Repository: NicholasWMRitchie/spex_quant

# spex_quant
Spectral data for evaluating `spex`.  It contains both standard spectra and sample spectra.

 * N132962 represents the TESCAN MIRA4 with 4 silicon nitride window silicon drift detectors in 217 D113 at NIST Gaitherburg.
  * Reference set: "N132962 20 keV" built using 'n132962_20keV.bat' for 20 keV analyses

File: N132962/Quantification/15 keV/GMIIIA/k1001.csv
# Configuration
#   Username: Nicholas W. M. Ritchie
#   Timestamp: 2025-10-23 13:25:51
#   Application: spex version 0.0.121
#   References: `N132962 15 keV` revision 199 - 2025-10-23 13:24:40 -04:00
# Configuration warnings
#   The Duane-Hunt (14.66 keV) for KCl standard for 'N132962' detector differs by more than 1 % from the beam energy (15.00 keV)!!
#   There are no suitable references for [K L₃-M₁ and 8 others; 0.8241>.
#   There are no suitable references for [Rb L₁-L₂ and 1 others; 0.0007>.
#   There are no suitable references for [Sr L₁-L₂ and 1 others; 0.0007>.
#   There are no suitable references for [Pr M₅-N₃ and 18 others; 0.9833>.
#   There are no suitable references for [Nd M₅-N₃ and 18 others; 0.9850>.
#   `Ref[Er for Er]` is not suitable as reference for [Er M₁-M₂; 0.0000>.
#   There are no suitable references for [Er M₁-M₂; 0.0000>.
#   There are no suitable references for [Pb M₃-M₄ and 1 others; 0.0015>.
# Spectrum
#   GMIIIA K1001[0][all]['GMIIIA K1001[0][4].msa']
# Fit warnings
#   The k-ratio '[Pr M₃-M₅ + 4 others] = -0.334 ± 0.025' is more than 3σ negative.
#   The k-ratio '[Pb M₂-M₄] = -2.02 ± 0.14' is more than 3σ negative.
#   The k-ratio '[Pr M₁-O₃ + 1 other] = -7.7 ± 1.0' is more than 3σ negative.
#   The k-ratio '[Nd M₁-O₃ + 1 other] = -0.99 ± 0.20' is more than 3σ negative.
#   The k-ratio '[Er M₁-O₃ + 1 other] = -0.259 ± 0.023' is more than 3σ negative.
#   The k-ratio '[Pb M₂-N₄ + 9 others] = -0.1102 ± 0.0081' is more than 3σ negative.
#   The k-ratio '[Pb M₁-O₂ + 1 other] = -0.64 ± 0.15' is more than 3σ negative.
# Quantification results
Name,Element,Z,A,C[z],U[C[z]],N[z],U[N[z]],A[z],U[A[z]]
GMIIIA K1001[0][all],O,8,15.999,0.38434,0.02625,0.38056,0.01614,0.59150,0.01655
GMIIIA K1001[0][all],Na,11,22.98976928,0.01519,0.00028,0.01504,0.00048,0.01627,0.00072
GMIIIA K1001[0][all],Mg,12,24.305,0.01305,0.00013,0.01292,0.00036,0.01322,0.00055
GMIIIA K1001[0][all],Al,13,26.9815384,0.09429,0.00189,0.09337,0.00297,0.08605,0.00382
GMIIIA K1001[0][all],Si,14,28.085,0.22252,0.00148,0.22034,0.00587,0.19509,0.00796
GMIIIA K1001[0][all],K,19,39.0983,0.01930,0.00005,0.01911,0.00050,0.01215,0.00049
GMIIIA K1001[0][all],Ca,20,40.078,0.06788,0.00011,0.06721,0.00176,0.04170,0.00169
GMIIIA K1001[0][all],Rb,37,85.4678,0.00728,0.00030,0.00721,0.00035,0.00210,0.00012
GMIIIA K1001[0][all],Sr,38,87.62,0.10367,0.00105,0.10265,0.00284,0.02913,0.00121
GMIIIA K1001[0][all],Pr,59,140.90766,0.02256,0.00014,0.02234,0.00060,0.00394,0.00016
GMIIIA K1001[0][all],Nd,60,144.242,0.01571,0.00014,0.01556,0.00043,0.00268,0.00011
GMIIIA K1001[0][all],Er,68,167.259,0.03226,0.00031,0.03195,0.00089,0.00475,0.00020
GMIIIA K1001[0][all],Pb,82,207.2,0.01186,0.00169,0.01174,0.00168,0.00141,0.00021
# Notes
#   Analytical total: 1.010 ± 0.026
#   Duane-Hunt: 15.07 keV
#   Residual written to GMIIIA K1001[0][4][residual].msa.
#   Plot output to 'GMIIIA K1001[0][4][quantify].pdf'
# Spectrum
#   GMIIIA K1001[1][all]['GMIIIA K1001[1][4].msa']
# Fit warnings
#   The k-ratio '[Pr M₃-M₅ + 4 others] = -0.359 ± 0.024' is more than 3σ negative.
#   The k-ratio '[Pb M₂-M₄] = -1.69 ± 0.14' is more than 3σ negative.
#   The k-ratio '[Er M₁-O₃ + 1 other] = -0.251 ± 0.023' is more than 3σ negative.
#   The k-ratio '[Pb M₂-N₄ + 9 others] = -0.0502 ± 0.0081' is more than 3σ negative.
#   The k-ratio '[Pb M₁-O₂ + 1 other] = -0.47 ± 0.15' is more than 3σ negative.
# Quantification results
Name,Element,Z,A,C[z],U[C[z]],N[z],U[N[z]],A[z],U[A[z]]
GMIIIA K1001[1][all],O,8,15.999,0.38954,0.02680,0.38795,0.01638,0.59817,0.01659
GMIIIA K1001[1][all],Na,11,22.98976928,0.01532,0.00028,0.01526,0.00050,0.01637,0.00074
GMIIIA K1001[1][all],Mg,12,24.305,0.01331,0.00013,0.01325,0.00038,0.01345,0.00057
GMIIIA K1001[1][all],Al,13,26.9815384,0.08803,0.00183,0.08767,0.00288,0.08016,0.00364
GMIIIA K1001[1][all],Si,14,28.085,0.22245,0.00149,0.22155,0.00606,0.19459,0.00808
GMIIIA K1001[1][all],K,19,39.0983,0.01964,0.00005,0.01956,0.00053,0.01234,0.00051
GMIIIA K1001[1][all],Ca,20,40.078,0.06804,0.00008,0.06776,0.00182,0.04171,0.00172
GMIIIA K1001[1][all],Rb,37,85.4678,0.00727,0.00030,0.00724,0.00036,0.00209,0.00012
GMIIIA K1001[1][all],Sr,38,87.62,0.10316,0.00105,0.10274,0.00292,0.02893,0.00123
GMIIIA K1001[1][all],Pr,59,140.90766,0.02222,0.00014,0.02213,0.00061,0.00387,0.00016
GMIIIA K1001[1][all],Nd,60,144.242,0.01621,0.00014,0.01615,0.00046,0.00276,0.00012
GMIIIA K1001[1][all],Er,68,167.259,0.03337,0.00031,0.03324,0.00094,0.00490,0.00021
GMIIIA K1001[1][all],Pb,82,207.2,0.00551,0.00169,0.00549,0.00168,0.00065,0.00020
# Notes
#   Analytical total: 1.004 ± 0.027
#   Duane-Hunt: 15.09 keV
#   Residual written to GMIIIA K1001[1][4][residual].msa.
#   Plot output to 'GMIIIA K1001[1][4][quantify].pdf'
# Spectrum
#   GMIIIA K1001[2][all]['GMIIIA K1001[2][4].msa']
# Fit warnings
#   The k-ratio '[Pr M₃-M₅ + 4 others] = -0.308 ± 0.024' is more than 3σ negative.
#   The k-ratio '[Pb M₂-M₄] = -1.77 ± 0.14' is more than 3σ negative.
#   The k-ratio '[Pr M₁-O₃ + 1 other] = -6.1 ± 1.0' is more than 3σ negative.
#   The k-ratio '[Er M₁-O₃ + 1 other] = -0.226 ± 0.023' is more than 3σ negative.
#   The k-ratio '[Pb M₂-N₄ + 9 others] = -0.1005 ± 0.0081' is more than 3σ negative.
#   The k-ratio '[Pb L₃-N₅ + 10 others] = -0.0187 ± 0.0049' is more than 3σ negative.
# Quantification results
Name,Element,Z,A,C[z],U[C[z]],N[z],U[N[z]],A[z],U[A[z]]
GMIIIA K1001[2][all],O,8,15.999,0.38728,0.02649,0.38369,0.01622,0.59389,0.01655
GMIIIA K1001[2][all],Na,11,22.98976928,0.01529,0.00029,0.01515,0.00049,0.01631,0.00073
GMIIIA K1001[2][all],Mg,12,24.305,0.01309,0.00013,0.01297,0.00036,0.01322,0.00055
GMIIIA K1001[2][all],Al,13,26.9815384,0.09353,0.00189,0.09266,0.00298,0.08505,0.00380
GMIIIA K1001[2][all],Si,14,28.085,0.22249,0.00150,0.22043,0.00593,0.19436,0.00797
GMIIIA K1001[2][all],K,19,39.0983,0.01935,0.00005,0.01917,0.00051,0.01214,0.00049
GMIIIA K1001[2][all],Ca,20,40.078,0.06766,0.00009,0.06704,0.00177,0.04142,0.00169
GMIIIA K1001[2][all],Rb,37,85.4678,0.00707,0.00030,0.00700,0.00035,0.00203,0.00012
GMIIIA K1001[2][all],Sr,38,87.62,0.10409,0.00106,0.10313,0.00288,0.02915,0.00122
GMIIIA K1001[2][all],Pr,59,140.90766,0.02255,0.00014,0.02234,0.00061,0.00393,0.00016
GMIIIA K1001[2][all],Nd,60,144.242,0.01629,0.00014,0.01614,0.00045,0.00277,0.00012
GMIIIA K1001[2][all],Er,68,167.259,0.03241,0.00031,0.03211,0.00090,0.00475,0.00020
GMIIIA K1001[2][all],Pb,82,207.2,0.00824,0.00168,0.00816,0.00167,0.00098,0.00020
# Notes
#   Analytical total: 1.009 ± 0.027
#   Duane-Hunt: 15.06 keV
#   Residual written to GMIIIA K1001[2][4][residual].msa.
#   Plot output to 'GMIIIA K1001[2][4][quantify].pdf'
# Spectrum
#   GMIIIA K1001[3][all]['GMIIIA K1001[3][4].msa']
# Fit warnings
#   The k-ratio '[Pr M₃-M₅ + 4 others] = -0.379 ± 0.024' is more than 3σ negative.
#   The k-ratio '[Pb M₂-M₄] = -2.05 ± 0.14' is more than 3σ negative.
#   The k-ratio '[Er M₁-O₃ + 1 other] = -0.209 ± 0.023' is more than 3σ negative.
#   The k-ratio '[Pb M₂-N₄ + 9 others] = -0.0693 ± 0.0081' is more than 3σ negative.
# Quantification results
Name,Element,Z,A,C[z],U[C[z]],N[z],U[N[z]],A[z],U[A[z]]
GMIIIA K1001[3][all],O,8,15.999,0.38872,0.02676,0.38551,0.01635,0.59827,0.01659
GMIIIA K1001[3][all],Na,11,22.98976928,0.01561,0.00030,0.01548,0.00051,0.01672,0.00076
GMIIIA K1001[3][all],Mg,12,24.305,0.01325,0.00013,0.01314,0.00037,0.01343,0.00057
GMIIIA K1001[3][all],Al,13,26.9815384,0.08630,0.00174,0.08558,0.00278,0.07875,0.00356
GMIIIA K1001[3][all],Si,14,28.085,0.22200,0.00151,0.22017,0.00599,0.19464,0.00809
GMIIIA K1001[3][all],K,19,39.0983,0.01966,0.00006,0.01950,0.00052,0.01238,0.00051
GMIIIA K1001[3][all],Ca,20,40.078,0.06821,0.00012,0.06765,0.00181,0.04191,0.00173
GMIIIA K1001[3][all],Rb,37,85.4678,0.00581,0.00029,0.00576,0.00033,0.00167,0.00011
GMIIIA K1001[3][all],Sr,38,87.62,0.10330,0.00104,0.10245,0.00289,0.02903,0.00123
GMIIIA K1001[3][all],Pr,59,140.90766,0.02248,0.00014,0.02229,0.00061,0.00393,0.00016
GMIIIA K1001[3][all],Nd,60,144.242,0.01688,0.00014,0.01674,0.00047,0.00288,0.00012
GMIIIA K1001[3][all],Er,68,167.259,0.03187,0.00031,0.03161,0.00090,0.00469,0.00020
GMIIIA K1001[3][all],Pb,82,207.2,0.01422,0.00169,0.01410,0.00169,0.00169,0.00021
# Notes
#   Analytical total: 1.008 ± 0.027
#   Duane-Hunt: 15.20 keV
#   Residual written to GMIIIA K1001[3][4][residual].msa.
#   Plot output to 'GMIIIA K1001[3][4][quantify].pdf'
# Spectrum
#   GMIIIA K1001[4][all]['GMIIIA K1001[4][4].msa']
# Fit warnings
#   The k-ratio '[Pr M₃-M₅ + 4 others] = -0.393 ± 0.024' is more than 3σ negative.
#   The k-ratio '[Pb M₂-M₄] = -1.78 ± 0.14' is more than 3σ negative.
#   The k-ratio '[Er M₁-O₃ + 1 other] = -0.230 ± 0.023' is more than 3σ negative.
#   The k-ratio '[Pb M₂-N₄ + 9 others] = -0.0734 ± 0.0081' is more than 3σ negative.
#   The k-ratio '[Pb L₃-M₃] = -0.186 ± 0.049' is more than 3σ negative.
#   The k-ratio '[Pb L₃-N₅ + 10 others] = -0.0177 ± 0.0049' is more than 3σ negative.
# Quantification results
Name,Element,Z,A,C[z],U[C[z]],N[z],U[N[z]],A[z],U[A[z]]
GMIIIA K1001[4][all],O,8,15.999,0.38872,0.02665,0.38503,0.01628,0.59539,0.01657
GMIIIA K1001[4][all],Na,11,22.98976928,0.01550,0.00030,0.01536,0.00050,0.01653,0.00074
GMIIIA K1001[4][all],Mg,12,24.305,0.01329,0.00013,0.01316,0.00037,0.01340,0.00056
GMIIIA K1001[4][all],Al,13,26.9815384,0.09155,0.00186,0.09068,0.00293,0.08314,0.00373
GMIIIA K1001[4][all],Si,14,28.085,0.22278,0.00153,0.22066,0.00597,0.19438,0.00801
GMIIIA K1001[4][all],K,19,39.0983,0.01944,0.00005,0.01925,0.00051,0.01218,0.00050
GMIIIA K1001[4][all],Ca,20,40.078,0.06817,0.00009,0.06752,0.00180,0.04168,0.00170
GMIIIA K1001[4][all],Rb,37,85.4678,0.00667,0.00030,0.00661,0.00034,0.00191,0.00012
GMIIIA K1001[4][all],Sr,38,87.62,0.10302,0.00105,0.10204,0.00287,0.02881,0.00121
GMIIIA K1001[4][all],Pr,59,140.90766,0.02250,0.00014,0.02228,0.00061,0.00391,0.00016
GMIIIA K1001[4][all],Nd,60,144.242,0.01737,0.00014,0.01721,0.00048,0.00295,0.00012
GMIIIA K1001[4][all],Er,68,167.259,0.03238,0.00031,0.03208,0.00090,0.00474,0.00020
GMIIIA K1001[4][all],Pb,82,207.2,0.00819,0.00168,0.00811,0.00167,0.00097,0.00020
# Notes
#   Analytical total: 1.010 ± 0.027
#   Duane-Hunt: 15.11 keV
#   Residual written to GMIIIA K1001[4][4][residual].msa.
#   Plot output to 'GMIIIA K1001[4][4][quantify].pdf'
# Spectrum
#   GMIIIA K1001[5][all]['GMIIIA K1001[5][4].msa']
# Fit warnings
#   The k-ratio '[Pr M₃-M₅ + 4 others] = -0.380 ± 0.024' is more than 3σ negative.
#   The k-ratio '[Pb M₂-M₄] = -2.00 ± 0.14' is more than 3σ negative.
#   The k-ratio '[Er M₁-O₃ + 1 other] = -0.225 ± 0.023' is more than 3σ negative.
#   The k-ratio '[Pb M₂-N₄ + 9 others] = -0.0671 ± 0.0081' is more than 3σ negative.
# Quantification results
Name,Element,Z,A,C[z],U[C[z]],N[z],U[N[z]],A[z],U[A[z]]
GMIIIA K1001[5][all],O,8,15.999,0.38566,0.02642,0.38079,0.01619,0.59446,0.01656
GMIIIA K1001[5][all],Na,11,22.98976928,0.01542,0.00029,0.01523,0.00049,0.01654,0.00074
GMIIIA K1001[5][all],Mg,12,24.305,0.01316,0.00012,0.01300,0.00036,0.01336,0.00056
GMIIIA K1001[5][all],Al,13,26.9815384,0.09011,0.00182,0.08897,0.00285,0.08236,0.00369
GMIIIA K1001[5][all],Si,14,28.085,0.22119,0.00148,0.21840,0.00584,0.19422,0.00799
GMIIIA K1001[5][all],K,19,39.0983,0.01962,0.00006,0.01938,0.00051,0.01238,0.00051
GMIIIA K1001[5][all],Ca,20,40.078,0.06801,0.00013,0.06715,0.00177,0.04185,0.00171
GMIIIA K1001[5][all],Rb,37,85.4678,0.00740,0.00030,0.00730,0.00035,0.00213,0.00012
GMIIIA K1001[5][all],Sr,38,87.62,0.10338,0.00105,0.10208,0.00284,0.02910,0.00122
GMIIIA K1001[5][all],Pr,59,140.90766,0.02192,0.00014,0.02164,0.00058,0.00384,0.00016
GMIIIA K1001[5][all],Nd,60,144.242,0.01688,0.00014,0.01667,0.00046,0.00289,0.00012
GMIIIA K1001[5][all],Er,68,167.259,0.03242,0.00031,0.03201,0.00089,0.00478,0.00020
GMIIIA K1001[5][all],Pb,82,207.2,0.01760,0.00169,0.01738,0.00170,0.00209,0.00022
# Notes
#   Analytical total: 1.013 ± 0.027
#   Duane-Hunt: 15.20 keV
#   Residual written to GMIIIA K1001[5][4][residual].msa.
#   Plot output to 'GMIIIA K1001[5][4][quantify].pdf'
# Spectrum
#   GMIIIA K1001[6][all]['GMIIIA K1001[6][4].msa']
# Fit warnings
#   The k-ratio '[Pr M₃-M₅ + 4 others] = -0.399 ± 0.024' is more than 3σ negative.
#   The k-ratio '[Pb M₂-M₄] = -1.68 ± 0.14' is more than 3σ negative.
#   The k-ratio '[Er M₁-O₃ + 1 other] = -0.223 ± 0.023' is more than 3σ negative.
#   The k-ratio '[Pb M₂-N₄ + 9 others] = -0.0807 ± 0.0081' is more than 3σ negative.
# Quantification results
Name,Element,Z,A,C[z],U[C[z]],N[z],U[N[z]],A[z],U[A[z]]
GMIIIA K1001[6][all],O,8,15.999,0.38557,0.02643,0.38392,0.01626,0.59421,0.01658
GMIIIA K1001[6][all],Na,11,22.98976928,0.01524,0.00029,0.01518,0.00049,0.01635,0.00073
GMIIIA K1001[6][all],Mg,12,24.305,0.01319,0.00013,0.01314,0.00037,0.01338,0.00056
GMIIIA K1001[6][all],Al,13,26.9815384,0.09077,0.00181,0.09038,0.00290,0.08295,0.00371
GMIIIA K1001[6][all],Si,14,28.085,0.22289,0.00151,0.22193,0.00599,0.19568,0.00805
GMIIIA K1001[6][all],K,19,39.0983,0.01967,0.00005,0.01958,0.00052,0.01240,0.00051
GMIIIA K1001[6][all],Ca,20,40.078,0.06784,0.00010,0.06755,0.00179,0.04173,0.00170
GMIIIA K1001[6][all],Rb,37,85.4678,0.00604,0.00030,0.00602,0.00033,0.00174,0.00011
GMIIIA K1001[6][all],Sr,38,87.62,0.10312,0.00104,0.10267,0.00287,0.02902,0.00122
GMIIIA K1001[6][all],Pr,59,140.90766,0.02245,0.00014,0.02235,0.00061,0.00393,0.00016
GMIIIA K1001[6][all],Nd,60,144.242,0.01664,0.00014,0.01657,0.00046,0.00285,0.00012
GMIIIA K1001[6][all],Er,68,167.259,0.03164,0.00031,0.03150,0.00089,0.00466,0.00020
GMIIIA K1001[6][all],Pb,82,207.2,0.00924,0.00168,0.00920,0.00168,0.00110,0.00020
# Notes
#   Analytical total: 1.004 ± 0.027
#   Duane-Hunt: 15.02 keV
#   Residual written to GMIIIA K1001[6][4][residual].msa.
#   Plot output to 'GMIIIA K1001[6][4][quantify].pdf'
# Spectrum
#   GMIIIA K1001[7][all]['GMIIIA K1001[7][4].msa']
# Fit warnings
#   The k-ratio '[Pr M₃-M₅ + 4 others] = -0.283 ± 0.024' is more than 3σ negative.
#   The k-ratio '[Pb M₂-M₄] = -1.93 ± 0.14' is more than 3σ negative.
#   The k-ratio '[Er M₁-O₃ + 1 other] = -0.224 ± 0.023' is more than 3σ negative.
#   The k-ratio '[Pb M₂-N₄ + 9 others] = -0.0556 ± 0.0081' is more than 3σ negative.
# Quantification results
Name,Element,Z,A,C[z],U[C[z]],N[z],U[N[z]],A[z],U[A[z]]
GMIIIA K1001[7][all],O,8,15.999,0.38774,0.02661,0.38637,0.01631,0.59588,0.01658
GMIIIA K1001[7][all],Na,11,22.98976928,0.01535,0.00028,0.01529,0.00049,0.01641,0.00074
GMIIIA K1001[7][all],Mg,12,24.305,0.01310,0.00012,0.01306,0.00037,0.01325,0.00056
GMIIIA K1001[7][all],Al,13,26.9815384,0.09062,0.00181,0.09030,0.00291,0.08258,0.00370
GMIIIA K1001[7][all],Si,14,28.085,0.22252,0.00148,0.22174,0.00602,0.19481,0.00804
GMIIIA K1001[7][all],K,19,39.0983,0.01946,0.00005,0.01939,0.00052,0.01224,0.00050
GMIIIA K1001[7][all],Ca,20,40.078,0.06807,0.00009,0.06783,0.00181,0.04176,0.00171
GMIIIA K1001[7][all],Rb,37,85.4678,0.00666,0.00030,0.00664,0.00034,0.00192,0.00012
GMIIIA K1001[7][all],Sr,38,87.62,0.10386,0.00105,0.10349,0.00291,0.02914,0.00123
GMIIIA K1001[7][all],Pr,59,140.90766,0.02209,0.00014,0.02201,0.00060,0.00385,0.00016
GMIIIA K1001[7][all],Nd,60,144.242,0.01605,0.00014,0.01599,0.00045,0.00274,0.00011
GMIIIA K1001[7][all],Er,68,167.259,0.03179,0.00031,0.03168,0.00090,0.00467,0.00020
GMIIIA K1001[7][all],Pb,82,207.2,0.00623,0.00168,0.00621,0.00167,0.00074,0.00020
# Notes
#   Analytical total: 1.004 ± 0.027
#   Duane-Hunt: 15.07 keV
#   Residual written to GMIIIA K1001[7][4][residual].msa.
#   Plot output to 'GMIIIA K1001[7][4][quantify].pdf'
# Spectrum
#   GMIIIA K1001[8][all]['GMIIIA K1001[8][4].msa']
# Fit warnings
#   The k-ratio '[Pr M₃-M₅ + 4 others] = -0.327 ± 0.024' is more than 3σ negative.
#   The k-ratio '[Pb M₂-M₄] = -2.30 ± 0.14' is more than 3σ negative.
#   The k-ratio '[Er M₁-O₃ + 1 other] = -0.259 ± 0.023' is more than 3σ negative.
#   The k-ratio '[Pb M₂-N₄ + 9 others] = -0.1080 ± 0.0081' is more than 3σ negative.
#   The k-ratio '[Pb L₃-M₃] = -0.253 ± 0.049' is more than 3σ negative.
# Quantification results
Name,Element,Z,A,C[z],U[C[z]],N[z],U[N[z]],A[z],U[A[z]]
GMIIIA K1001[8][all],O,8,15.999,0.38704,0.02650,0.38149,0.01620,0.59479,0.01655
GMIIIA K1001[8][all],Na,11,22.98976928,0.01520,0.00029,0.01499,0.00049,0.01626,0.00073
GMIIIA K1001[8][all],Mg,12,24.305,0.01310,0.00013,0.01291,0.00036,0.01325,0.00055
GMIIIA K1001[8][all],Al,13,26.9815384,0.09092,0.00180,0.08962,0.00285,0.08285,0.00369
GMIIIA K1001[8][all],Si,14,28.085,0.22229,0.00151,0.21910,0.00587,0.19460,0.00800
GMIIIA K1001[8][all],K,19,39.0983,0.01933,0.00006,0.01905,0.00050,0.01215,0.00050
GMIIIA K1001[8][all],Ca,20,40.078,0.06811,0.00014,0.06714,0.00177,0.04179,0.00171
GMIIIA K1001[8][all],Rb,37,85.4678,0.00634,0.00030,0.00625,0.00033,0.00182,0.00011
GMIIIA K1001[8][all],Sr,38,87.62,0.10296,0.00103,0.10148,0.00282,0.02889,0.00121
GMIIIA K1001[8][all],Pr,59,140.90766,0.02261,0.00014,0.02228,0.00060,0.00394,0.00016
GMIIIA K1001[8][all],Nd,60,144.242,0.01673,0.00014,0.01649,0.00045,0.00285,0.00012
GMIIIA K1001[8][all],Er,68,167.259,0.03114,0.00031,0.03070,0.00086,0.00458,0.00019
GMIIIA K1001[8][all],Pb,82,207.2,0.01879,0.00169,0.01852,0.00171,0.00223,0.00022
# Notes
#   Analytical total: 1.015 ± 0.027
#   Duane-Hunt: 15.20 keV
#   Residual written to GMIIIA K1001[8][4][residual].msa.
#   Plot output to 'GMIIIA K1001[8][4][quantify].pdf'
# Result Comparison
Name,O,Na,Mg,Al,Si,K,Ca,Rb,Sr,Pr,Nd,Er,Pb,Σ
GMIIIA K1001[0][all],0.384 ± 0.026,0.01519 ± 0.00028,0.01305 ± 0.00013,0.0943 ± 0.0019,0.2225 ± 0.0015,0.019300 ± 0.000055,0.06788 ± 0.00011,0.00728 ± 0.00030,0.1037 ± 0.0010,0.02256 ± 0.00014,0.01571 ± 0.00014,0.03226 ± 0.00031,0.0119 ± 0.0017,1.010 ± 0.026
GMIIIA K1001[1][all],0.390 ± 0.027,0.01532 ± 0.00028,0.01331 ± 0.00013,0.0880 ± 0.0018,0.2225 ± 0.0015,0.019643 ± 0.000050,0.068035 ± 0.000085,0.00727 ± 0.00030,0.1032 ± 0.0011,0.02222 ± 0.00014,0.01621 ± 0.00014,0.03337 ± 0.00031,0.0055 ± 0.0017,1.004 ± 0.027
GMIIIA K1001[2][all],0.387 ± 0.026,0.01529 ± 0.00029,0.01309 ± 0.00013,0.0935 ± 0.0019,0.2225 ± 0.0015,0.019347 ± 0.000052,0.067664 ± 0.000092,0.00707 ± 0.00030,0.1041 ± 0.0011,0.02255 ± 0.00014,0.01629 ± 0.00014,0.03241 ± 0.00031,0.0082 ± 0.0017,1.009 ± 0.027
GMIIIA K1001[3][all],0.389 ± 0.027,0.01561 ± 0.00030,0.01325 ± 0.00013,0.0863 ± 0.0017,0.2220 ± 0.0015,0.019662 ± 0.000058,0.06821 ± 0.00012,0.00581 ± 0.00029,0.1033 ± 0.0010,0.02248 ± 0.00014,0.01688 ± 0.00014,0.03187 ± 0.00031,0.0142 ± 0.0017,1.008 ± 0.027
GMIIIA K1001[4][all],0.389 ± 0.027,0.01550 ± 0.00030,0.01329 ± 0.00013,0.0915 ± 0.0019,0.2228 ± 0.0015,0.019438 ± 0.000052,0.068166 ± 0.000093,0.00667 ± 0.00030,0.1030 ± 0.0011,0.02250 ± 0.00014,0.01737 ± 0.00014,0.03238 ± 0.00031,0.0082 ± 0.0017,1.010 ± 0.027
GMIIIA K1001[5][all],0.386 ± 0.026,0.01542 ± 0.00029,0.01316 ± 0.00012,0.0901 ± 0.0018,0.2212 ± 0.0015,0.019624 ± 0.000062,0.06801 ± 0.00013,0.00740 ± 0.00030,0.1034 ± 0.0011,0.02192 ± 0.00014,0.01688 ± 0.00014,0.03242 ± 0.00031,0.0176 ± 0.0017,1.013 ± 0.027
GMIIIA K1001[6][all],0.386 ± 0.026,0.01524 ± 0.00029,0.01319 ± 0.00013,0.0908 ± 0.0018,0.2229 ± 0.0015,0.019667 ± 0.000053,0.067838 ± 0.000096,0.00604 ± 0.00030,0.1031 ± 0.0010,0.02245 ± 0.00014,0.01664 ± 0.00014,0.03164 ± 0.00031,0.0092 ± 0.0017,1.004 ± 0.027
GMIIIA K1001[7][all],0.388 ± 0.027,0.01535 ± 0.00028,0.01310 ± 0.00012,0.0906 ± 0.0018,0.2225 ± 0.0015,0.019460 ± 0.000050,0.068069 ± 0.000086,0.00666 ± 0.00030,0.1039 ± 0.0010,0.02209 ± 0.00014,0.01605 ± 0.00014,0.03179 ± 0.00031,0.0062 ± 0.0017,1.004 ± 0.027
GMIIIA K1001[8][all],0.387 ± 0.026,0.01520 ± 0.00029,0.01310 ± 0.00013,0.0909 ± 0.0018,0.2223 ± 0.0015,0.019327 ± 0.000064,0.06811 ± 0.00014,0.00634 ± 0.00030,0.1030 ± 0.0010,0.02261 ± 0.00014,0.01673 ± 0.00014,0.03114 ± 0.00031,0.0188 ± 0.0017,1.015 ± 0.027
Mean,0.3872 ± 0.0017,0.01535 ± 0.00014,0.013172 ± 0.000093,0.0907 ± 0.0025,0.22235 ± 0.00050,0.01950 ± 0.00015,0.06800 ± 0.00018,0.00673 ± 0.00057,0.10339 ± 0.00039,0.02237 ± 0.00024,0.01653 ± 0.00051,0.03215 ± 0.00063,0.0111 ± 0.0048,1.0085 ± 0.0039
Nominal,0.3947,0.0167,0.0136,0.0892,0.2102,0.0187,0.0675,0.0206,0.1005,0.0192,0.0193,0.0197,0.0104,1
RDEV (%),-1.9,-8.1,-2.9,1.6,5.8,4.4,0.8,-67.3,2.8,16.4,-14.3,63.4,6.8,0.8

File: N132962/Quantification/15 keV/GMIIIA/k1008.csv
# Configuration
#   Username: Nicholas W. M. Ritchie
#   Timestamp: 2025-10-23 13:25:51
#   Application: spex version 0.0.121
#   References: `N132962 15 keV` revision 199 - 2025-10-23 13:24:40 -04:00
# Configuration warnings
#   There are no suitable references for [Rb L₁-L₂ and 1 others; 0.0007>.
#   There are no suitable references for [Sr L₁-L₂ and 1 others; 0.0007>.
#   There are no suitable references for [Cs M₁-M₂ and 5 others; 0.0277>.
#   There are no suitable references for [Cs M₅-N₃ and 17 others; 0.9731>.
#   `Ref[Ho for Ho]` is not suitable as reference for [Ho M₁-M₂; 0.0000>.
#   There are no suitable references for [Ho M₁-M₂; 0.0000>.
#   `Ref[Tm for Tm]` is not suitable as reference for [Tm M₁-M₂; 0.0000>.
#   There are no suitable references for [Tm M₁-M₂; 0.0000>.
# Spectrum
#   GMIIIA K1008[0][all]['GMIIIA K1008[0][4].msa']
# Fit warnings
#   The k-ratio '[Ho M₁-O₃ + 1 other] = -1.67 ± 0.13' is more than 3σ negative.
#   The k-ratio '[Yb M₁-O₂ + 1 other] = -1.565 ± 0.082' is more than 3σ negative.
# Quantification results
Name,Element,Z,A,C[z],U[C[z]],N[z],U[N[z]],A[z],U[A[z]]
GMIIIA K1008[0][all],O,8,15.999,0.38958,0.02657,0.38238,0.01621,0.60544,0.01649
GMIIIA K1008[0][all],Na,11,22.98976928,0.01535,0.00017,0.01507,0.00043,0.01661,0.00071
GMIIIA K1008[0][all],Al,13,26.9815384,0.09637,0.00136,0.09459,0.00278,0.08881,0.00386
GMIIIA K1008[0][all],Si,14,28.085,0.22113,0.00446,0.21704,0.00663,0.19577,0.00869
GMIIIA K1008[0][all],Ca,20,40.078,0.06762,0.00007,0.06637,0.00176,0.04195,0.00174
GMIIIA K1008[0][all],Rb,37,85.4678,0.00717,0.00032,0.00704,0.00036,0.00209,0.00013
GMIIIA K1008[0][all],Sr,38,87.62,0.10306,0.00130,0.10115,0.00292,0.02924,0.00127
GMIIIA K1008[0][all],Zr,40,91.224,0.00742,0.00025,0.00729,0.00031,0.00202,0.00011
GMIIIA K1008[0][all],Cs,55,132.90545196,0.02316,0.00015,0.02273,0.00062,0.00433,0.00018
GMIIIA K1008[0][all],Ba,56,137.327,0.02380,0.00017,0.02336,0.00064,0.00431,0.00018
GMIIIA K1008[0][all],Ho,67,164.930329,0.01911,0.00026,0.01876,0.00056,0.00288,0.00013
GMIIIA K1008[0][all],Tm,69,168.934219,0.02144,0.00024,0.02105,0.00060,0.00316,0.00014
GMIIIA K1008[0][all],Yb,70,173.045,0.02361,0.00029,0.02317,0.00068,0.00339,0.00015
# Notes
#   Analytical total: 1.019 ± 0.027
#   Duane-Hunt: 14.98 keV
#   Residual written to GMIIIA K1008[0][4][residual].msa.
#   Plot output to 'GMIIIA K1008[0][4][quantify].pdf'
# Spectrum
#   GMIIIA K1008[1][all]['GMIIIA K1008[1][4].msa']
# Fit warnings
#   The k-ratio '[Ho M₁-O₃ + 1 other] = -2.01 ± 0.13' is more than 3σ negative.
#   The k-ratio '[Yb M₁-O₂ + 1 other] = -1.330 ± 0.083' is more than 3σ negative.
# Quantification results
Name,Element,Z,A,C[z],U[C[z]],N[z],U[N[z]],A[z],U[A[z]]
GMIIIA K1008[1][all],O,8,15.999,0.38804,0.02654,0.38124,0.01625,0.60526,0.01656
GMIIIA K1008[1][all],Na,11,22.98976928,0.01530,0.00017,0.01503,0.00043,0.01661,0.00071
GMIIIA K1008[1][all],Al,13,26.9815384,0.09443,0.00138,0.09277,0.00275,0.08734,0.00382
GMIIIA K1008[1][all],Si,14,28.085,0.22114,0.00473,0.21727,0.00675,0.19650,0.00881
GMIIIA K1008[1][all],Ca,20,40.078,0.06802,0.00007,0.06683,0.00178,0.04235,0.00176
GMIIIA K1008[1][all],Rb,37,85.4678,0.00732,0.00032,0.00719,0.00037,0.00214,0.00013
GMIIIA K1008[1][all],Sr,38,87.62,0.10310,0.00134,0.10130,0.00294,0.02936,0.00128
GMIIIA K1008[1][all],Zr,40,91.224,0.00771,0.00026,0.00758,0.00032,0.00211,0.00011
GMIIIA K1008[1][all],Cs,55,132.90545196,0.02257,0.00015,0.02218,0.00061,0.00424,0.00018
GMIIIA K1008[1][all],Ba,56,137.327,0.02294,0.00016,0.02254,0.00062,0.00417,0.00018
GMIIIA K1008[1][all],Ho,67,164.930329,0.02048,0.00026,0.02012,0.00059,0.00310,0.00013
GMIIIA K1008[1][all],Tm,69,168.934219,0.02215,0.00024,0.02176,0.00062,0.00327,0.00014
GMIIIA K1008[1][all],Yb,70,173.045,0.02462,0.00029,0.02419,0.00070,0.00355,0.00015
# Notes
#   Analytical total: 1.018 ± 0.027
#   Duane-Hunt: 15.20 keV
#   Residual written to GMIIIA K1008[1][4][residual].msa.
#   Plot output to 'GMIIIA K1008[1][4][quantify].pdf'
# Spectrum
#   GMIIIA K1008[2][all]['GMIIIA K1008[2][4].msa']
# Fit warnings
#   The k-ratio '[Ho M₁-O₃ + 1 other] = -1.69 ± 0.13' is more than 3σ negative.
#   The k-ratio '[Yb M₁-O₂ + 1 other] = -0.934 ± 0.083' is more than 3σ negative.
# Quantification results
Name,Element,Z,A,C[z],U[C[z]],N[z],U[N[z]],A[z],U[A[z]]
GMIIIA K1008[2][all],O,8,15.999,0.38921,0.02659,0.38167,0.01624,0.60520,0.01654
GMIIIA K1008[2][all],Na,11,22.98976928,0.01545,0.00018,0.01515,0.00044,0.01671,0.00072
GMIIIA K1008[2][all],Al,13,26.9815384,0.09529,0.00140,0.09345,0.00277,0.08786,0.00384
GMIIIA K1008[2][all],Si,14,28.085,0.22190,0.00474,0.21760,0.00676,0.19656,0.00880
GMIIIA K1008[2][all],Ca,20,40.078,0.06800,0.00007,0.06668,0.00177,0.04221,0.00176
GMIIIA K1008[2][all],Rb,37,85.4678,0.00655,0.00031,0.00642,0.00035,0.00191,0.00012
GMIIIA K1008[2][all],Sr,38,87.62,0.10240,0.00132,0.10041,0.00291,0.02907,0.00126
GMIIIA K1008[2][all],Zr,40,91.224,0.00751,0.00025,0.00736,0.00031,0.00205,0.00011
GMIIIA K1008[2][all],Cs,55,132.90545196,0.02356,0.00015,0.02311,0.00063,0.00441,0.00019
GMIIIA K1008[2][all],Ba,56,137.327,0.02362,0.00017,0.02317,0.00064,0.00428,0.00018
GMIIIA K1008[2][all],Ho,67,164.930329,0.02072,0.00026,0.02032,0.00059,0.00312,0.00014
GMIIIA K1008[2][all],Tm,69,168.934219,0.02161,0.00024,0.02119,0.00061,0.00318,0.00014
GMIIIA K1008[2][all],Yb,70,173.045,0.02393,0.00029,0.02347,0.00068,0.00344,0.00015
# Notes
#   Analytical total: 1.020 ± 0.027
#   Duane-Hunt: 15.02 keV
#   Residual written to GMIIIA K1008[2][4][residual].msa.
#   Plot output to 'GMIIIA K1008[2][4][quantify].pdf'
# Spectrum
#   GMIIIA K1008[3][all]['GMIIIA K1008[3][4].msa']
# Fit warnings
#   The k-ratio '[Ho M₁-O₃ + 1 other] = -2.18 ± 0.13' is more than 3σ negative.
#   The k-ratio '[Yb M₁-O₂ + 1 other] = -1.448 ± 0.083' is more than 3σ negative.
# Quantification results
Name,Element,Z,A,C[z],U[C[z]],N[z],U[N[z]],A[z],U[A[z]]
GMIIIA K1008[3][all],O,8,15.999,0.38851,0.02653,0.38216,0.01624,0.60541,0.01653
GMIIIA K1008[3][all],Na,11,22.98976928,0.01526,0.00017,0.01502,0.00043,0.01655,0.00071
GMIIIA K1008[3][all],Al,13,26.9815384,0.09498,0.00139,0.09343,0.00277,0.08776,0.00383
GMIIIA K1008[3][all],Si,14,28.085,0.22161,0.00470,0.21799,0.00675,0.19672,0.00880
GMIIIA K1008[3][all],Ca,20,40.078,0.06776,0.00007,0.06665,0.00177,0.04215,0.00175
GMIIIA K1008[3][all],Rb,37,85.4678,0.00690,0.00032,0.00679,0.00036,0.00201,0.00012
GMIIIA K1008[3][all],Sr,38,87.62,0.10235,0.00131,0.10068,0.00291,0.02912,0.00126
GMIIIA K1008[3][all],Zr,40,91.224,0.00774,0.00025,0.00761,0.00032,0.00211,0.00011
GMIIIA K1008[3][all],Cs,55,132.90545196,0.02282,0.00015,0.02245,0.00061,0.00428,0.00018
GMIIIA K1008[3][all],Ba,56,137.327,0.02317,0.00017,0.02279,0.00063,0.00421,0.00018
GMIIIA K1008[3][all],Ho,67,164.930329,0.02059,0.00026,0.02026,0.00059,0.00311,0.00014
GMIIIA K1008[3][all],Tm,69,168.934219,0.02166,0.00024,0.02130,0.00061,0.00320,0.00014
GMIIIA K1008[3][all],Yb,70,173.045,0.02326,0.00029,0.02288,0.00067,0.00335,0.00015
# Notes
#   Analytical total: 1.017 ± 0.027
#   Duane-Hunt: 15.07 keV
#   Residual written to GMIIIA K1008[3][4][residual].msa.
#   Plot output to 'GMIIIA K1008[3][4][quantify].pdf'
# Spectrum
#   GMIIIA K1008[4][all]['GMIIIA K1008[4][4].msa']
# Fit warnings
#   The k-ratio '[Ho M₁-O₃ + 1 other] = -1.86 ± 0.13' is more than 3σ negative.
#   The k-ratio '[Yb M₁-O₂ + 1 other] = -1.165 ± 0.083' is more than 3σ negative.
# Quantification results
Name,Element,Z,A,C[z],U[C[z]],N[z],U[N[z]],A[z],U[A[z]]
GMIIIA K1008[4][all],O,8,15.999,0.38911,0.02658,0.38093,0.01623,0.60456,0.01655
GMIIIA K1008[4][all],Na,11,22.98976928,0.01521,0.00018,0.01489,0.00043,0.01644,0.00071
GMIIIA K1008[4][all],Al,13,26.9815384,0.09618,0.00143,0.09416,0.00280,0.08861,0.00387
GMIIIA K1008[4][all],Si,14,28.085,0.22238,0.00480,0.21771,0.00677,0.19683,0.00882
GMIIIA K1008[4][all],Ca,20,40.078,0.06772,0.00007,0.06630,0.00176,0.04200,0.00175
GMIIIA K1008[4][all],Rb,37,85.4678,0.00603,0.00031,0.00591,0.00034,0.00175,0.00012
GMIIIA K1008[4][all],Sr,38,87.62,0.10301,0.00133,0.10085,0.00292,0.02922,0.00127
GMIIIA K1008[4][all],Zr,40,91.224,0.00731,0.00024,0.00715,0.00030,0.00199,0.00011
GMIIIA K1008[4][all],Cs,55,132.90545196,0.02359,0.00015,0.02310,0.00063,0.00441,0.00019
GMIIIA K1008[4][all],Ba,56,137.327,0.02376,0.00017,0.02327,0.00064,0.00430,0.00018
GMIIIA K1008[4][all],Ho,67,164.930329,0.02091,0.00026,0.02047,0.00060,0.00315,0.00014
GMIIIA K1008[4][all],Tm,69,168.934219,0.02233,0.00024,0.02186,0.00062,0.00329,0.00014
GMIIIA K1008[4][all],Yb,70,173.045,0.02393,0.00029,0.02342,0.00068,0.00344,0.00015
# Notes
#   Analytical total: 1.021 ± 0.027
#   Duane-Hunt: 14.98 keV
#   Residual written to GMIIIA K1008[4][4][residual].msa.
#   Plot output to 'GMIIIA K1008[4][4][quantify].pdf'
# Spectrum
#   GMIIIA K1008[5][all]['GMIIIA K1008[5][4].msa']
# Fit warnings
#   The k-ratio '[Ho M₁-O₃ + 1 other] = -1.67 ± 0.13' is more than 3σ negative.
#   The k-ratio '[Yb M₁-O₂ + 1 other] = -1.073 ± 0.083' is more than 3σ negative.
# Quantification results
Name,Element,Z,A,C[z],U[C[z]],N[z],U[N[z]],A[z],U[A[z]]
GMIIIA K1008[5][all],O,8,15.999,0.38747,0.02641,0.38165,0.01620,0.60396,0.01651
GMIIIA K1008[5][all],Na,11,22.98976928,0.01522,0.00017,0.01499,0.00043,0.01651,0.00071
GMIIIA K1008[5][all],Al,13,26.9815384,0.09654,0.00140,0.09509,0.00281,0.08923,0.00388
GMIIIA K1008[5][all],Si,14,28.085,0.22210,0.00460,0.21877,0.00672,0.19721,0.00876
GMIIIA K1008[5][all],Ca,20,40.078,0.06775,0.00007,0.06674,0.00177,0.04216,0.00175
GMIIIA K1008[5][all],Rb,37,85.4678,0.00575,0.00031,0.00567,0.00034,0.00168,0.00011
GMIIIA K1008[5][all],Sr,38,87.62,0.10227,0.00127,0.10073,0.00289,0.02911,0.00126
GMIIIA K1008[5][all],Zr,40,91.224,0.00760,0.00025,0.00749,0.00031,0.00208,0.00011
GMIIIA K1008[5][all],Cs,55,132.90545196,0.02343,0.00015,0.02308,0.00063,0.00440,0.00018
GMIIIA K1008[5][all],Ba,56,137.327,0.02389,0.00017,0.02353,0.00064,0.00434,0.00018
GMIIIA K1008[5][all],Ho,67,164.930329,0.02030,0.00026,0.01999,0.00058,0.00307,0.00013
GMIIIA K1008[5][all],Tm,69,168.934219,0.02122,0.00024,0.02090,0.00060,0.00313,0.00013
GMIIIA K1008[5][all],Yb,70,173.045,0.02168,0.00029,0.02136,0.00063,0.00312,0.00014
# Notes
#   Analytical total: 1.015 ± 0.027
#   Duane-Hunt: 14.99 keV
#   Residual written to GMIIIA K1008[5][4][residual].msa.
#   Plot output to 'GMIIIA K1008[5][4][quantify].pdf'
# Spectrum
#   GMIIIA K1008[6][all]['GMIIIA K1008[6][4].msa']
# Fit warnings
#   The k-ratio '[Ho M₁-O₃ + 1 other] = -1.92 ± 0.13' is more than 3σ negative.
#   The k-ratio '[Yb M₁-O₂ + 1 other] = -1.179 ± 0.083' is more than 3σ negative.
# Quantification results
Name,Element,Z,A,C[z],U[C[z]],N[z],U[N[z]],A[z],U[A[z]]
GMIIIA K1008[6][all],O,8,15.999,0.38743,0.02642,0.38257,0.01622,0.60496,0.01651
GMIIIA K1008[6][all],Na,11,22.98976928,0.01565,0.00018,0.01545,0.00045,0.01701,0.00073
GMIIIA K1008[6][all],Al,13,26.9815384,0.09508,0.00139,0.09389,0.00278,0.08804,0.00383
GMIIIA K1008[6][all],Si,14,28.085,0.22119,0.00469,0.21842,0.00677,0.19675,0.00879
GMIIIA K1008[6][all],Ca,20,40.078,0.06772,0.00007,0.06687,0.00178,0.04221,0.00175
GMIIIA K1008[6][all],Rb,37,85.4678,0.00678,0.00031,0.00670,0.00036,0.00198,0.00012
GMIIIA K1008[6][all],Sr,38,87.62,0.10222,0.00127,0.10094,0.00291,0.02915,0.00126
GMIIIA K1008[6][all],Zr,40,91.224,0.00735,0.00024,0.00726,0.00031,0.00201,0.00011
GMIIIA K1008[6][all],Cs,55,132.90545196,0.02329,0.00015,0.02300,0.00063,0.00438,0.00018
GMIIIA K1008[6][all],Ba,56,137.327,0.02335,0.00017,0.02306,0.00063,0.00425,0.00018
GMIIIA K1008[6][all],Ho,67,164.930329,0.02124,0.00026,0.02097,0.00061,0.00322,0.00014
GMIIIA K1008[6][all],Tm,69,168.934219,0.02042,0.00024,0.02016,0.00058,0.00302,0.00013
GMIIIA K1008[6][all],Yb,70,173.045,0.02097,0.00029,0.02071,0.00062,0.00303,0.00013
# Notes
#   Analytical total: 1.013 ± 0.027
#   Duane-Hunt: 15.04 keV
#   Residual written to GMIIIA K1008[6][4][residual].msa.
#   Plot output to 'GMIIIA K1008[6][4][quantify].pdf'
# Spectrum
#   GMIIIA K1008[7][all]['GMIIIA K1008[7][4].msa']
# Fit warnings
#   The k-ratio '[Ho M₁-O₃ + 1 other] = -1.86 ± 0.13' is more than 3σ negative.
#   The k-ratio '[Yb M₁-O₂ + 1 other] = -1.255 ± 0.083' is more than 3σ negative.
# Quantification results
Name,Element,Z,A,C[z],U[C[z]],N[z],U[N[z]],A[z],U[A[z]]
GMIIIA K1008[7][all],O,8,15.999,0.38892,0.02655,0.38241,0.01623,0.60530,0.01651
GMIIIA K1008[7][all],Na,11,22.98976928,0.01517,0.00018,0.01492,0.00043,0.01643,0.00071
GMIIIA K1008[7][all],Al,13,26.9815384,0.09577,0.00137,0.09416,0.00278,0.08838,0.00384
GMIIIA K1008[7][all],Si,14,28.085,0.22159,0.00457,0.21788,0.00670,0.19646,0.00875
GMIIIA K1008[7][all],Ca,20,40.078,0.06801,0.00007,0.06687,0.00178,0.04225,0.00176
GMIIIA K1008[7][all],Rb,37,85.4678,0.00649,0.00031,0.00639,0.00035,0.00189,0.00012
GMIIIA K1008[7][all],Sr,38,87.62,0.10262,0.00130,0.10091,0.00291,0.02916,0.00126
GMIIIA K1008[7][all],Zr,40,91.224,0.00728,0.00024,0.00715,0.00030,0.00199,0.00011
GMIIIA K1008[7][all],Cs,55,132.90545196,0.02381,0.00015,0.02341,0.00064,0.00446,0.00019
GMIIIA K1008[7][all],Ba,56,137.327,0.02399,0.00017,0.02359,0.00065,0.00435,0.00018
GMIIIA K1008[7][all],Ho,67,164.930329,0.02008,0.00026,0.01974,0.00058,0.00303,0.00013
GMIIIA K1008[7][all],Tm,69,168.934219,0.02028,0.00024,0.01994,0.00058,0.00299,0.00013
GMIIIA K1008[7][all],Yb,70,173.045,0.02302,0.00029,0.02263,0.00066,0.00331,0.00014
# Notes
#   Analytical total: 1.017 ± 0.027
#   Duane-Hunt: 15.20 keV
#   Residual written to GMIIIA K1008[7][4][residual].msa.
#   Plot output to 'GMIIIA K1008[7][4][quantify].pdf'
# Spectrum
#   GMIIIA K1008[8][all]['GMIIIA K1008[8][4].msa']
# Fit warnings
#   The k-ratio '[Ho M₁-O₃ + 1 other] = -1.88 ± 0.13' is more than 3σ negative.
#   The k-ratio '[Yb M₁-O₂ + 1 other] = -1.322 ± 0.083' is more than 3σ negative.
# Quantification results
Name,Element,Z,A,C[z],U[C[z]],N[z],U[N[z]],A[z],U[A[z]]
GMIIIA K1008[8][all],O,8,15.999,0.38748,0.02649,0.38179,0.01624,0.60515,0.01654
GMIIIA K1008[8][all],Na,11,22.98976928,0.01539,0.00018,0.01516,0.00044,0.01673,0.00072
GMIIIA K1008[8][all],Al,13,26.9815384,0.09412,0.00136,0.09274,0.00274,0.08716,0.00380
GMIIIA K1008[8][all],Si,14,28.085,0.22161,0.00460,0.21835,0.00672,0.19716,0.00880
GMIIIA K1008[8][all],Ca,20,40.078,0.06783,0.00007,0.06684,0.00178,0.04229,0.00176
GMIIIA K1008[8][all],Rb,37,85.4678,0.00626,0.00031,0.00617,0.00035,0.00183,0.00012
GMIIIA K1008[8][all],Sr,38,87.62,0.10264,0.00130,0.10113,0.00292,0.02927,0.00127
GMIIIA K1008[8][all],Zr,40,91.224,0.00789,0.00026,0.00777,0.00033,0.00216,0.00011
GMIIIA K1008[8][all],Cs,55,132.90545196,0.02347,0.00015,0.02312,0.00063,0.00441,0.00019
GMIIIA K1008[8][all],Ba,56,137.327,0.02383,0.00017,0.02348,0.00064,0.00434,0.00018
GMIIIA K1008[8][all],Ho,67,164.930329,0.02009,0.00026,0.01979,0.00058,0.00304,0.00013
GMIIIA K1008[8][all],Tm,69,168.934219,0.02130,0.00024,0.02099,0.00060,0.00315,0.00014
GMIIIA K1008[8][all],Yb,70,173.045,0.02299,0.00029,0.02266,0.00066,0.00332,0.00014
# Notes
#   Analytical total: 1.015 ± 0.027
#   Duane-Hunt: 15.20 keV
#   Residual written to GMIIIA K1008[8][4][residual].msa.
#   Plot output to 'GMIIIA K1008[8][4][quantify].pdf'
# Result Comparison
Name,O,Na,Al,Si,Ca,Rb,Sr,Zr,Cs,Ba,Ho,Tm,Yb,Σ
GMIIIA K1008[0][all],0.390 ± 0.027,0.01535 ± 0.00017,0.0964 ± 0.0014,0.2211 ± 0.0045,0.067618 ± 0.000072,0.00717 ± 0.00032,0.1031 ± 0.0013,0.00742 ± 0.00025,0.02316 ± 0.00015,0.02380 ± 0.00017,0.01911 ± 0.00026,0.02144 ± 0.00024,0.02361 ± 0.00029,1.019 ± 0.027
GMIIIA K1008[1][all],0.388 ± 0.027,0.01530 ± 0.00017,0.0944 ± 0.0014,0.2211 ± 0.0047,0.068021 ± 0.000072,0.00732 ± 0.00032,0.1031 ± 0.0013,0.00771 ± 0.00026,0.02257 ± 0.00015,0.02294 ± 0.00016,0.02048 ± 0.00026,0.02215 ± 0.00024,0.02462 ± 0.00029,1.018 ± 0.027
GMIIIA K1008[2][all],0.389 ± 0.027,0.01545 ± 0.00018,0.0953 ± 0.0014,0.2219 ± 0.0047,0.067996 ± 0.000072,0.00655 ± 0.00031,0.1024 ± 0.0013,0.00751 ± 0.00025,0.02356 ± 0.00015,0.02362 ± 0.00017,0.02072 ± 0.00026,0.02161 ± 0.00024,0.02393 ± 0.00029,1.020 ± 0.027
GMIIIA K1008[3][all],0.389 ± 0.027,0.01526 ± 0.00017,0.0950 ± 0.0014,0.2216 ± 0.0047,0.067762 ± 0.000072,0.00690 ± 0.00032,0.1024 ± 0.0013,0.00774 ± 0.00025,0.02282 ± 0.00015,0.02317 ± 0.00017,0.02059 ± 0.00026,0.02166 ± 0.00024,0.02326 ± 0.00029,1.017 ± 0.027
GMIIIA K1008[4][all],0.389 ± 0.027,0.01521 ± 0.00018,0.0962 ± 0.0014,0.2224 ± 0.0048,0.067720 ± 0.000072,0.00603 ± 0.00031,0.1030 ± 0.0013,0.00731 ± 0.00024,0.02359 ± 0.00015,0.02376 ± 0.00017,0.02091 ± 0.00026,0.02233 ± 0.00024,0.02393 ± 0.00029,1.021 ± 0.027
GMIIIA K1008[5][all],0.387 ± 0.026,0.01522 ± 0.00017,0.0965 ± 0.0014,0.2221 ± 0.0046,0.067754 ± 0.000072,0.00575 ± 0.00031,0.1023 ± 0.0013,0.00760 ± 0.00025,0.02343 ± 0.00015,0.02389 ± 0.00017,0.02030 ± 0.00026,0.02122 ± 0.00024,0.02168 ± 0.00029,1.015 ± 0.027
GMIIIA K1008[6][all],0.387 ± 0.026,0.01565 ± 0.00018,0.0951 ± 0.0014,0.2212 ± 0.0047,0.067719 ± 0.000072,0.00678 ± 0.00031,0.1022 ± 0.0013,0.00735 ± 0.00024,0.02329 ± 0.00015,0.02335 ± 0.00017,0.02124 ± 0.00026,0.02042 ± 0.00024,0.02097 ± 0.00029,1.013 ± 0.027
GMIIIA K1008[7][all],0.389 ± 0.027,0.01517 ± 0.00018,0.0958 ± 0.0014,0.2216 ± 0.0046,0.068008 ± 0.000072,0.00649 ± 0.00031,0.1026 ± 0.0013,0.00728 ± 0.00024,0.02381 ± 0.00015,0.02399 ± 0.00017,0.02008 ± 0.00026,0.02028 ± 0.00024,0.02302 ± 0.00029,1.017 ± 0.027
GMIIIA K1008[8][all],0.387 ± 0.026,0.01539 ± 0.00018,0.0941 ± 0.0014,0.2216 ± 0.0046,0.067832 ± 0.000072,0.00626 ± 0.00031,0.1026 ± 0.0013,0.00789 ± 0.00026,0.02347 ± 0.00015,0.02383 ± 0.00017,0.02009 ± 0.00026,0.02130 ± 0.00024,0.02299 ± 0.00029,1.015 ± 0.027
Mean,0.38842 ± 0.00084,0.01533 ± 0.00015,0.09542 ± 0.00086,0.22163 ± 0.00044,0.06783 ± 0.00015,0.00658 ± 0.00052,0.10263 ± 0.00035,0.00753 ± 0.00022,0.02330 ± 0.00039,0.02360 ± 0.00036,0.02039 ± 0.00061,0.02138 ± 0.00069,0.0231 ± 0.0011,1.0171 ± 0.0027
Nominal,0.3868,0.0167,0.0892,0.2102,0.0675,0.0206,0.1005,0.0083,0.0212,0.0202,0.0196,0.0197,0.0198,1
RDEV (%),0.4,-8.1,6.9,5.5,0.5,-68,2.1,-9.1,9.8,17.1,3.8,8.5,17,1.7

File: N132962/Quantification/15 keV/GMIIIA/k1010.csv
# Configuration
#   Username: Nicholas W. M. Ritchie
#   Timestamp: 2025-10-23 13:25:52
#   Application: spex version 0.0.121
#   References: `N132962 15 keV` revision 199 - 2025-10-23 13:24:40 -04:00
# Configuration warnings
#   The Duane-Hunt (14.66 keV) for KCl standard for 'N132962' detector differs by more than 1 % from the beam energy (15.00 keV)!!
#   There are no suitable references for [K L₃-M₁ and 8 others; 0.8241>.
#   There are no suitable references for [Rb L₁-L₂ and 1 others; 0.0007>.
#   There are no suitable references for [Sr L₁-L₂ and 1 others; 0.0007>.
#   There are no suitable references for [Cs M₁-M₂ and 5 others; 0.0277>.
#   There are no suitable references for [Cs M₅-N₃ and 17 others; 0.9731>.
# Spectrum
#   GMIIIA K1010[0][all]['GMIIIA K1010[0][4].msa']
# Fit warnings
#    None
# Quantification results
Name,Element,Z,A,C[z],U[C[z]],N[z],U[N[z]],A[z],U[A[z]]
GMIIIA K1010[0][all],O,8,15.999,0.40022,0.02698,0.40521,0.01627,0.62111,0.01590
GMIIIA K1010[0][all],Al,13,26.9815384,0.09241,0.00095,0.09356,0.00271,0.08504,0.00365
GMIIIA K1010[0][all],Si,14,28.085,0.21984,0.00172,0.22258,0.00624,0.19435,0.00823
GMIIIA K1010[0][all],K,19,39.0983,0.01984,0.00005,0.02009,0.00055,0.01260,0.00053
GMIIIA K1010[0][all],Ca,20,40.078,0.06846,0.00008,0.06931,0.00190,0.04241,0.00178
GMIIIA K1010[0][all],Ge,32,72.63,0.01640,0.00023,0.01661,0.00051,0.00561,0.00025
GMIIIA K1010[0][all],Rb,37,85.4678,0.00011,0.00029,0.00011,0.00029,0.00003,0.00008
GMIIIA K1010[0][all],Sr,38,87.62,0.08503,0.00107,0.08609,0.00256,0.02410,0.00105
GMIIIA K1010[0][all],Te,52,127.6,0.00422,0.00014,0.00428,0.00018,0.00082,0.00004
GMIIIA K1010[0][all],Cs,55,132.90545196,0.02283,0.00013,0.02312,0.00065,0.00427,0.00018
GMIIIA K1010[0][all],La,57,138.90547,0.01659,0.00013,0.01680,0.00048,0.00297,0.00013
GMIIIA K1010[0][all],Eu,63,151.964,0.01983,0.00014,0.02008,0.00057,0.00324,0.00014
GMIIIA K1010[0][all],Gd,64,157.25,0.02189,0.00016,0.02216,0.00063,0.00346,0.00015
# Notes
#   Analytical total: 0.988 ± 0.027
#   Duane-Hunt: 15.20 keV
#   Residual written to GMIIIA K1010[0][4][residual].msa.
#   Plot output to 'GMIIIA K1010[0][4][quantify].pdf'
# Spectrum
#   GMIIIA K1010[1][all]['GMIIIA K1010[1][4].msa']
# Fit warnings
#    None
# Quantification results
Name,Element,Z,A,C[z],U[C[z]],N[z],U[N[z]],A[z],U[A[z]]
GMIIIA K1010[1][all],O,8,15.999,0.39808,0.02678,0.40396,0.01623,0.62110,0.01587
GMIIIA K1010[1][all],Al,13,26.9815384,0.09181,0.00094,0.09316,0.00268,0.08493,0.00364
GMIIIA K1010[1][all],Si,14,28.085,0.21728,0.00169,0.22049,0.00615,0.19313,0.00816
GMIIIA K1010[1][all],K,19,39.0983,0.02032,0.00005,0.02062,0.00056,0.01297,0.00054
GMIIIA K1010[1][all],Ca,20,40.078,0.06794,0.00008,0.06894,0.00188,0.04231,0.00177
GMIIIA K1010[1][all],Ge,32,72.63,0.01587,0.00023,0.01611,0.00050,0.00546,0.00024
GMIIIA K1010[1][all],Rb,37,85.4678,0.00281,0.00029,0.00285,0.00031,0.00082,0.00009
GMIIIA K1010[1][all],Sr,38,87.62,0.08526,0.00107,0.08652,0.00256,0.02429,0.00106
GMIIIA K1010[1][all],Te,52,127.6,0.00536,0.00014,0.00544,0.00020,0.00105,0.00005
GMIIIA K1010[1][all],Cs,55,132.90545196,0.02301,0.00013,0.02335,0.00065,0.00432,0.00018
GMIIIA K1010[1][all],La,57,138.90547,0.01627,0.00013,0.01651,0.00047,0.00292,0.00012
GMIIIA K1010[1][all],Eu,63,151.964,0.02020,0.00014,0.02050,0.00058,0.00332,0.00014
GMIIIA K1010[1][all],Gd,64,157.25,0.02123,0.00016,0.02154,0.00061,0.00337,0.00014
# Notes
#   Analytical total: 0.985 ± 0.027
#   Duane-Hunt: 15.20 keV
#   Residual written to GMIIIA K1010[1][4][residual].msa.
#   Plot output to 'GMIIIA K1010[1][4][quantify].pdf'
# Spectrum
#   GMIIIA K1010[2][all]['GMIIIA K1010[2][4].msa']
# Fit warnings
#    None
# Quantification results
Name,Element,Z,A,C[z],U[C[z]],N[z],U[N[z]],A[z],U[A[z]]
GMIIIA K1010[2][all],O,8,15.999,0.39953,0.02690,0.40433,0.01624,0.62125,0.01588
GMIIIA K1010[2][all],Al,13,26.9815384,0.09210,0.00096,0.09321,0.00269,0.08492,0.00365
GMIIIA K1010[2][all],Si,14,28.085,0.21821,0.00172,0.22083,0.00617,0.19329,0.00818
GMIIIA K1010[2][all],K,19,39.0983,0.02004,0.00005,0.02028,0.00056,0.01275,0.00053
GMIIIA K1010[2][all],Ca,20,40.078,0.06815,0.00008,0.06897,0.00189,0.04230,0.00177
GMIIIA K1010[2][all],Ge,32,72.63,0.01659,0.00023,0.01679,0.00051,0.00568,0.00025
GMIIIA K1010[2][all],Rb,37,85.4678,0.00287,0.00029,0.00291,0.00031,0.00084,0.00009
GMIIIA K1010[2][all],Sr,38,87.62,0.08520,0.00107,0.08623,0.00255,0.02419,0.00106
GMIIIA K1010[2][all],Te,52,127.6,0.00463,0.00014,0.00469,0.00019,0.00090,0.00005
GMIIIA K1010[2][all],Cs,55,132.90545196,0.02198,0.00013,0.02225,0.00062,0.00411,0.00017
GMIIIA K1010[2][all],La,57,138.90547,0.01675,0.00013,0.01695,0.00048,0.00300,0.00013
GMIIIA K1010[2][all],Eu,63,151.964,0.02020,0.00014,0.02044,0.00058,0.00331,0.00014
GMIIIA K1010[2][all],Gd,64,157.25,0.02187,0.00016,0.02214,0.00063,0.00346,0.00015
# Notes
#   Analytical total: 0.988 ± 0.027
#   Duane-Hunt: 15.20 keV
#   Residual written to GMIIIA K1010[2][4][residual].msa.
#   Plot output to 'GMIIIA K1010[2][4][quantify].pdf'
# Spectrum
#   GMIIIA K1010[3][all]['GMIIIA K1010[3][4].msa']
# Fit warnings
#    None
# Quantification results
Name,Element,Z,A,C[z],U[C[z]],N[z],U[N[z]],A[z],U[A[z]]
GMIIIA K1010[3][all],O,8,15.999,0.39958,0.02694,0.40275,0.01624,0.62002,0.01592
GMIIIA K1010[3][all],Al,13,26.9815384,0.09232,0.00098,0.09305,0.00269,0.08494,0.00365
GMIIIA K1010[3][all],Si,14,28.085,0.21976,0.00176,0.22150,0.00618,0.19426,0.00822
GMIIIA K1010[3][all],K,19,39.0983,0.01991,0.00005,0.02007,0.00055,0.01264,0.00053
GMIIIA K1010[3][all],Ca,20,40.078,0.06840,0.00008,0.06894,0.00188,0.04237,0.00177
GMIIIA K1010[3][all],Ge,32,72.63,0.01747,0.00023,0.01761,0.00053,0.00597,0.00026
GMIIIA K1010[3][all],Rb,37,85.4678,0.00130,0.00029,0.00132,0.00030,0.00038,0.00009
GMIIIA K1010[3][all],Sr,38,87.62,0.08551,0.00108,0.08619,0.00255,0.02423,0.00106
GMIIIA K1010[3][all],Te,52,127.6,0.00516,0.00014,0.00520,0.00020,0.00100,0.00005
GMIIIA K1010[3][all],Cs,55,132.90545196,0.02276,0.00013,0.02294,0.00064,0.00425,0.00018
GMIIIA K1010[3][all],La,57,138.90547,0.01713,0.00013,0.01727,0.00049,0.00306,0.00013
GMIIIA K1010[3][all],Eu,63,151.964,0.02004,0.00014,0.02020,0.00057,0.00327,0.00014
GMIIIA K1010[3][all],Gd,64,157.25,0.02278,0.00016,0.02297,0.00065,0.00360,0.00015
# Notes
#   Analytical total: 0.992 ± 0.027
#   Duane-Hunt: 15.02 keV
#   Residual written to GMIIIA K1010[3][4][residual].msa.
#   Plot output to 'GMIIIA K1010[3][4][quantify].pdf'
# Spectrum
#   GMIIIA K1010[4][all]['GMIIIA K1010[4][4].msa']
# Fit warnings
#    None
# Quantification results
Name,Element,Z,A,C[z],U[C[z]],N[z],U[N[z]],A[z],U[A[z]]
GMIIIA K1010[4][all],O,8,15.999,0.39900,0.02690,0.40262,0.01624,0.62011,0.01592
GMIIIA K1010[4][all],Al,13,26.9815384,0.09197,0.00097,0.09280,0.00268,0.08475,0.00364
GMIIIA K1010[4][all],Si,14,28.085,0.21901,0.00173,0.22099,0.00616,0.19390,0.00820
GMIIIA K1010[4][all],K,19,39.0983,0.02001,0.00005,0.02019,0.00055,0.01273,0.00053
GMIIIA K1010[4][all],Ca,20,40.078,0.06832,0.00008,0.06894,0.00188,0.04239,0.00177
GMIIIA K1010[4][all],Ge,32,72.63,0.01749,0.00023,0.01765,0.00053,0.00599,0.00026
GMIIIA K1010[4][all],Rb,37,85.4678,0.00233,0.00029,0.00235,0.00030,0.00068,0.00009
GMIIIA K1010[4][all],Sr,38,87.62,0.08613,0.00109,0.08691,0.00257,0.02444,0.00107
GMIIIA K1010[4][all],Te,52,127.6,0.00468,0.00014,0.00472,0.00019,0.00091,0.00005
GMIIIA K1010[4][all],Cs,55,132.90545196,0.02288,0.00013,0.02308,0.00064,0.00428,0.00018
GMIIIA K1010[4][all],La,57,138.90547,0.01690,0.00013,0.01706,0.00048,0.00303,0.00013
GMIIIA K1010[4][all],Eu,63,151.964,0.02012,0.00014,0.02031,0.00057,0.00329,0.00014
GMIIIA K1010[4][all],Gd,64,157.25,0.02217,0.00016,0.02237,0.00063,0.00351,0.00015
# Notes
#   Analytical total: 0.991 ± 0.027
#   Duane-Hunt: 15.10 keV
#   Residual written to GMIIIA K1010[4][4][residual].msa.
#   Plot output to 'GMIIIA K1010[4][4][quantify].pdf'
# Spectrum
#   GMIIIA K1010[5][all]['GMIIIA K1010[5][4].msa']
# Fit warnings
#    None
# Quantification results
Name,Element,Z,A,C[z],U[C[z]],N[z],U[N[z]],A[z],U[A[z]]
GMIIIA K1010[5][all],O,8,15.999,0.39944,0.02691,0.40489,0.01626,0.62145,0.01589
GMIIIA K1010[5][all],Al,13,26.9815384,0.09184,0.00093,0.09309,0.00269,0.08473,0.00364
GMIIIA K1010[5][all],Si,14,28.085,0.21846,0.00166,0.22144,0.00619,0.19362,0.00820
GMIIIA K1010[5][all],K,19,39.0983,0.01979,0.00005,0.02006,0.00055,0.01260,0.00053
GMIIIA K1010[5][all],Ca,20,40.078,0.06850,0.00008,0.06944,0.00190,0.04255,0.00178
GMIIIA K1010[5][all],Ge,32,72.63,0.01636,0.00023,0.01658,0.00051,0.00561,0.00025
GMIIIA K1010[5][all],Rb,37,85.4678,0.00158,0.00029,0.00161,0.00030,0.00046,0.00009
GMIIIA K1010[5][all],Sr,38,87.62,0.08485,0.00105,0.08601,0.00255,0.02411,0.00105
GMIIIA K1010[5][all],Te,52,127.6,0.00504,0.00014,0.00511,0.00020,0.00098,0.00005
GMIIIA K1010[5][all],Cs,55,132.90545196,0.02311,0.00013,0.02343,0.00066,0.00433,0.00018
GMIIIA K1010[5][all],La,57,138.90547,0.01711,0.00013,0.01734,0.00049,0.00307,0.00013
GMIIIA K1010[5][all],Eu,63,151.964,0.01916,0.00014,0.01942,0.00055,0.00314,0.00013
GMIIIA K1010[5][all],Gd,64,157.25,0.02129,0.00016,0.02158,0.00061,0.00337,0.00014
# Notes
#   Analytical total: 0.987 ± 0.027
#   Duane-Hunt: 14.91 keV
#   Residual written to GMIIIA K1010[5][4][residual].msa.
#   Plot output to 'GMIIIA K1010[5][4][quantify].pdf'
# Spectrum
#   GMIIIA K1010[6][all]['GMIIIA K1010[6][4].msa']
# Fit warnings
#    None
# Quantification results
Name,Element,Z,A,C[z],U[C[z]],N[z],U[N[z]],A[z],U[A[z]]
GMIIIA K1010[6][all],O,8,15.999,0.39935,0.02690,0.40332,0.01624,0.62017,0.01591
GMIIIA K1010[6][all],Al,13,26.9815384,0.09224,0.00098,0.09316,0.00269,0.08494,0.00365
GMIIIA K1010[6][all],Si,14,28.085,0.21956,0.00172,0.22175,0.00618,0.19424,0.00821
GMIIIA K1010[6][all],K,19,39.0983,0.02024,0.00005,0.02044,0.00056,0.01286,0.00054
GMIIIA K1010[6][all],Ca,20,40.078,0.06807,0.00008,0.06874,0.00188,0.04220,0.00177
GMIIIA K1010[6][all],Ge,32,72.63,0.01788,0.00023,0.01806,0.00054,0.00612,0.00027
GMIIIA K1010[6][all],Rb,37,85.4678,0.00155,0.00029,0.00157,0.00030,0.00045,0.00009
GMIIIA K1010[6][all],Sr,38,87.62,0.08508,0.00107,0.08593,0.00254,0.02413,0.00105
GMIIIA K1010[6][all],Te,52,127.6,0.00443,0.00014,0.00447,0.00018,0.00086,0.00004
GMIIIA K1010[6][all],Cs,55,132.90545196,0.02311,0.00013,0.02334,0.00065,0.00432,0.00018
GMIIIA K1010[6][all],La,57,138.90547,0.01677,0.00013,0.01694,0.00048,0.00300,0.00013
GMIIIA K1010[6][all],Eu,63,151.964,0.02003,0.00014,0.02023,0.00057,0.00327,0.00014
GMIIIA K1010[6][all],Gd,64,157.25,0.02183,0.00016,0.02205,0.00062,0.00345,0.00015
# Notes
#   Analytical total: 0.990 ± 0.027
#   Duane-Hunt: 15.20 keV
#   Residual written to GMIIIA K1010[6][4][residual].msa.
#   Plot output to 'GMIIIA K1010[6][4][quantify].pdf'
# Spectrum
#   GMIIIA K1010[7][all]['GMIIIA K1010[7][4].msa']
# Fit warnings
#    None
# Quantification results
Name,Element,Z,A,C[z],U[C[z]],N[z],U[N[z]],A[z],U[A[z]]
GMIIIA K1010[7][all],O,8,15.999,0.40102,0.02705,0.40437,0.01627,0.62126,0.01591
GMIIIA K1010[7][all],Al,13,26.9815384,0.09206,0.00097,0.09283,0.00269,0.08457,0.00364
GMIIIA K1010[7][all],Si,14,28.085,0.21949,0.00170,0.22133,0.00619,0.19371,0.00821
GMIIIA K1010[7][all],K,19,39.0983,0.01990,0.00005,0.02007,0.00055,0.01262,0.00053
GMIIIA K1010[7][all],Ca,20,40.078,0.06855,0.00008,0.06913,0.00189,0.04240,0.00178
GMIIIA K1010[7][all],Ge,32,72.63,0.01743,0.00023,0.01758,0.00053,0.00595,0.00026
GMIIIA K1010[7][all],Rb,37,85.4678,0.00149,0.00029,0.00150,0.00030,0.00043,0.00009
GMIIIA K1010[7][all],Sr,38,87.62,0.08540,0.00107,0.08611,0.00255,0.02416,0.00105
GMIIIA K1010[7][all],Te,52,127.6,0.00460,0.00014,0.00463,0.00019,0.00089,0.00005
GMIIIA K1010[7][all],Cs,55,132.90545196,0.02316,0.00013,0.02336,0.00065,0.00432,0.00018
GMIIIA K1010[7][all],La,57,138.90547,0.01736,0.00013,0.01750,0.00050,0.00310,0.00013
GMIIIA K1010[7][all],Eu,63,151.964,0.01961,0.00014,0.01977,0.00056,0.00320,0.00014
GMIIIA K1010[7][all],Gd,64,157.25,0.02164,0.00016,0.02182,0.00062,0.00341,0.00015
# Notes
#   Analytical total: 0.992 ± 0.027
#   Duane-Hunt: 15.19 keV
#   Residual written to GMIIIA K1010[7][4][residual].msa.
#   Plot output to 'GMIIIA K1010[7][4][quantify].pdf'
# Spectrum
#   GMIIIA K1010[8][all]['GMIIIA K1010[8][4].msa']
# Fit warnings
#    None
# Quantification results
Name,Element,Z,A,C[z],U[C[z]],N[z],U[N[z]],A[z],U[A[z]]
GMIIIA K1010[8][all],O,8,15.999,0.39999,0.02696,0.40512,0.01627,0.62136,0.01590
GMIIIA K1010[8][all],Al,13,26.9815384,0.09201,0.00094,0.09319,0.00269,0.08475,0.00364
GMIIIA K1010[8][all],Si,14,28.085,0.21947,0.00173,0.22229,0.00623,0.19422,0.00823
GMIIIA K1010[8][all],K,19,39.0983,0.02019,0.00005,0.02045,0.00056,0.01283,0.00054
GMIIIA K1010[8][all],Ca,20,40.078,0.06820,0.00008,0.06908,0.00189,0.04230,0.00177
GMIIIA K1010[8][all],Ge,32,72.63,0.01508,0.00023,0.01527,0.00048,0.00516,0.00023
GMIIIA K1010[8][all],Rb,37,85.4678,0.00106,0.00029,0.00107,0.00030,0.00031,0.00009
GMIIIA K1010[8][all],Sr,38,87.62,0.08523,0.00107,0.08632,0.00256,0.02417,0.00106
GMIIIA K1010[8][all],Te,52,127.6,0.00457,0.00014,0.00463,0.00019,0.00089,0.00005
GMIIIA K1010[8][all],Cs,55,132.90545196,0.02230,0.00013,0.02259,0.00063,0.00417,0.00018
GMIIIA K1010[8][all],La,57,138.90547,0.01708,0.00013,0.01730,0.00049,0.00306,0.00013
GMIIIA K1010[8][all],Eu,63,151.964,0.02015,0.00014,0.02041,0.00058,0.00329,0.00014
GMIIIA K1010[8][all],Gd,64,157.25,0.02200,0.00016,0.02229,0.00063,0.00348,0.00015
# Notes
#   Analytical total: 0.987 ± 0.027
#   Duane-Hunt: 15.00 keV
#   Residual written to GMIIIA K1010[8][4][residual].msa.
#   Plot output to 'GMIIIA K1010[8][4][quantify].pdf'
# Result Comparison
Name,O,Al,Si,K,Ca,Ge,Rb,Sr,Te,Cs,La,Eu,Gd,Σ
GMIIIA K1010[0][all],0.400 ± 0.027,0.09241 ± 0.00095,0.2198 ± 0.0017,0.019844 ± 0.000049,0.068458 ± 0.000078,0.01640 ± 0.00023,0.00011 ± 0.00029,0.0850 ± 0.0011,0.00422 ± 0.00014,0.02283 ± 0.00013,0.01659 ± 0.00013,0.01983 ± 0.00014,0.02189 ± 0.00016,0.988 ± 0.027
GMIIIA K1010[1][all],0.398 ± 0.027,0.09181 ± 0.00094,0.2173 ± 0.0017,0.020316 ± 0.000049,0.067938 ± 0.000077,0.01587 ± 0.00023,0.00281 ± 0.00029,0.0853 ± 0.0011,0.00536 ± 0.00014,0.02301 ± 0.00013,0.01627 ± 0.00013,0.02020 ± 0.00014,0.02123 ± 0.00016,0.985 ± 0.027
GMIIIA K1010[2][all],0.400 ± 0.027,0.09210 ± 0.00096,0.2182 ± 0.0017,0.020035 ± 0.000048,0.068148 ± 0.000077,0.01659 ± 0.00023,0.00287 ± 0.00029,0.0852 ± 0.0011,0.00463 ± 0.00014,0.02198 ± 0.00013,0.01675 ± 0.00013,0.02020 ± 0.00014,0.02187 ± 0.00016,0.988 ± 0.027
GMIIIA K1010[3][all],0.400 ± 0.027,0.09232 ± 0.00098,0.2198 ± 0.0018,0.019913 ± 0.000049,0.068402 ± 0.000078,0.01747 ± 0.00023,0.00130 ± 0.00029,0.0855 ± 0.0011,0.00516 ± 0.00014,0.02276 ± 0.00013,0.01713 ± 0.00013,0.02004 ± 0.00014,0.02278 ± 0.00016,0.992 ± 0.027
GMIIIA K1010[4][all],0.399 ± 0.027,0.09197 ± 0.00097,0.2190 ± 0.0017,0.020010 ± 0.000048,0.068320 ± 0.000078,0.01749 ± 0.00023,0.00233 ± 0.00029,0.0861 ± 0.0011,0.00468 ± 0.00014,0.02288 ± 0.00013,0.01690 ± 0.00013,0.02012 ± 0.00014,0.02217 ± 0.00016,0.991 ± 0.027
GMIIIA K1010[5][all],0.399 ± 0.027,0.09184 ± 0.00093,0.2185 ± 0.0017,0.019787 ± 0.000048,0.068503 ± 0.000078,0.01636 ± 0.00023,0.00158 ± 0.00029,0.0849 ± 0.0010,0.00504 ± 0.00014,0.02311 ± 0.00013,0.01711 ± 0.00013,0.01916 ± 0.00014,0.02129 ± 0.00016,0.987 ± 0.027
GMIIIA K1010[6][all],0.399 ± 0.027,0.09224 ± 0.00098,0.2196 ± 0.0017,0.020240 ± 0.000049,0.068066 ± 0.000078,0.01788 ± 0.00023,0.00155 ± 0.00029,0.0851 ± 0.0011,0.00443 ± 0.00014,0.02311 ± 0.00013,0.01677 ± 0.00013,0.02003 ± 0.00014,0.02183 ± 0.00016,0.990 ± 0.027
GMIIIA K1010[7][all],0.401 ± 0.027,0.09206 ± 0.00097,0.2195 ± 0.0017,0.019904 ± 0.000049,0.068552 ± 0.000078,0.01743 ± 0.00023,0.00149 ± 0.00029,0.0854 ± 0.0011,0.00460 ± 0.00014,0.02316 ± 0.00013,0.01736 ± 0.00013,0.01961 ± 0.00014,0.02164 ± 0.00016,0.992 ± 0.027
GMIIIA K1010[8][all],0.400 ± 0.027,0.09201 ± 0.00094,0.2195 ± 0.0017,0.020191 ± 0.000049,0.068203 ± 0.000078,0.01508 ± 0.00023,0.00106 ± 0.00029,0.0852 ± 0.0011,0.00457 ± 0.00014,0.02230 ± 0.00013,0.01708 ± 0.00013,0.02015 ± 0.00014,0.02200 ± 0.00016,0.987 ± 0.027
Mean,0.39958 ± 0.00081,0.09208 ± 0.00021,0.21901 ± 0.00086,0.02003 ± 0.00019,0.06829 ± 0.00021,0.01673 ± 0.00091,0.00168 ± 0.00088,0.08530 ± 0.00037,0.00474 ± 0.00037,0.02280 ± 0.00040,0.01688 ± 0.00033,0.01993 ± 0.00035,0.02186 ± 0.00047,0.9889 ± 0.0024
Nominal,0.3896,0.0892,0.2102,0.0187,0.0675,0.0156,0.0206,0.1005,0.009,0.0212,0.0192,0.0194,0.0195,1
RDEV (%),2.6,3.2,4.2,7.2,1.2,7.1,-91.8,-15.2,-47,7.4,-12,2.5,12,-1.1
