Repository: NicholasWMRitchie/spex_quant

# spex_quant
Spectral data for evaluating `spex`.  It contains both standard spectra and sample spectra.

 * N132962 represents the TESCAN MIRA4 with 4 silicon nitride window silicon drift detectors in 217 D113 at NIST Gaitherburg.
  * Reference set: "N132962 20 keV" built using 'n132962_20keV.bat' for 20 keV analyses

File: N132962/Quantification/15 keV/GMIIIA/k1012.csv
# Configuration
#   Username: Nicholas W. M. Ritchie
#   Timestamp: 2025-10-23 13:25:52
#   Application: spex version 0.0.121
#   References: `N132962 15 keV` revision 199 - 2025-10-23 13:24:40 -04:00
# Configuration warnings
#   The Duane-Hunt (14.66 keV) for KCl standard for 'N132962' detector differs by more than 1 % from the beam energy (15.00 keV)!!
#   The Duane-Hunt (14.83 keV) for CeO2 standard for 'N132962' detector differs by more than 1 % from the beam energy (15.00 keV)!!
#   There are no suitable references for [P L₁-M₂ and 1 others; 0.0632>.
#   There are no suitable references for [K L₃-M₁ and 8 others; 0.8241>.
#   There are no suitable references for [Ga L₁-L₂ and 1 others; 0.0013>.
#   There are no suitable references for [Cs M₁-M₂ and 5 others; 0.0277>.
#   There are no suitable references for [Cs M₅-N₃ and 17 others; 0.9731>.
# Spectrum
#   GMIIIA K1012[0][all]['GMIIIA K1012[0][4].msa']
# Fit warnings
#   Removing Se from the fit and re-fitting (threshold = 0.0σ).
#   The k-ratio '[In L₁-L₃] = -0.081 ± 0.023' is more than 3σ negative.
#   The k-ratio '[Ce M₁-O₃ + 1 other] = -2.85 ± 0.24' is more than 3σ negative.
# Quantification results
Name,Element,Z,A,C[z],U[C[z]],N[z],U[N[z]],A[z],U[A[z]]
GMIIIA K1012[0][all],O,8,15.999,0.41129,0.02744,0.39813,0.01610,0.60455,0.01618
GMIIIA K1012[0][all],Na,11,22.98976928,0.01684,0.00023,0.01630,0.00049,0.01722,0.00074
GMIIIA K1012[0][all],Mg,12,24.305,0.08583,0.00396,0.08308,0.00416,0.08304,0.00486
GMIIIA K1012[0][all],Al,13,26.9815384,0.07846,0.00271,0.07595,0.00317,0.06839,0.00354
GMIIIA K1012[0][all],Si,14,28.085,0.20111,0.00041,0.19468,0.00526,0.16840,0.00684
GMIIIA K1012[0][all],P,15,30.973761998,0.00685,0.00008,0.00663,0.00019,0.00520,0.00022
GMIIIA K1012[0][all],K,19,39.0983,0.01895,0.00006,0.01834,0.00050,0.01140,0.00046
GMIIIA K1012[0][all],Ca,20,40.078,0.00432,0.00004,0.00418,0.00012,0.00253,0.00010
GMIIIA K1012[0][all],Ga,31,69.723,0.01635,0.00017,0.01583,0.00046,0.00551,0.00023
GMIIIA K1012[0][all],Se,34,78.971,0.00000,0.00037,0.00000,0.00035,0.00000,0.00011
GMIIIA K1012[0][all],In,49,114.818,0.01830,0.00015,0.01772,0.00050,0.00375,0.00016
GMIIIA K1012[0][all],Cs,55,132.90545196,0.02273,0.00017,0.02200,0.00061,0.00402,0.00017
GMIIIA K1012[0][all],Ba,56,137.327,0.13693,0.00052,0.13255,0.00360,0.02345,0.00096
GMIIIA K1012[0][all],Ce,58,140.116,0.01509,0.00017,0.01461,0.00043,0.00253,0.00011
# Notes
#   Analytical total: 1.033 ± 0.028
#   Duane-Hunt: 15.04 keV
#   Residual written to GMIIIA K1012[0][4][residual].msa.
#   Plot output to 'GMIIIA K1012[0][4][quantify].pdf'
# Spectrum
#   GMIIIA K1012[1][all]['GMIIIA K1012[1][4].msa']
# Fit warnings
#   Removing Se from the fit and re-fitting (threshold = 0.0σ).
#   The k-ratio '[Ce M₁-O₃ + 1 other] = -2.39 ± 0.24' is more than 3σ negative.
# Quantification results
Name,Element,Z,A,C[z],U[C[z]],N[z],U[N[z]],A[z],U[A[z]]
GMIIIA K1012[1][all],O,8,15.999,0.41307,0.02751,0.39929,0.01608,0.60552,0.01614
GMIIIA K1012[1][all],Na,11,22.98976928,0.01622,0.00022,0.01568,0.00047,0.01655,0.00071
GMIIIA K1012[1][all],Mg,12,24.305,0.08542,0.00391,0.08257,0.00411,0.08242,0.00480
GMIIIA K1012[1][all],Al,13,26.9815384,0.07855,0.00268,0.07593,0.00315,0.06828,0.00352
GMIIIA K1012[1][all],Si,14,28.085,0.20215,0.00042,0.19541,0.00529,0.16881,0.00686
GMIIIA K1012[1][all],P,15,30.973761998,0.00695,0.00008,0.00672,0.00020,0.00527,0.00022
GMIIIA K1012[1][all],K,19,39.0983,0.01896,0.00006,0.01833,0.00050,0.01137,0.00046
GMIIIA K1012[1][all],Ca,20,40.078,0.00440,0.00004,0.00425,0.00012,0.00258,0.00011
GMIIIA K1012[1][all],Ga,31,69.723,0.01736,0.00017,0.01678,0.00048,0.00584,0.00024
GMIIIA K1012[1][all],Se,34,78.971,0.00000,0.00036,0.00000,0.00035,0.00000,0.00011
GMIIIA K1012[1][all],In,49,114.818,0.01784,0.00015,0.01725,0.00049,0.00365,0.00015
GMIIIA K1012[1][all],Cs,55,132.90545196,0.02316,0.00017,0.02239,0.00063,0.00409,0.00017
GMIIIA K1012[1][all],Ba,56,137.327,0.13509,0.00052,0.13059,0.00355,0.02307,0.00094
GMIIIA K1012[1][all],Ce,58,140.116,0.01531,0.00017,0.01480,0.00043,0.00256,0.00011
# Notes
#   Analytical total: 1.034 ± 0.028
#   Duane-Hunt: 15.00 keV
#   Residual written to GMIIIA K1012[1][4][residual].msa.
#   Plot output to 'GMIIIA K1012[1][4][quantify].pdf'
# Spectrum
#   GMIIIA K1012[2][all]['GMIIIA K1012[2][4].msa']
# Fit warnings
#   Removing Se from the fit and re-fitting (threshold = 0.0σ).
#   The k-ratio '[Ce M₁-O₃ + 1 other] = -2.58 ± 0.24' is more than 3σ negative.
# Quantification results
Name,Element,Z,A,C[z],U[C[z]],N[z],U[N[z]],A[z],U[A[z]]
GMIIIA K1012[2][all],O,8,15.999,0.41230,0.02758,0.39928,0.01615,0.60581,0.01620
GMIIIA K1012[2][all],Na,11,22.98976928,0.01660,0.00023,0.01608,0.00049,0.01698,0.00073
GMIIIA K1012[2][all],Mg,12,24.305,0.08514,0.00391,0.08245,0.00412,0.08235,0.00482
GMIIIA K1012[2][all],Al,13,26.9815384,0.07799,0.00268,0.07553,0.00315,0.06795,0.00352
GMIIIA K1012[2][all],Si,14,28.085,0.20117,0.00041,0.19481,0.00529,0.16838,0.00687
GMIIIA K1012[2][all],P,15,30.973761998,0.00709,0.00008,0.00687,0.00020,0.00538,0.00023
GMIIIA K1012[2][all],K,19,39.0983,0.01894,0.00006,0.01834,0.00050,0.01139,0.00047
GMIIIA K1012[2][all],Ca,20,40.078,0.00430,0.00004,0.00416,0.00012,0.00252,0.00010
GMIIIA K1012[2][all],Ga,31,69.723,0.01653,0.00017,0.01601,0.00046,0.00557,0.00023
GMIIIA K1012[2][all],Se,34,78.971,0.00000,0.00037,0.00000,0.00036,0.00000,0.00011
GMIIIA K1012[2][all],In,49,114.818,0.01870,0.00015,0.01811,0.00051,0.00383,0.00016
GMIIIA K1012[2][all],Cs,55,132.90545196,0.02206,0.00017,0.02136,0.00060,0.00390,0.00016
GMIIIA K1012[2][all],Ba,56,137.327,0.13620,0.00053,0.13190,0.00360,0.02332,0.00095
GMIIIA K1012[2][all],Ce,58,140.116,0.01560,0.00017,0.01510,0.00044,0.00262,0.00011
# Notes
#   Analytical total: 1.033 ± 0.028
#   Duane-Hunt: 15.19 keV
#   Residual written to GMIIIA K1012[2][4][residual].msa.
#   Plot output to 'GMIIIA K1012[2][4][quantify].pdf'
# Spectrum
#   GMIIIA K1012[3][all]['GMIIIA K1012[3][4].msa']
# Fit warnings
#   Removing Se from the fit and re-fitting (threshold = 0.0σ).
#   The k-ratio '[Ce M₁-O₃ + 1 other] = -2.68 ± 0.24' is more than 3σ negative.
# Quantification results
Name,Element,Z,A,C[z],U[C[z]],N[z],U[N[z]],A[z],U[A[z]]
GMIIIA K1012[3][all],O,8,15.999,0.41183,0.02747,0.39757,0.01609,0.60505,0.01618
GMIIIA K1012[3][all],Na,11,22.98976928,0.01646,0.00023,0.01589,0.00048,0.01683,0.00072
GMIIIA K1012[3][all],Mg,12,24.305,0.08513,0.00397,0.08219,0.00415,0.08233,0.00485
GMIIIA K1012[3][all],Al,13,26.9815384,0.07816,0.00273,0.07546,0.00317,0.06809,0.00354
GMIIIA K1012[3][all],Si,14,28.085,0.20119,0.00042,0.19422,0.00524,0.16838,0.00684
GMIIIA K1012[3][all],P,15,30.973761998,0.00704,0.00008,0.00680,0.00020,0.00534,0.00022
GMIIIA K1012[3][all],K,19,39.0983,0.01905,0.00006,0.01839,0.00050,0.01145,0.00047
GMIIIA K1012[3][all],Ca,20,40.078,0.00433,0.00004,0.00418,0.00012,0.00254,0.00011
GMIIIA K1012[3][all],Ga,31,69.723,0.01742,0.00017,0.01682,0.00048,0.00587,0.00025
GMIIIA K1012[3][all],Se,34,78.971,0.00000,0.00037,0.00000,0.00036,0.00000,0.00011
GMIIIA K1012[3][all],In,49,114.818,0.01812,0.00015,0.01749,0.00049,0.00371,0.00015
GMIIIA K1012[3][all],Cs,55,132.90545196,0.02315,0.00017,0.02234,0.00062,0.00409,0.00017
GMIIIA K1012[3][all],Ba,56,137.327,0.13842,0.00053,0.13363,0.00363,0.02369,0.00097
GMIIIA K1012[3][all],Ce,58,140.116,0.01557,0.00018,0.01503,0.00044,0.00261,0.00011
# Notes
#   Analytical total: 1.036 ± 0.028
#   Duane-Hunt: 15.03 keV
#   Residual written to GMIIIA K1012[3][4][residual].msa.
#   Plot output to 'GMIIIA K1012[3][4][quantify].pdf'
# Spectrum
#   GMIIIA K1012[4][all]['GMIIIA K1012[4][4].msa']
# Fit warnings
#   Removing Se from the fit and re-fitting (threshold = 0.0σ).
#   The k-ratio '[Ce M₁-O₃ + 1 other] = -3.35 ± 0.24' is more than 3σ negative.
# Quantification results
Name,Element,Z,A,C[z],U[C[z]],N[z],U[N[z]],A[z],U[A[z]]
GMIIIA K1012[4][all],O,8,15.999,0.41299,0.02749,0.39871,0.01607,0.60524,0.01614
GMIIIA K1012[4][all],Na,11,22.98976928,0.01693,0.00023,0.01635,0.00049,0.01727,0.00074
GMIIIA K1012[4][all],Mg,12,24.305,0.08540,0.00393,0.08245,0.00412,0.08239,0.00481
GMIIIA K1012[4][all],Al,13,26.9815384,0.07874,0.00271,0.07602,0.00316,0.06843,0.00353
GMIIIA K1012[4][all],Si,14,28.085,0.20109,0.00041,0.19413,0.00524,0.16788,0.00681
GMIIIA K1012[4][all],P,15,30.973761998,0.00719,0.00008,0.00694,0.00020,0.00545,0.00023
GMIIIA K1012[4][all],K,19,39.0983,0.01917,0.00006,0.01851,0.00050,0.01150,0.00047
GMIIIA K1012[4][all],Ca,20,40.078,0.00417,0.00004,0.00403,0.00011,0.00244,0.00010
GMIIIA K1012[4][all],Ga,31,69.723,0.01725,0.00017,0.01665,0.00048,0.00580,0.00024
GMIIIA K1012[4][all],Se,34,78.971,0.00000,0.00037,0.00000,0.00036,0.00000,0.00011
GMIIIA K1012[4][all],In,49,114.818,0.01790,0.00015,0.01728,0.00049,0.00365,0.00015
GMIIIA K1012[4][all],Cs,55,132.90545196,0.02322,0.00017,0.02242,0.00062,0.00410,0.00017
GMIIIA K1012[4][all],Ba,56,137.327,0.13621,0.00052,0.13150,0.00357,0.02326,0.00095
GMIIIA K1012[4][all],Ce,58,140.116,0.01554,0.00017,0.01500,0.00044,0.00260,0.00011
# Notes
#   Analytical total: 1.036 ± 0.028
#   Duane-Hunt: 15.20 keV
#   Residual written to GMIIIA K1012[4][4][residual].msa.
#   Plot output to 'GMIIIA K1012[4][4][quantify].pdf'
# Spectrum
#   GMIIIA K1012[5][all]['GMIIIA K1012[5][4].msa']
# Fit warnings
#   Removing Se from the fit and re-fitting (threshold = 0.0σ).
#   The k-ratio '[Ce M₁-O₃ + 1 other] = -2.97 ± 0.24' is more than 3σ negative.
# Quantification results
Name,Element,Z,A,C[z],U[C[z]],N[z],U[N[z]],A[z],U[A[z]]
GMIIIA K1012[5][all],O,8,15.999,0.41289,0.02755,0.39862,0.01610,0.60539,0.01617
GMIIIA K1012[5][all],Na,11,22.98976928,0.01642,0.00023,0.01585,0.00048,0.01675,0.00072
GMIIIA K1012[5][all],Mg,12,24.305,0.08583,0.00397,0.08286,0.00416,0.08284,0.00486
GMIIIA K1012[5][all],Al,13,26.9815384,0.07810,0.00270,0.07540,0.00315,0.06790,0.00352
GMIIIA K1012[5][all],Si,14,28.085,0.20183,0.00042,0.19485,0.00527,0.16858,0.00686
GMIIIA K1012[5][all],P,15,30.973761998,0.00688,0.00008,0.00664,0.00019,0.00521,0.00022
GMIIIA K1012[5][all],K,19,39.0983,0.01886,0.00006,0.01821,0.00050,0.01132,0.00046
GMIIIA K1012[5][all],Ca,20,40.078,0.00443,0.00004,0.00428,0.00012,0.00259,0.00011
GMIIIA K1012[5][all],Ga,31,69.723,0.01665,0.00017,0.01608,0.00046,0.00560,0.00023
GMIIIA K1012[5][all],Se,34,78.971,0.00000,0.00037,0.00000,0.00035,0.00000,0.00011
GMIIIA K1012[5][all],In,49,114.818,0.01806,0.00015,0.01744,0.00049,0.00369,0.00015
GMIIIA K1012[5][all],Cs,55,132.90545196,0.02339,0.00017,0.02258,0.00063,0.00413,0.00017
GMIIIA K1012[5][all],Ba,56,137.327,0.13706,0.00052,0.13232,0.00360,0.02341,0.00096
GMIIIA K1012[5][all],Ce,58,140.116,0.01540,0.00017,0.01486,0.00043,0.00258,0.00011
# Notes
#   Analytical total: 1.036 ± 0.028
#   Duane-Hunt: 15.20 keV
#   Residual written to GMIIIA K1012[5][4][residual].msa.
#   Plot output to 'GMIIIA K1012[5][4][quantify].pdf'
# Spectrum
#   GMIIIA K1012[6][all]['GMIIIA K1012[6][4].msa']
# Fit warnings
#   Removing Se from the fit and re-fitting (threshold = 0.0σ).
#   The k-ratio '[In L₁-L₃] = -0.092 ± 0.023' is more than 3σ negative.
#   The k-ratio '[Ce M₁-O₃ + 1 other] = -2.83 ± 0.24' is more than 3σ negative.
# Quantification results
Name,Element,Z,A,C[z],U[C[z]],N[z],U[N[z]],A[z],U[A[z]]
GMIIIA K1012[6][all],O,8,15.999,0.41249,0.02752,0.39912,0.01611,0.60520,0.01616
GMIIIA K1012[6][all],Na,11,22.98976928,0.01681,0.00024,0.01626,0.00049,0.01716,0.00074
GMIIIA K1012[6][all],Mg,12,24.305,0.08552,0.00389,0.08275,0.00410,0.08260,0.00480
GMIIIA K1012[6][all],Al,13,26.9815384,0.07836,0.00266,0.07582,0.00313,0.06817,0.00351
GMIIIA K1012[6][all],Si,14,28.085,0.20152,0.00041,0.19499,0.00528,0.16843,0.00685
GMIIIA K1012[6][all],P,15,30.973761998,0.00711,0.00008,0.00688,0.00020,0.00539,0.00023
GMIIIA K1012[6][all],K,19,39.0983,0.01894,0.00006,0.01832,0.00050,0.01137,0.00046
GMIIIA K1012[6][all],Ca,20,40.078,0.00432,0.00004,0.00418,0.00012,0.00253,0.00010
GMIIIA K1012[6][all],Ga,31,69.723,0.01713,0.00017,0.01657,0.00048,0.00577,0.00024
GMIIIA K1012[6][all],Se,34,78.971,0.00000,0.00037,0.00000,0.00035,0.00000,0.00011
GMIIIA K1012[6][all],In,49,114.818,0.01827,0.00015,0.01768,0.00050,0.00374,0.00015
GMIIIA K1012[6][all],Cs,55,132.90545196,0.02215,0.00017,0.02143,0.00060,0.00391,0.00016
GMIIIA K1012[6][all],Ba,56,137.327,0.13414,0.00052,0.12979,0.00353,0.02293,0.00094
GMIIIA K1012[6][all],Ce,58,140.116,0.01673,0.00018,0.01619,0.00047,0.00280,0.00012
# Notes
#   Analytical total: 1.033 ± 0.028
#   Duane-Hunt: 15.20 keV
#   Residual written to GMIIIA K1012[6][4][residual].msa.
#   Plot output to 'GMIIIA K1012[6][4][quantify].pdf'
# Spectrum
#   GMIIIA K1012[7][all]['GMIIIA K1012[7][4].msa']
# Fit warnings
#   Removing Se from the fit and re-fitting (threshold = 0.0σ).
#   The k-ratio '[In L₁-L₃] = -0.204 ± 0.020' is more than 3σ negative.
#   The k-ratio '[Ce M₁-O₃ + 1 other] = -1.54 ± 0.23' is more than 3σ negative.
# Quantification results
Name,Element,Z,A,C[z],U[C[z]],N[z],U[N[z]],A[z],U[A[z]]
GMIIIA K1012[7][all],O,8,15.999,0.30296,0.01918,0.36434,0.01474,0.56777,0.01572
GMIIIA K1012[7][all],Na,11,22.98976928,0.01342,0.00016,0.01614,0.00042,0.01751,0.00067
GMIIIA K1012[7][all],Mg,12,24.305,0.07134,0.00283,0.08579,0.00369,0.08800,0.00449
GMIIIA K1012[7][all],Al,13,26.9815384,0.06739,0.00199,0.08104,0.00290,0.07489,0.00339
GMIIIA K1012[7][all],Si,14,28.085,0.17620,0.00031,0.21189,0.00498,0.18811,0.00681
GMIIIA K1012[7][all],P,15,30.973761998,0.00661,0.00007,0.00795,0.00020,0.00640,0.00024
GMIIIA K1012[7][all],K,19,39.0983,0.01696,0.00006,0.02040,0.00048,0.01301,0.00047
GMIIIA K1012[7][all],Ca,20,40.078,0.00429,0.00004,0.00515,0.00013,0.00321,0.00012
GMIIIA K1012[7][all],Ga,31,69.723,0.01440,0.00017,0.01732,0.00045,0.00619,0.00024
GMIIIA K1012[7][all],Se,34,78.971,0.00000,0.00038,0.00000,0.00046,0.00000,0.00014
GMIIIA K1012[7][all],In,49,114.818,0.00824,0.00014,0.00991,0.00029,0.00215,0.00009
GMIIIA K1012[7][all],Cs,55,132.90545196,0.01872,0.00015,0.02251,0.00056,0.00422,0.00016
GMIIIA K1012[7][all],Ba,56,137.327,0.11717,0.00041,0.14091,0.00333,0.02558,0.00093
GMIIIA K1012[7][all],Ce,58,140.116,0.01385,0.00016,0.01666,0.00044,0.00296,0.00011
# Notes
#   Analytical total: 0.832 ± 0.020
#   Duane-Hunt: 14.94 keV
#   Residual written to GMIIIA K1012[7][4][residual].msa.
#   Plot output to 'GMIIIA K1012[7][4][quantify].pdf'
# Spectrum
#   GMIIIA K1012[8][all]['GMIIIA K1012[8][4].msa']
# Fit warnings
#   Removing Se from the fit and re-fitting (threshold = 0.0σ).
#   The k-ratio '[In L₁-L₃] = -0.114 ± 0.023' is more than 3σ negative.
#   The k-ratio '[Ce M₁-O₃ + 1 other] = -3.47 ± 0.24' is more than 3σ negative.
# Quantification results
Name,Element,Z,A,C[z],U[C[z]],N[z],U[N[z]],A[z],U[A[z]]
GMIIIA K1012[8][all],O,8,15.999,0.41334,0.02760,0.39955,0.01613,0.60625,0.01617
GMIIIA K1012[8][all],Na,11,22.98976928,0.01648,0.00022,0.01593,0.00048,0.01682,0.00072
GMIIIA K1012[8][all],Mg,12,24.305,0.08498,0.00393,0.08215,0.00412,0.08205,0.00482
GMIIIA K1012[8][all],Al,13,26.9815384,0.07846,0.00271,0.07585,0.00317,0.06824,0.00354
GMIIIA K1012[8][all],Si,14,28.085,0.20100,0.00041,0.19429,0.00527,0.16794,0.00685
GMIIIA K1012[8][all],P,15,30.973761998,0.00718,0.00008,0.00694,0.00020,0.00544,0.00023
GMIIIA K1012[8][all],K,19,39.0983,0.01919,0.00006,0.01855,0.00051,0.01152,0.00047
GMIIIA K1012[8][all],Ca,20,40.078,0.00437,0.00004,0.00423,0.00012,0.00256,0.00011
GMIIIA K1012[8][all],Ga,31,69.723,0.01631,0.00017,0.01577,0.00046,0.00549,0.00023
GMIIIA K1012[8][all],Se,34,78.971,0.00000,0.00037,0.00000,0.00036,0.00000,0.00011
GMIIIA K1012[8][all],In,49,114.818,0.01845,0.00015,0.01783,0.00050,0.00377,0.00016
GMIIIA K1012[8][all],Cs,55,132.90545196,0.02242,0.00017,0.02167,0.00061,0.00396,0.00016
GMIIIA K1012[8][all],Ba,56,137.327,0.13713,0.00053,0.13255,0.00362,0.02343,0.00096
GMIIIA K1012[8][all],Ce,58,140.116,0.01520,0.00017,0.01470,0.00043,0.00255,0.00011
# Notes
#   Analytical total: 1.035 ± 0.028
#   Duane-Hunt: 15.03 keV
#   Residual written to GMIIIA K1012[8][4][residual].msa.
#   Plot output to 'GMIIIA K1012[8][4][quantify].pdf'
# Result Comparison
Name,O,Na,Mg,Al,Si,P,K,Ca,Ga,Se,In,Cs,Ba,Ce,Σ
GMIIIA K1012[0][all],0.411 ± 0.027,0.01684 ± 0.00023,0.0858 ± 0.0040,0.0785 ± 0.0027,0.20111 ± 0.00041,0.006849 ± 0.000077,0.018948 ± 0.000060,0.004318 ± 0.000036,0.01635 ± 0.00017,0.00000 ± 0.00037,0.01830 ± 0.00015,0.02273 ± 0.00017,0.13693 ± 0.00052,0.01509 ± 0.00017,1.033 ± 0.028
GMIIIA K1012[1][all],0.413 ± 0.028,0.01622 ± 0.00022,0.0854 ± 0.0039,0.0785 ± 0.0027,0.20215 ± 0.00042,0.006954 ± 0.000078,0.018959 ± 0.000060,0.004401 ± 0.000036,0.01736 ± 0.00017,0.00000 ± 0.00036,0.01784 ± 0.00015,0.02316 ± 0.00017,0.13509 ± 0.00052,0.01531 ± 0.00017,1.034 ± 0.028
GMIIIA K1012[2][all],0.412 ± 0.028,0.01660 ± 0.00023,0.0851 ± 0.0039,0.0780 ± 0.0027,0.20117 ± 0.00041,0.007092 ± 0.000079,0.018940 ± 0.000060,0.004298 ± 0.000036,0.01653 ± 0.00017,0.00000 ± 0.00037,0.01870 ± 0.00015,0.02206 ± 0.00017,0.13620 ± 0.00053,0.01560 ± 0.00017,1.033 ± 0.028
GMIIIA K1012[3][all],0.412 ± 0.027,0.01646 ± 0.00023,0.0851 ± 0.0040,0.0782 ± 0.0027,0.20119 ± 0.00042,0.007040 ± 0.000078,0.019048 ± 0.000060,0.004333 ± 0.000036,0.01742 ± 0.00017,0.00000 ± 0.00037,0.01812 ± 0.00015,0.02315 ± 0.00017,0.13842 ± 0.00053,0.01557 ± 0.00018,1.036 ± 0.028
GMIIIA K1012[4][all],0.413 ± 0.027,0.01693 ± 0.00023,0.0854 ± 0.0039,0.0787 ± 0.0027,0.20109 ± 0.00041,0.007194 ± 0.000080,0.019174 ± 0.000060,0.004174 ± 0.000036,0.01725 ± 0.00017,0.00000 ± 0.00037,0.01790 ± 0.00015,0.02322 ± 0.00017,0.13621 ± 0.00052,0.01554 ± 0.00017,1.036 ± 0.028
GMIIIA K1012[5][all],0.413 ± 0.028,0.01642 ± 0.00023,0.0858 ± 0.0040,0.0781 ± 0.0027,0.20183 ± 0.00042,0.006878 ± 0.000077,0.018864 ± 0.000060,0.004432 ± 0.000036,0.01665 ± 0.00017,0.00000 ± 0.00037,0.01806 ± 0.00015,0.02339 ± 0.00017,0.13706 ± 0.00052,0.01540 ± 0.00017,1.036 ± 0.028
GMIIIA K1012[6][all],0.412 ± 0.028,0.01681 ± 0.00024,0.0855 ± 0.0039,0.0784 ± 0.0027,0.20152 ± 0.00041,0.007112 ± 0.000079,0.018936 ± 0.000060,0.004324 ± 0.000036,0.01713 ± 0.00017,0.00000 ± 0.00037,0.01827 ± 0.00015,0.02215 ± 0.00017,0.13414 ± 0.00052,0.01673 ± 0.00018,1.033 ± 0.028
GMIIIA K1012[7][all],0.303 ± 0.019,0.01342 ± 0.00016,0.0713 ± 0.0028,0.0674 ± 0.0020,0.17620 ± 0.00031,0.006611 ± 0.000070,0.016962 ± 0.000062,0.004286 ± 0.000036,0.01440 ± 0.00017,0.00000 ± 0.00038,0.00824 ± 0.00014,0.01872 ± 0.00015,0.11717 ± 0.00041,0.01385 ± 0.00016,0.832 ± 0.020
GMIIIA K1012[8][all],0.413 ± 0.028,0.01648 ± 0.00022,0.0850 ± 0.0039,0.0785 ± 0.0027,0.20100 ± 0.00041,0.007177 ± 0.000080,0.019189 ± 0.000060,0.004373 ± 0.000036,0.01631 ± 0.00017,0.00000 ± 0.00037,0.01845 ± 0.00015,0.02242 ± 0.00017,0.13713 ± 0.00053,0.01520 ± 0.00017,1.035 ± 0.028
Mean,0.400 ± 0.037,0.0162 ± 0.0011,0.0838 ± 0.0047,0.0771 ± 0.0037,0.1986 ± 0.0084,0.00699 ± 0.00019,0.01878 ± 0.00069,0.004327 ± 0.000075,0.01660 ± 0.00093,0,0.0171 ± 0.0033,0.0223 ± 0.0014,0.1343 ± 0.0065,0.01537 ± 0.00074,1.012 ± 0.068
Nominal,0.3934,0.0148,0.0905,0.0794,0.187,0.0063,0.0166,0.004,0.0149,0.0071,0.0165,0.0189,0.1343,0.0163,1
RDEV (%),1.8,9.5,-7.3,-2.8,6.2,11.2,13.1,8.1,11.6,-100,3.4,18.4,-0.1,-5.6,1.2

File: N132962/Quantification/15 keV/GMIIIA/k1053.csv
# Configuration
#   Username: Nicholas W. M. Ritchie
#   Timestamp: 2025-10-23 13:25:53
#   Application: spex version 0.0.121
#   References: `N132962 15 keV` revision 199 - 2025-10-23 13:24:40 -04:00
# Configuration warnings
#   The Duane-Hunt (14.66 keV) for KCl standard for 'N132962' detector differs by more than 1 % from the beam energy (15.00 keV)!!
#   There are no suitable references for [Cl L₃-M₁ and 6 others; 0.7716>.
#   There are no suitable references for [Br L₁-L₂ and 1 others; 0.0008>.
#   There are no suitable references for [I M₁-M₃ and 4 others; 0.0375>.
#   There are no suitable references for [I M₅-N₃ and 17 others; 0.9630>.
#   There are no suitable references for [I L₃-M₁ and 24 others; 0.9991>.
#   There are no suitable references for [Pb M₃-M₄ and 1 others; 0.0015>.
# Spectrum
#   GMIIIA K1053[0][all]['GMIIIA K1053[0][4].msa']
# Fit warnings
#   The k-ratio '[Pb M₁-O₂ + 1 other] = -1.36 ± 0.10' is more than 3σ negative.
#   The k-ratio '[Br K-M₃ + 5 others] = -0.119 ± 0.018' is more than 3σ negative.
# Quantification results
Name,Element,Z,A,C[z],U[C[z]],N[z],U[N[z]],A[z],U[A[z]]
GMIIIA K1053[0][all],O,8,15.999,0.17277,0.01524,0.16893,0.01241,0.58668,0.02152
GMIIIA K1053[0][all],F,9,18.998403163,0.00537,0.00092,0.00526,0.00090,0.01537,0.00270
GMIIIA K1053[0][all],Si,14,28.085,0.09342,0.00130,0.09135,0.00183,0.18072,0.00959
GMIIIA K1053[0][all],Cl,17,35.45,0.00188,0.00025,0.00184,0.00024,0.00289,0.00041
GMIIIA K1053[0][all],Br,35,79.904,0.04278,0.00213,0.04183,0.00210,0.02909,0.00206
GMIIIA K1053[0][all],Pb,82,207.2,0.70650,0.00394,0.69080,0.01052,0.18525,0.00965
# Notes
#   Analytical total: 1.023 ± 0.016
#   Duane-Hunt: 15.03 keV
#   Residual written to GMIIIA K1053[0][4][residual].msa.
#   Plot output to 'GMIIIA K1053[0][4][quantify].pdf'
# Spectrum
#   GMIIIA K1053[1][all]['GMIIIA K1053[1][4].msa']
# Fit warnings
#   The k-ratio '[Pb M₁-O₂ + 1 other] = -1.10 ± 0.10' is more than 3σ negative.
#   The k-ratio '[Br K-M₃ + 5 others] = -0.119 ± 0.018' is more than 3σ negative.
# Quantification results
Name,Element,Z,A,C[z],U[C[z]],N[z],U[N[z]],A[z],U[A[z]]
GMIIIA K1053[1][all],O,8,15.999,0.17526,0.01643,0.16509,0.01294,0.58928,0.02278
GMIIIA K1053[1][all],F,9,18.998403163,0.00501,0.00091,0.00472,0.00086,0.01420,0.00267
GMIIIA K1053[1][all],Si,14,28.085,0.09248,0.00087,0.08711,0.00159,0.17713,0.00990
GMIIIA K1053[1][all],Cl,17,35.45,0.00252,0.00035,0.00238,0.00033,0.00383,0.00057
GMIIIA K1053[1][all],Br,35,79.904,0.02760,0.00210,0.02600,0.00197,0.01858,0.00172
GMIIIA K1053[1][all],Pb,82,207.2,0.75873,0.00405,0.71470,0.01124,0.19698,0.01093
# Notes
#   Analytical total: 1.062 ± 0.017
#   Duane-Hunt: 15.03 keV
#   Residual written to GMIIIA K1053[1][4][residual].msa.
#   Plot output to 'GMIIIA K1053[1][4][quantify].pdf'
# Spectrum
#   GMIIIA K1053[2][all]['GMIIIA K1053[2][4].msa']
# Fit warnings
#   The k-ratio '[Pb M₁-O₂ + 1 other] = -1.26 ± 0.10' is more than 3σ negative.
#   The k-ratio '[Br K-M₃ + 5 others] = -0.138 ± 0.018' is more than 3σ negative.
# Quantification results
Name,Element,Z,A,C[z],U[C[z]],N[z],U[N[z]],A[z],U[A[z]]
GMIIIA K1053[2][all],O,8,15.999,0.17358,0.01607,0.16605,0.01284,0.59079,0.02247
GMIIIA K1053[2][all],F,9,18.998403163,0.00516,0.00093,0.00494,0.00089,0.01480,0.00274
GMIIIA K1053[2][all],Si,14,28.085,0.09194,0.00077,0.08796,0.00156,0.17827,0.00984
GMIIIA K1053[2][all],Cl,17,35.45,0.00198,0.00027,0.00189,0.00026,0.00304,0.00045
GMIIIA K1053[2][all],Br,35,79.904,0.02400,0.00210,0.02296,0.00200,0.01636,0.00167
GMIIIA K1053[2][all],Pb,82,207.2,0.74866,0.00400,0.71620,0.01119,0.19675,0.01081
# Notes
#   Analytical total: 1.045 ± 0.017
#   Duane-Hunt: 14.99 keV
#   Residual written to GMIIIA K1053[2][4][residual].msa.
#   Plot output to 'GMIIIA K1053[2][4][quantify].pdf'
# Spectrum
#   GMIIIA K1053[3][all]['GMIIIA K1053[3][4].msa']
# Fit warnings
#   The k-ratio '[Pb M₁-O₂ + 1 other] = -0.55 ± 0.10' is more than 3σ negative.
# Quantification results
Name,Element,Z,A,C[z],U[C[z]],N[z],U[N[z]],A[z],U[A[z]]
GMIIIA K1053[3][all],O,8,15.999,0.17531,0.01616,0.16814,0.01291,0.59300,0.02235
GMIIIA K1053[3][all],F,9,18.998403163,0.00562,0.00100,0.00539,0.00096,0.01600,0.00294
GMIIIA K1053[3][all],Si,14,28.085,0.09209,0.00076,0.08833,0.00157,0.17746,0.00979
GMIIIA K1053[3][all],Cl,17,35.45,0.00213,0.00029,0.00204,0.00028,0.00325,0.00048
GMIIIA K1053[3][all],Br,35,79.904,0.02365,0.00211,0.02268,0.00201,0.01602,0.00166
GMIIIA K1053[3][all],Pb,82,207.2,0.74383,0.00401,0.71342,0.01124,0.19428,0.01067
# Notes
#   Analytical total: 1.043 ± 0.017
#   Duane-Hunt: 15.03 keV
#   Residual written to GMIIIA K1053[3][4][residual].msa.
#   Plot output to 'GMIIIA K1053[3][4][quantify].pdf'
# Spectrum
#   GMIIIA K1053[4][all]['GMIIIA K1053[4][4].msa']
# Fit warnings
#   The k-ratio '[Pb M₁-O₂ + 1 other] = -1.36 ± 0.10' is more than 3σ negative.
#   The k-ratio '[Br K-M₃ + 5 others] = -0.132 ± 0.018' is more than 3σ negative.
# Quantification results
Name,Element,Z,A,C[z],U[C[z]],N[z],U[N[z]],A[z],U[A[z]]
GMIIIA K1053[4][all],O,8,15.999,0.17425,0.01613,0.16726,0.01292,0.59236,0.02246
GMIIIA K1053[4][all],F,9,18.998403163,0.00584,0.00104,0.00561,0.00100,0.01672,0.00308
GMIIIA K1053[4][all],Si,14,28.085,0.09207,0.00065,0.08838,0.00153,0.17830,0.00985
GMIIIA K1053[4][all],Cl,17,35.45,0.00191,0.00026,0.00184,0.00025,0.00294,0.00044
GMIIIA K1053[4][all],Br,35,79.904,0.01954,0.00210,0.01876,0.00200,0.01330,0.00159
GMIIIA K1053[4][all],Pb,82,207.2,0.74815,0.00402,0.71816,0.01130,0.19639,0.01082
# Notes
#   Analytical total: 1.042 ± 0.017
#   Duane-Hunt: 15.05 keV
#   Residual written to GMIIIA K1053[4][4][residual].msa.
#   Plot output to 'GMIIIA K1053[4][4][quantify].pdf'
# Spectrum
#   GMIIIA K1053[5][all]['GMIIIA K1053[5][4].msa']
# Fit warnings
#   The k-ratio '[Pb M₁-O₂ + 1 other] = -0.89 ± 0.10' is more than 3σ negative.
#   The k-ratio '[Br K-M₃ + 5 others] = -0.108 ± 0.018' is more than 3σ negative.
# Quantification results
Name,Element,Z,A,C[z],U[C[z]],N[z],U[N[z]],A[z],U[A[z]]
GMIIIA K1053[5][all],O,8,15.999,0.17409,0.01607,0.16610,0.01281,0.58836,0.02247
GMIIIA K1053[5][all],F,9,18.998403163,0.00575,0.00103,0.00549,0.00098,0.01637,0.00301
GMIIIA K1053[5][all],Si,14,28.085,0.09272,0.00087,0.08847,0.00160,0.17851,0.00981
GMIIIA K1053[5][all],Cl,17,35.45,0.00232,0.00032,0.00222,0.00030,0.00354,0.00052
GMIIIA K1053[5][all],Br,35,79.904,0.02752,0.00211,0.02626,0.00200,0.01863,0.00173
GMIIIA K1053[5][all],Pb,82,207.2,0.74564,0.00402,0.71146,0.01110,0.19459,0.01063
# Notes
#   Analytical total: 1.048 ± 0.017
#   Duane-Hunt: 15.00 keV
#   Residual written to GMIIIA K1053[5][4][residual].msa.
#   Plot output to 'GMIIIA K1053[5][4][quantify].pdf'
# Spectrum
#   GMIIIA K1053[6][all]['GMIIIA K1053[6][4].msa']
# Fit warnings
#   The k-ratio '[Pb M₁-O₂ + 1 other] = -0.86 ± 0.10' is more than 3σ negative.
# Quantification results
Name,Element,Z,A,C[z],U[C[z]],N[z],U[N[z]],A[z],U[A[z]]
GMIIIA K1053[6][all],O,8,15.999,0.17467,0.01613,0.16817,0.01294,0.59383,0.02238
GMIIIA K1053[6][all],F,9,18.998403163,0.00572,0.00102,0.00551,0.00098,0.01638,0.00301
GMIIIA K1053[6][all],Si,14,28.085,0.09208,0.00060,0.08865,0.00153,0.17832,0.00985
GMIIIA K1053[6][all],Cl,17,35.45,0.00233,0.00032,0.00225,0.00031,0.00358,0.00052
GMIIIA K1053[6][all],Br,35,79.904,0.01761,0.00210,0.01695,0.00201,0.01198,0.00156
GMIIIA K1053[6][all],Pb,82,207.2,0.74627,0.00402,0.71848,0.01134,0.19590,0.01080
# Notes
#   Analytical total: 1.039 ± 0.017
#   Duane-Hunt: 15.01 keV
#   Residual written to GMIIIA K1053[6][4][residual].msa.
#   Plot output to 'GMIIIA K1053[6][4][quantify].pdf'
# Spectrum
#   GMIIIA K1053[7][all]['GMIIIA K1053[7][4].msa']
# Fit warnings
#   The k-ratio '[Pb M₁-O₂ + 1 other] = -1.30 ± 0.10' is more than 3σ negative.
# Quantification results
Name,Element,Z,A,C[z],U[C[z]],N[z],U[N[z]],A[z],U[A[z]]
GMIIIA K1053[7][all],O,8,15.999,0.17432,0.01603,0.16796,0.01287,0.59382,0.02227
GMIIIA K1053[7][all],F,9,18.998403163,0.00494,0.00088,0.00476,0.00085,0.01417,0.00260
GMIIIA K1053[7][all],Si,14,28.085,0.09213,0.00071,0.08877,0.00156,0.17879,0.00984
GMIIIA K1053[7][all],Cl,17,35.45,0.00201,0.00027,0.00194,0.00027,0.00309,0.00045
GMIIIA K1053[7][all],Br,35,79.904,0.02159,0.00211,0.02080,0.00201,0.01473,0.00163
GMIIIA K1053[7][all],Pb,82,207.2,0.74287,0.00401,0.71578,0.01123,0.19540,0.01072
# Notes
#   Analytical total: 1.038 ± 0.017
#   Duane-Hunt: 15.01 keV
#   Residual written to GMIIIA K1053[7][4][residual].msa.
#   Plot output to 'GMIIIA K1053[7][4][quantify].pdf'
# Spectrum
#   GMIIIA K1053[8][all]['GMIIIA K1053[8][4].msa']
# Fit warnings
#   The k-ratio '[Pb M₁-O₂ + 1 other] = -0.81 ± 0.10' is more than 3σ negative.
#   The k-ratio '[Br K-M₃ + 5 others] = -0.061 ± 0.018' is more than 3σ negative.
# Quantification results
Name,Element,Z,A,C[z],U[C[z]],N[z],U[N[z]],A[z],U[A[z]]
GMIIIA K1053[8][all],O,8,15.999,0.17607,0.01655,0.16345,0.01287,0.58319,0.02297
GMIIIA K1053[8][all],F,9,18.998403163,0.00580,0.00106,0.00539,0.00098,0.01619,0.00304
GMIIIA K1053[8][all],Si,14,28.085,0.09332,0.00124,0.08663,0.00174,0.17609,0.00986
GMIIIA K1053[8][all],Cl,17,35.45,0.00239,0.00033,0.00222,0.00031,0.00358,0.00053
GMIIIA K1053[8][all],Br,35,79.904,0.04035,0.00212,0.03746,0.00198,0.02676,0.00201
GMIIIA K1053[8][all],Pb,82,207.2,0.75926,0.00406,0.70485,0.01103,0.19419,0.01070
# Notes
#   Analytical total: 1.077 ± 0.017
#   Duane-Hunt: 15.01 keV
#   Residual written to GMIIIA K1053[8][4][residual].msa.
#   Plot output to 'GMIIIA K1053[8][4][quantify].pdf'
# Result Comparison
Name,O,F,Si,Cl,Br,Pb,Σ
GMIIIA K1053[0][all],0.173 ± 0.015,0.00537 ± 0.00092,0.0934 ± 0.0013,0.00188 ± 0.00025,0.0428 ± 0.0021,0.7065 ± 0.0039,1.023 ± 0.016
GMIIIA K1053[1][all],0.175 ± 0.016,0.00501 ± 0.00091,0.09248 ± 0.00087,0.00252 ± 0.00035,0.0276 ± 0.0021,0.7587 ± 0.0041,1.062 ± 0.017
GMIIIA K1053[2][all],0.174 ± 0.016,0.00516 ± 0.00093,0.09194 ± 0.00077,0.00198 ± 0.00027,0.0240 ± 0.0021,0.7487 ± 0.0040,1.045 ± 0.017
GMIIIA K1053[3][all],0.175 ± 0.016,0.0056 ± 0.0010,0.09209 ± 0.00076,0.00213 ± 0.00029,0.0236 ± 0.0021,0.7438 ± 0.0040,1.043 ± 0.017
GMIIIA K1053[4][all],0.174 ± 0.016,0.0058 ± 0.0010,0.09207 ± 0.00065,0.00191 ± 0.00026,0.0195 ± 0.0021,0.7481 ± 0.0040,1.042 ± 0.017
GMIIIA K1053[5][all],0.174 ± 0.016,0.0058 ± 0.0010,0.09272 ± 0.00087,0.00232 ± 0.00032,0.0275 ± 0.0021,0.7456 ± 0.0040,1.048 ± 0.017
GMIIIA K1053[6][all],0.175 ± 0.016,0.0057 ± 0.0010,0.09208 ± 0.00060,0.00233 ± 0.00032,0.0176 ± 0.0021,0.7463 ± 0.0040,1.039 ± 0.017
GMIIIA K1053[7][all],0.174 ± 0.016,0.00494 ± 0.00088,0.09213 ± 0.00071,0.00201 ± 0.00027,0.0216 ± 0.0021,0.7429 ± 0.0040,1.038 ± 0.017
GMIIIA K1053[8][all],0.176 ± 0.017,0.0058 ± 0.0011,0.0933 ± 0.0012,0.00239 ± 0.00033,0.0403 ± 0.0021,0.7593 ± 0.0041,1.077 ± 0.017
Mean,0.17448 ± 0.00099,0.00547 ± 0.00035,0.09247 ± 0.00056,0.00216 ± 0.00023,0.0272 ± 0.0088,0.744 ± 0.015,1.046 ± 0.015
Nominal,0.1613,0.0039,0.0935,0.0064,0.0109,0.7102,1
RDEV (%),8.1,41.3,-1.1,-66,149.4,4.8,4.6
