Repository: NicholasWMRitchie/spex_quant

# spex_quant
Spectral data for evaluating `spex`.  It contains both standard spectra and sample spectra.

 * N132962 represents the TESCAN MIRA4 with 4 silicon nitride window silicon drift detectors in 217 D113 at NIST Gaitherburg.
  * Reference set: "N132962 20 keV" built using 'n132962_20keV.bat' for 20 keV analyses

File: N132962/Quantification/15 keV/GMIIIA/k1070.csv
# Configuration
#   Username: nwmr
#   Timestamp: 2025-10-03 08:01:23.216850308 -04:00
#   Application: spex v0.0.118
#   References: `N132962 15 keV` revision 477 - 2025-10-02 21:29:04 -04:00
# Configuration warnings
#   There are no suitable references for [Pb M₃-M₄ and 1 others; 0.0015>.
# Spectrum
#   GMIIIA K1070[0][all]['GMIIIA K1070[0][4].msa']
# Fit warnings
#   The k-ratio '[Pb M₁-M₃] = -0.497 ± 0.026' is more than 3σ negative.
# Quantification results
Name,Element,Z,A,C[z],U[C[z]],N[z],U[N[z]],A[z],U[A[z]]
GMIIIA K1070[0][all],O,8,15.999,0.34490,0.01441,0.34143,0.00951,0.59324,0.01040
GMIIIA K1070[0][all],Mg,12,24.305,0.07072,0.00375,0.07001,0.00360,0.08008,0.00438
GMIIIA K1070[0][all],Si,14,28.085,0.18942,0.00038,0.18751,0.00281,0.18560,0.00468
GMIIIA K1070[0][all],Ca,20,40.078,0.08830,0.00070,0.08741,0.00145,0.06063,0.00159
GMIIIA K1070[0][all],Zn,30,65.38,0.10362,0.00020,0.10257,0.00154,0.04361,0.00110
GMIIIA K1070[0][all],Ba,56,137.327,0.12621,0.00066,0.12495,0.00195,0.02529,0.00065
GMIIIA K1070[0][all],Pb,82,207.2,0.08698,0.00200,0.08611,0.00221,0.01155,0.00039
# Notes
#   Analytical total: 1.010 ± 0.015
#   Duane-Hunt: 15.18 keV
#   Residual written to GMIIIA K1070[0][4][residual].msa.
#   Plot output to 'GMIIIA K1070[0][4][quantify].pdf'
# Spectrum
#   GMIIIA K1070[1][all]['GMIIIA K1070[1][4].msa']
# Fit warnings
#   The k-ratio '[Pb M₁-M₃] = -0.457 ± 0.027' is more than 3σ negative.
# Quantification results
Name,Element,Z,A,C[z],U[C[z]],N[z],U[N[z]],A[z],U[A[z]]
GMIIIA K1070[1][all],O,8,15.999,0.34435,0.01442,0.34067,0.00952,0.59241,0.01043
GMIIIA K1070[1][all],Mg,12,24.305,0.07110,0.00377,0.07034,0.00361,0.08052,0.00440
GMIIIA K1070[1][all],Si,14,28.085,0.18961,0.00038,0.18758,0.00281,0.18582,0.00469
GMIIIA K1070[1][all],Ca,20,40.078,0.08886,0.00071,0.08791,0.00146,0.06103,0.00160
GMIIIA K1070[1][all],Zn,30,65.38,0.10252,0.00020,0.10143,0.00152,0.04316,0.00109
GMIIIA K1070[1][all],Ba,56,137.327,0.12692,0.00067,0.12556,0.00196,0.02544,0.00065
GMIIIA K1070[1][all],Pb,82,207.2,0.08743,0.00199,0.08650,0.00221,0.01161,0.00039
# Notes
#   Analytical total: 1.011 ± 0.015
#   Duane-Hunt: 15.13 keV
#   Residual written to GMIIIA K1070[1][4][residual].msa.
#   Plot output to 'GMIIIA K1070[1][4][quantify].pdf'
# Spectrum
#   GMIIIA K1070[2][all]['GMIIIA K1070[2][4].msa']
# Fit warnings
#   The k-ratio '[Pb M₁-M₃] = -0.493 ± 0.027' is more than 3σ negative.
# Quantification results
Name,Element,Z,A,C[z],U[C[z]],N[z],U[N[z]],A[z],U[A[z]]
GMIIIA K1070[2][all],O,8,15.999,0.34557,0.01452,0.34027,0.00954,0.59361,0.01045
GMIIIA K1070[2][all],Mg,12,24.305,0.07037,0.00373,0.06930,0.00356,0.07958,0.00436
GMIIIA K1070[2][all],Si,14,28.085,0.18914,0.00038,0.18624,0.00280,0.18508,0.00469
GMIIIA K1070[2][all],Ca,20,40.078,0.08859,0.00074,0.08723,0.00146,0.06075,0.00161
GMIIIA K1070[2][all],Zn,30,65.38,0.10342,0.00020,0.10183,0.00153,0.04347,0.00110
GMIIIA K1070[2][all],Ba,56,137.327,0.12646,0.00068,0.12452,0.00195,0.02531,0.00065
GMIIIA K1070[2][all],Pb,82,207.2,0.09202,0.00200,0.09061,0.00224,0.01221,0.00041
# Notes
#   Analytical total: 1.016 ± 0.015
#   Duane-Hunt: 15.06 keV
#   Residual written to GMIIIA K1070[2][4][residual].msa.
#   Plot output to 'GMIIIA K1070[2][4][quantify].pdf'
# Spectrum
#   GMIIIA K1070[3][all]['GMIIIA K1070[3][4].msa']
# Fit warnings
#   The k-ratio '[Pb M₁-M₃] = -0.446 ± 0.027' is more than 3σ negative.
# Quantification results
Name,Element,Z,A,C[z],U[C[z]],N[z],U[N[z]],A[z],U[A[z]]
GMIIIA K1070[3][all],O,8,15.999,0.34402,0.01440,0.33997,0.00951,0.59206,0.01043
GMIIIA K1070[3][all],Mg,12,24.305,0.07126,0.00378,0.07043,0.00362,0.08073,0.00442
GMIIIA K1070[3][all],Si,14,28.085,0.18959,0.00038,0.18736,0.00280,0.18587,0.00469
GMIIIA K1070[3][all],Ca,20,40.078,0.08837,0.00072,0.08733,0.00145,0.06071,0.00160
GMIIIA K1070[3][all],Zn,30,65.38,0.10296,0.00020,0.10175,0.00152,0.04336,0.00109
GMIIIA K1070[3][all],Ba,56,137.327,0.12713,0.00067,0.12564,0.00196,0.02549,0.00065
GMIIIA K1070[3][all],Pb,82,207.2,0.08855,0.00199,0.08751,0.00221,0.01177,0.00040
# Notes
#   Analytical total: 1.012 ± 0.015
#   Duane-Hunt: 15.19 keV
#   Residual written to GMIIIA K1070[3][4][residual].msa.
#   Plot output to 'GMIIIA K1070[3][4][quantify].pdf'
# Spectrum
#   GMIIIA K1070[4][all]['GMIIIA K1070[4][4].msa']
# Fit warnings
#   The k-ratio '[Pb M₁-M₃] = -0.506 ± 0.027' is more than 3σ negative.
# Quantification results
Name,Element,Z,A,C[z],U[C[z]],N[z],U[N[z]],A[z],U[A[z]]
GMIIIA K1070[4][all],O,8,15.999,0.34427,0.01443,0.34014,0.00952,0.59266,0.01043
GMIIIA K1070[4][all],Mg,12,24.305,0.07075,0.00374,0.06990,0.00358,0.08017,0.00437
GMIIIA K1070[4][all],Si,14,28.085,0.18939,0.00038,0.18711,0.00280,0.18573,0.00469
GMIIIA K1070[4][all],Ca,20,40.078,0.08847,0.00073,0.08741,0.00146,0.06080,0.00160
GMIIIA K1070[4][all],Zn,30,65.38,0.10300,0.00020,0.10176,0.00153,0.04339,0.00110
GMIIIA K1070[4][all],Ba,56,137.327,0.12572,0.00067,0.12421,0.00194,0.02521,0.00065
GMIIIA K1070[4][all],Pb,82,207.2,0.09056,0.00200,0.08947,0.00223,0.01204,0.00040
# Notes
#   Analytical total: 1.012 ± 0.015
#   Duane-Hunt: 14.97 keV
#   Residual written to GMIIIA K1070[4][4][residual].msa.
#   Plot output to 'GMIIIA K1070[4][4][quantify].pdf'
# Spectrum
#   GMIIIA K1070[5][all]['GMIIIA K1070[5][4].msa']
# Fit warnings
#   The k-ratio '[Pb M₁-M₃] = -0.412 ± 0.027' is more than 3σ negative.
# Quantification results
Name,Element,Z,A,C[z],U[C[z]],N[z],U[N[z]],A[z],U[A[z]]
GMIIIA K1070[5][all],O,8,15.999,0.34433,0.01439,0.34132,0.00951,0.59348,0.01040
GMIIIA K1070[5][all],Mg,12,24.305,0.07068,0.00371,0.07006,0.00357,0.08019,0.00436
GMIIIA K1070[5][all],Si,14,28.085,0.18900,0.00038,0.18735,0.00281,0.18557,0.00468
GMIIIA K1070[5][all],Ca,20,40.078,0.08847,0.00072,0.08770,0.00146,0.06087,0.00160
GMIIIA K1070[5][all],Zn,30,65.38,0.10130,0.00020,0.10042,0.00151,0.04273,0.00108
GMIIIA K1070[5][all],Ba,56,137.327,0.12618,0.00067,0.12508,0.00195,0.02534,0.00065
GMIIIA K1070[5][all],Pb,82,207.2,0.08886,0.00199,0.08808,0.00222,0.01183,0.00040
# Notes
#   Analytical total: 1.009 ± 0.015
#   Duane-Hunt: 15.06 keV
#   Residual written to GMIIIA K1070[5][4][residual].msa.
#   Plot output to 'GMIIIA K1070[5][4][quantify].pdf'
# Spectrum
#   GMIIIA K1070[6][all]['GMIIIA K1070[6][4].msa']
# Fit warnings
#   The k-ratio '[Pb M₁-M₃] = -0.374 ± 0.026' is more than 3σ negative.
# Quantification results
Name,Element,Z,A,C[z],U[C[z]],N[z],U[N[z]],A[z],U[A[z]]
GMIIIA K1070[6][all],O,8,15.999,0.34335,0.01428,0.34205,0.00948,0.59258,0.01036
GMIIIA K1070[6][all],Mg,12,24.305,0.07076,0.00373,0.07049,0.00360,0.08039,0.00438
GMIIIA K1070[6][all],Si,14,28.085,0.18968,0.00038,0.18896,0.00283,0.18649,0.00468
GMIIIA K1070[6][all],Ca,20,40.078,0.08822,0.00068,0.08789,0.00144,0.06078,0.00158
GMIIIA K1070[6][all],Zn,30,65.38,0.10277,0.00020,0.10238,0.00153,0.04340,0.00109
GMIIIA K1070[6][all],Ba,56,137.327,0.12543,0.00065,0.12495,0.00194,0.02522,0.00064
GMIIIA K1070[6][all],Pb,82,207.2,0.08360,0.00200,0.08328,0.00220,0.01114,0.00038
# Notes
#   Analytical total: 1.004 ± 0.015
#   Duane-Hunt: 14.99 keV
#   Residual written to GMIIIA K1070[6][4][residual].msa.
#   Plot output to 'GMIIIA K1070[6][4][quantify].pdf'
# Spectrum
#   GMIIIA K1070[7][all]['GMIIIA K1070[7][4].msa']
# Fit warnings
#   The k-ratio '[Pb M₁-M₃] = -0.427 ± 0.027' is more than 3σ negative.
# Quantification results
Name,Element,Z,A,C[z],U[C[z]],N[z],U[N[z]],A[z],U[A[z]]
GMIIIA K1070[7][all],O,8,15.999,0.34444,0.01440,0.34167,0.00952,0.59314,0.01040
GMIIIA K1070[7][all],Mg,12,24.305,0.07070,0.00373,0.07013,0.00358,0.08014,0.00436
GMIIIA K1070[7][all],Si,14,28.085,0.18941,0.00038,0.18789,0.00282,0.18581,0.00468
GMIIIA K1070[7][all],Ca,20,40.078,0.08873,0.00070,0.08802,0.00146,0.06100,0.00160
GMIIIA K1070[7][all],Zn,30,65.38,0.10245,0.00020,0.10163,0.00153,0.04317,0.00109
GMIIIA K1070[7][all],Ba,56,137.327,0.12560,0.00066,0.12459,0.00194,0.02520,0.00065
GMIIIA K1070[7][all],Pb,82,207.2,0.08677,0.00200,0.08608,0.00221,0.01154,0.00039
# Notes
#   Analytical total: 1.008 ± 0.015
#   Duane-Hunt: 15.03 keV
#   Residual written to GMIIIA K1070[7][4][residual].msa.
#   Plot output to 'GMIIIA K1070[7][4][quantify].pdf'
# Spectrum
#   GMIIIA K1070[8][all]['GMIIIA K1070[8][4].msa']
# Fit warnings
#   The k-ratio '[Pb M₁-M₃] = -0.438 ± 0.027' is more than 3σ negative.
# Quantification results
Name,Element,Z,A,C[z],U[C[z]],N[z],U[N[z]],A[z],U[A[z]]
GMIIIA K1070[8][all],O,8,15.999,0.34485,0.01442,0.34113,0.00952,0.59301,0.01041
GMIIIA K1070[8][all],Mg,12,24.305,0.07088,0.00376,0.07012,0.00360,0.08023,0.00439
GMIIIA K1070[8][all],Si,14,28.085,0.18951,0.00038,0.18746,0.00281,0.18564,0.00468
GMIIIA K1070[8][all],Ca,20,40.078,0.08841,0.00071,0.08746,0.00145,0.06069,0.00159
GMIIIA K1070[8][all],Zn,30,65.38,0.10335,0.00020,0.10223,0.00154,0.04349,0.00110
GMIIIA K1070[8][all],Ba,56,137.327,0.12623,0.00067,0.12487,0.00195,0.02529,0.00065
GMIIIA K1070[8][all],Pb,82,207.2,0.08768,0.00199,0.08673,0.00221,0.01164,0.00039
# Notes
#   Analytical total: 1.011 ± 0.015
#   Duane-Hunt: 15.08 keV
#   Residual written to GMIIIA K1070[8][4][residual].msa.
#   Plot output to 'GMIIIA K1070[8][4][quantify].pdf'
# Result Comparison
Name,O,Mg,Si,Ca,Zn,Ba,Pb,Σ
GMIIIA K1070[0][all],0.345 ± 0.014,0.0707 ± 0.0038,0.18942 ± 0.00038,0.08830 ± 0.00070,0.10362 ± 0.00020,0.12621 ± 0.00066,0.0870 ± 0.0020,1.010 ± 0.015
GMIIIA K1070[1][all],0.344 ± 0.014,0.0711 ± 0.0038,0.18961 ± 0.00038,0.08886 ± 0.00071,0.10252 ± 0.00020,0.12692 ± 0.00067,0.0874 ± 0.0020,1.011 ± 0.015
GMIIIA K1070[2][all],0.346 ± 0.015,0.0704 ± 0.0037,0.18914 ± 0.00038,0.08859 ± 0.00074,0.10342 ± 0.00020,0.12646 ± 0.00068,0.0920 ± 0.0020,1.016 ± 0.015
GMIIIA K1070[3][all],0.344 ± 0.014,0.0713 ± 0.0038,0.18959 ± 0.00038,0.08837 ± 0.00072,0.10296 ± 0.00020,0.12713 ± 0.00067,0.0886 ± 0.0020,1.012 ± 0.015
GMIIIA K1070[4][all],0.344 ± 0.014,0.0708 ± 0.0037,0.18939 ± 0.00038,0.08847 ± 0.00073,0.10300 ± 0.00020,0.12572 ± 0.00067,0.0906 ± 0.0020,1.012 ± 0.015
GMIIIA K1070[5][all],0.344 ± 0.014,0.0707 ± 0.0037,0.18900 ± 0.00038,0.08847 ± 0.00072,0.10130 ± 0.00020,0.12618 ± 0.00067,0.0889 ± 0.0020,1.009 ± 0.015
GMIIIA K1070[6][all],0.343 ± 0.014,0.0708 ± 0.0037,0.18968 ± 0.00038,0.08822 ± 0.00068,0.10277 ± 0.00020,0.12543 ± 0.00065,0.0836 ± 0.0020,1.004 ± 0.015
GMIIIA K1070[7][all],0.344 ± 0.014,0.0707 ± 0.0037,0.18941 ± 0.00038,0.08873 ± 0.00070,0.10245 ± 0.00020,0.12560 ± 0.00066,0.0868 ± 0.0020,1.008 ± 0.015
GMIIIA K1070[8][all],0.345 ± 0.014,0.0709 ± 0.0038,0.18951 ± 0.00038,0.08841 ± 0.00071,0.10335 ± 0.00020,0.12623 ± 0.00067,0.0877 ± 0.0020,1.011 ± 0.015
Mean,0.34445 ± 0.00062,0.07080 ± 0.00026,0.18942 ± 0.00022,0.08849 ± 0.00021,0.10282 ± 0.00069,0.12621 ± 0.00058,0.0881 ± 0.0024,1.0102 ± 0.0032
Nominal,0.3431,0.0754,0.187,0.0893,0.1004,0.112,0.0928,1
RDEV (%),0.4,-6.1,1.3,-0.9,2.4,12.7,-5.2,1

File: N132962/Quantification/15 keV/GMIIIA/k1080.csv
# Configuration
#   Username: nwmr
#   Timestamp: 2025-10-03 08:01:23.649306294 -04:00
#   Application: spex v0.0.118
#   References: `N132962 15 keV` revision 477 - 2025-10-02 21:29:04 -04:00
# Configuration warnings
#    None
# Spectrum
#   GMIIIA K1080[0][all]['GMIIIA K1080[0][4].msa']
# Fit warnings
#   The k-ratio '[Sr L₁-L₃ + 1 other] = -0.461 ± 0.024' is more than 3σ negative.
#   The k-ratio '[Ti L₃-M₅ + 13 others] = -0.01982 ± 0.00074' is more than 3σ negative.
# Quantification results
Name,Element,Z,A,C[z],U[C[z]],N[z],U[N[z]],A[z],U[A[z]]
GMIIIA K1080[0][all],B,5,10.81,0.03511,0.01193,0.03381,0.01115,0.07175,0.02286
GMIIIA K1080[0][all],O,8,15.999,0.43179,0.03247,0.41582,0.01890,0.59625,0.02323
GMIIIA K1080[0][all],Mg,12,24.305,0.01138,0.00005,0.01096,0.00037,0.01034,0.00053
GMIIIA K1080[0][all],Al,13,26.9815384,0.08035,0.00020,0.07738,0.00259,0.06579,0.00336
GMIIIA K1080[0][all],Si,14,28.085,0.19151,0.00152,0.18443,0.00627,0.15065,0.00776
GMIIIA K1080[0][all],Ca,20,40.078,0.10815,0.00009,0.10415,0.00348,0.05962,0.00304
GMIIIA K1080[0][all],Ti,22,47.867,0.01268,0.00005,0.01221,0.00041,0.00585,0.00030
GMIIIA K1080[0][all],Sr,38,87.62,0.14088,0.00162,0.13567,0.00472,0.03552,0.00186
GMIIIA K1080[0][all],Zr,40,91.224,0.00758,0.00031,0.00730,0.00038,0.00184,0.00012
GMIIIA K1080[0][all],Lu,71,174.9668,0.01898,0.00026,0.01827,0.00066,0.00240,0.00013
# Notes
#   Analytical total: 1.038 ± 0.035
#   Duane-Hunt: 15.20 keV
#   Residual written to GMIIIA K1080[0][4][residual].msa.
#   Plot output to 'GMIIIA K1080[0][4][quantify].pdf'
# Spectrum
#   GMIIIA K1080[1][all]['GMIIIA K1080[1][4].msa']
# Fit warnings
#   The k-ratio '[Sr L₁-L₃ + 1 other] = -0.428 ± 0.024' is more than 3σ negative.
#   The k-ratio '[Ti L₃-M₅ + 13 others] = -0.01854 ± 0.00074' is more than 3σ negative.
# Quantification results
Name,Element,Z,A,C[z],U[C[z]],N[z],U[N[z]],A[z],U[A[z]]
GMIIIA K1080[1][all],B,5,10.81,0.03446,0.01170,0.03330,0.01098,0.07082,0.02256
GMIIIA K1080[1][all],O,8,15.999,0.42907,0.03225,0.41468,0.01886,0.59581,0.02310
GMIIIA K1080[1][all],Mg,12,24.305,0.01123,0.00005,0.01086,0.00036,0.01027,0.00052
GMIIIA K1080[1][all],Al,13,26.9815384,0.08000,0.00020,0.07731,0.00258,0.06587,0.00335
GMIIIA K1080[1][all],Si,14,28.085,0.19121,0.00152,0.18480,0.00625,0.15126,0.00776
GMIIIA K1080[1][all],Ca,20,40.078,0.10831,0.00009,0.10468,0.00348,0.06004,0.00305
GMIIIA K1080[1][all],Ti,22,47.867,0.01267,0.00005,0.01224,0.00041,0.00588,0.00030
GMIIIA K1080[1][all],Sr,38,87.62,0.14090,0.00162,0.13617,0.00472,0.03572,0.00186
GMIIIA K1080[1][all],Zr,40,91.224,0.00791,0.00032,0.00764,0.00040,0.00193,0.00012
GMIIIA K1080[1][all],Lu,71,174.9668,0.01895,0.00026,0.01831,0.00066,0.00241,0.00013
# Notes
#   Analytical total: 1.035 ± 0.034
#   Duane-Hunt: 15.11 keV
#   Residual written to GMIIIA K1080[1][4][residual].msa.
#   Plot output to 'GMIIIA K1080[1][4][quantify].pdf'
# Spectrum
#   GMIIIA K1080[2][all]['GMIIIA K1080[2][4].msa']
# Fit warnings
#   The k-ratio '[Sr L₁-L₃ + 1 other] = -0.505 ± 0.024' is more than 3σ negative.
#   The k-ratio '[Ti L₃-M₅ + 13 others] = -0.01833 ± 0.00074' is more than 3σ negative.
# Quantification results
Name,Element,Z,A,C[z],U[C[z]],N[z],U[N[z]],A[z],U[A[z]]
GMIIIA K1080[2][all],B,5,10.81,0.03925,0.01333,0.03779,0.01240,0.07971,0.02516
GMIIIA K1080[2][all],O,8,15.999,0.43099,0.03237,0.41493,0.01901,0.59136,0.02421
GMIIIA K1080[2][all],Mg,12,24.305,0.01132,0.00005,0.01090,0.00037,0.01023,0.00053
GMIIIA K1080[2][all],Al,13,26.9815384,0.08034,0.00020,0.07735,0.00262,0.06537,0.00340
GMIIIA K1080[2][all],Si,14,28.085,0.19107,0.00142,0.18395,0.00631,0.14935,0.00783
GMIIIA K1080[2][all],Ca,20,40.078,0.10786,0.00009,0.10384,0.00351,0.05908,0.00307
GMIIIA K1080[2][all],Ti,22,47.867,0.01265,0.00005,0.01217,0.00041,0.00580,0.00030
GMIIIA K1080[2][all],Sr,38,87.62,0.13996,0.00156,0.13474,0.00473,0.03506,0.00186
GMIIIA K1080[2][all],Zr,40,91.224,0.00763,0.00031,0.00735,0.00038,0.00184,0.00012
GMIIIA K1080[2][all],Lu,71,174.9668,0.01762,0.00026,0.01696,0.00062,0.00221,0.00012
# Notes
#   Analytical total: 1.039 ± 0.035
#   Duane-Hunt: 14.99 keV
#   Residual written to GMIIIA K1080[2][4][residual].msa.
#   Plot output to 'GMIIIA K1080[2][4][quantify].pdf'
# Spectrum
#   GMIIIA K1080[3][all]['GMIIIA K1080[3][4].msa']
# Fit warnings
#   The k-ratio '[Sr L₁-L₃ + 1 other] = -0.462 ± 0.024' is more than 3σ negative.
#   The k-ratio '[Ti L₃-M₅ + 13 others] = -0.01842 ± 0.00074' is more than 3σ negative.
# Quantification results
Name,Element,Z,A,C[z],U[C[z]],N[z],U[N[z]],A[z],U[A[z]]
GMIIIA K1080[3][all],B,5,10.81,0.03703,0.01258,0.03566,0.01174,0.07545,0.02394
GMIIIA K1080[3][all],O,8,15.999,0.43138,0.03241,0.41539,0.01894,0.59386,0.02368
GMIIIA K1080[3][all],Mg,12,24.305,0.01135,0.00005,0.01092,0.00037,0.01028,0.00053
GMIIIA K1080[3][all],Al,13,26.9815384,0.08039,0.00020,0.07741,0.00260,0.06562,0.00338
GMIIIA K1080[3][all],Si,14,28.085,0.19164,0.00144,0.18453,0.00629,0.15029,0.00779
GMIIIA K1080[3][all],Ca,20,40.078,0.10774,0.00009,0.10375,0.00348,0.05921,0.00305
GMIIIA K1080[3][all],Ti,22,47.867,0.01253,0.00005,0.01206,0.00041,0.00577,0.00030
GMIIIA K1080[3][all],Sr,38,87.62,0.14079,0.00158,0.13557,0.00473,0.03539,0.00186
GMIIIA K1080[3][all],Zr,40,91.224,0.00781,0.00032,0.00752,0.00039,0.00189,0.00012
GMIIIA K1080[3][all],Lu,71,174.9668,0.01785,0.00026,0.01719,0.00063,0.00225,0.00012
# Notes
#   Analytical total: 1.039 ± 0.035
#   Duane-Hunt: 15.20 keV
#   Residual written to GMIIIA K1080[3][4][residual].msa.
#   Plot output to 'GMIIIA K1080[3][4][quantify].pdf'
# Spectrum
#   GMIIIA K1080[4][all]['GMIIIA K1080[4][4].msa']
# Fit warnings
#   The k-ratio '[Sr L₁-L₃ + 1 other] = -0.450 ± 0.024' is more than 3σ negative.
#   The k-ratio '[Ti L₃-M₅ + 13 others] = -0.01828 ± 0.00074' is more than 3σ negative.
# Quantification results
Name,Element,Z,A,C[z],U[C[z]],N[z],U[N[z]],A[z],U[A[z]]
GMIIIA K1080[4][all],B,5,10.81,0.03719,0.01263,0.03584,0.01179,0.07590,0.02406
GMIIIA K1080[4][all],O,8,15.999,0.43036,0.03236,0.41475,0.01896,0.59337,0.02374
GMIIIA K1080[4][all],Mg,12,24.305,0.01113,0.00005,0.01073,0.00036,0.01010,0.00052
GMIIIA K1080[4][all],Al,13,26.9815384,0.07999,0.00020,0.07708,0.00259,0.06539,0.00337
GMIIIA K1080[4][all],Si,14,28.085,0.19135,0.00149,0.18440,0.00629,0.15029,0.00781
GMIIIA K1080[4][all],Ca,20,40.078,0.10793,0.00009,0.10401,0.00349,0.05940,0.00306
GMIIIA K1080[4][all],Ti,22,47.867,0.01301,0.00005,0.01254,0.00042,0.00599,0.00031
GMIIIA K1080[4][all],Sr,38,87.62,0.14036,0.00160,0.13527,0.00472,0.03534,0.00186
GMIIIA K1080[4][all],Zr,40,91.224,0.00775,0.00031,0.00747,0.00039,0.00187,0.00012
GMIIIA K1080[4][all],Lu,71,174.9668,0.01859,0.00026,0.01791,0.00065,0.00234,0.00013
# Notes
#   Analytical total: 1.038 ± 0.035
#   Duane-Hunt: 15.18 keV
#   Residual written to GMIIIA K1080[4][4][residual].msa.
#   Plot output to 'GMIIIA K1080[4][4][quantify].pdf'
# Spectrum
#   GMIIIA K1080[5][all]['GMIIIA K1080[5][4].msa']
# Fit warnings
#   The k-ratio '[Sr L₁-L₃ + 1 other] = -0.400 ± 0.024' is more than 3σ negative.
#   The k-ratio '[Ti L₃-M₅ + 13 others] = -0.02235 ± 0.00074' is more than 3σ negative.
# Quantification results
Name,Element,Z,A,C[z],U[C[z]],N[z],U[N[z]],A[z],U[A[z]]
GMIIIA K1080[5][all],B,5,10.81,0.03821,0.01297,0.03683,0.01210,0.07785,0.02462
GMIIIA K1080[5][all],O,8,15.999,0.43029,0.03235,0.41477,0.01899,0.59234,0.02398
GMIIIA K1080[5][all],Mg,12,24.305,0.01117,0.00005,0.01077,0.00037,0.01012,0.00053
GMIIIA K1080[5][all],Al,13,26.9815384,0.07989,0.00020,0.07701,0.00260,0.06521,0.00338
GMIIIA K1080[5][all],Si,14,28.085,0.19107,0.00145,0.18418,0.00630,0.14983,0.00782
GMIIIA K1080[5][all],Ca,20,40.078,0.10805,0.00009,0.10415,0.00351,0.05938,0.00308
GMIIIA K1080[5][all],Ti,22,47.867,0.01282,0.00005,0.01236,0.00042,0.00590,0.00031
GMIIIA K1080[5][all],Sr,38,87.62,0.14045,0.00158,0.13538,0.00474,0.03530,0.00187
GMIIIA K1080[5][all],Zr,40,91.224,0.00745,0.00030,0.00718,0.00038,0.00180,0.00012
GMIIIA K1080[5][all],Lu,71,174.9668,0.01802,0.00026,0.01737,0.00063,0.00227,0.00012
# Notes
#   Analytical total: 1.037 ± 0.035
#   Duane-Hunt: 15.05 keV
#   Residual written to GMIIIA K1080[5][4][residual].msa.
#   Plot output to 'GMIIIA K1080[5][4][quantify].pdf'
# Spectrum
#   GMIIIA K1080[6][all]['GMIIIA K1080[6][4].msa']
# Fit warnings
#   The k-ratio '[Sr L₁-L₃ + 1 other] = -0.493 ± 0.024' is more than 3σ negative.
#   The k-ratio '[Ti L₃-M₅ + 13 others] = -0.01868 ± 0.00073' is more than 3σ negative.
# Quantification results
Name,Element,Z,A,C[z],U[C[z]],N[z],U[N[z]],A[z],U[A[z]]
GMIIIA K1080[6][all],B,5,10.81,0.03560,0.01210,0.03429,0.01131,0.07269,0.02314
GMIIIA K1080[6][all],O,8,15.999,0.43164,0.03246,0.41575,0.01892,0.59541,0.02335
GMIIIA K1080[6][all],Mg,12,24.305,0.01137,0.00005,0.01095,0.00037,0.01032,0.00053
GMIIIA K1080[6][all],Al,13,26.9815384,0.08047,0.00020,0.07750,0.00260,0.06582,0.00337
GMIIIA K1080[6][all],Si,14,28.085,0.19179,0.00148,0.18473,0.00628,0.15071,0.00777
GMIIIA K1080[6][all],Ca,20,40.078,0.10843,0.00009,0.10444,0.00349,0.05971,0.00305
GMIIIA K1080[6][all],Ti,22,47.867,0.01277,0.00005,0.01230,0.00041,0.00589,0.00030
GMIIIA K1080[6][all],Sr,38,87.62,0.14016,0.00159,0.13500,0.00470,0.03530,0.00185
GMIIIA K1080[6][all],Zr,40,91.224,0.00758,0.00031,0.00730,0.00038,0.00183,0.00012
GMIIIA K1080[6][all],Lu,71,174.9668,0.01840,0.00026,0.01773,0.00064,0.00232,0.00012
# Notes
#   Analytical total: 1.038 ± 0.035
#   Duane-Hunt: 15.02 keV
#   Residual written to GMIIIA K1080[6][4][residual].msa.
#   Plot output to 'GMIIIA K1080[6][4][quantify].pdf'
# Spectrum
#   GMIIIA K1080[7][all]['GMIIIA K1080[7][4].msa']
# Fit warnings
#   The k-ratio '[Sr L₁-L₃ + 1 other] = -0.457 ± 0.024' is more than 3σ negative.
#   The k-ratio '[Ti L₃-M₅ + 13 others] = -0.02005 ± 0.00073' is more than 3σ negative.
# Quantification results
Name,Element,Z,A,C[z],U[C[z]],N[z],U[N[z]],A[z],U[A[z]]
GMIIIA K1080[7][all],B,5,10.81,0.03892,0.01322,0.03743,0.01229,0.07907,0.02499
GMIIIA K1080[7][all],O,8,15.999,0.43096,0.03239,0.41445,0.01901,0.59157,0.02414
GMIIIA K1080[7][all],Mg,12,24.305,0.01123,0.00005,0.01080,0.00037,0.01014,0.00053
GMIIIA K1080[7][all],Al,13,26.9815384,0.08011,0.00020,0.07704,0.00260,0.06520,0.00339
GMIIIA K1080[7][all],Si,14,28.085,0.19148,0.00152,0.18414,0.00632,0.14973,0.00784
GMIIIA K1080[7][all],Ca,20,40.078,0.10802,0.00009,0.10388,0.00350,0.05919,0.00308
GMIIIA K1080[7][all],Ti,22,47.867,0.01265,0.00005,0.01216,0.00041,0.00580,0.00030
GMIIIA K1080[7][all],Sr,38,87.62,0.14006,0.00161,0.13470,0.00473,0.03511,0.00187
GMIIIA K1080[7][all],Zr,40,91.224,0.00750,0.00030,0.00721,0.00038,0.00181,0.00012
GMIIIA K1080[7][all],Lu,71,174.9668,0.01891,0.00026,0.01818,0.00066,0.00237,0.00013
# Notes
#   Analytical total: 1.040 ± 0.035
#   Duane-Hunt: 15.20 keV
#   Residual written to GMIIIA K1080[7][4][residual].msa.
#   Plot output to 'GMIIIA K1080[7][4][quantify].pdf'
# Spectrum
#   GMIIIA K1080[8][all]['GMIIIA K1080[8][4].msa']
# Fit warnings
#   The k-ratio '[Sr L₁-L₃ + 1 other] = -0.434 ± 0.024' is more than 3σ negative.
#   The k-ratio '[Ti L₃-M₅ + 13 others] = -0.01833 ± 0.00074' is more than 3σ negative.
# Quantification results
Name,Element,Z,A,C[z],U[C[z]],N[z],U[N[z]],A[z],U[A[z]]
GMIIIA K1080[8][all],B,5,10.81,0.04020,0.01365,0.03855,0.01264,0.08136,0.02563
GMIIIA K1080[8][all],O,8,15.999,0.43131,0.03242,0.41363,0.01904,0.58988,0.02443
GMIIIA K1080[8][all],Mg,12,24.305,0.01122,0.00005,0.01076,0.00037,0.01010,0.00053
GMIIIA K1080[8][all],Al,13,26.9815384,0.08052,0.00020,0.07721,0.00262,0.06529,0.00342
GMIIIA K1080[8][all],Si,14,28.085,0.19183,0.00157,0.18396,0.00633,0.14945,0.00788
GMIIIA K1080[8][all],Ca,20,40.078,0.10787,0.00009,0.10345,0.00350,0.05889,0.00308
GMIIIA K1080[8][all],Ti,22,47.867,0.01264,0.00005,0.01212,0.00041,0.00578,0.00030
GMIIIA K1080[8][all],Sr,38,87.62,0.14018,0.00163,0.13443,0.00474,0.03501,0.00187
GMIIIA K1080[8][all],Zr,40,91.224,0.00750,0.00030,0.00719,0.00038,0.00180,0.00012
GMIIIA K1080[8][all],Lu,71,174.9668,0.01950,0.00026,0.01870,0.00068,0.00244,0.00013
# Notes
#   Analytical total: 1.043 ± 0.035
#   Duane-Hunt: 15.19 keV
#   Residual written to GMIIIA K1080[8][4][residual].msa.
#   Plot output to 'GMIIIA K1080[8][4][quantify].pdf'
# Result Comparison
Name,B,O,Mg,Al,Si,Ca,Ti,Sr,Zr,Lu,Σ
GMIIIA K1080[0][all],0.035 ± 0.012,0.432 ± 0.032,0.011377 ± 0.000052,0.08035 ± 0.00020,0.1915 ± 0.0015,0.108150 ± 0.000094,0.012678 ± 0.000047,0.1409 ± 0.0016,0.00758 ± 0.00031,0.01898 ± 0.00026,1.038 ± 0.035
GMIIIA K1080[1][all],0.034 ± 0.012,0.429 ± 0.032,0.011234 ± 0.000052,0.08000 ± 0.00020,0.1912 ± 0.0015,0.108310 ± 0.000094,0.012667 ± 0.000047,0.1409 ± 0.0016,0.00791 ± 0.00032,0.01895 ± 0.00026,1.035 ± 0.034
GMIIIA K1080[2][all],0.039 ± 0.013,0.431 ± 0.032,0.011323 ± 0.000052,0.08034 ± 0.00020,0.1911 ± 0.0014,0.107859 ± 0.000094,0.012646 ± 0.000047,0.1400 ± 0.0016,0.00763 ± 0.00031,0.01762 ± 0.00026,1.039 ± 0.035
GMIIIA K1080[3][all],0.037 ± 0.013,0.431 ± 0.032,0.011345 ± 0.000052,0.08039 ± 0.00020,0.1916 ± 0.0014,0.107741 ± 0.000094,0.012529 ± 0.000047,0.1408 ± 0.0016,0.00781 ± 0.00032,0.01785 ± 0.00026,1.039 ± 0.035
GMIIIA K1080[4][all],0.037 ± 0.013,0.430 ± 0.032,0.011134 ± 0.000052,0.07999 ± 0.00020,0.1913 ± 0.0015,0.107927 ± 0.000094,0.013007 ± 0.000047,0.1404 ± 0.0016,0.00775 ± 0.00031,0.01859 ± 0.00026,1.038 ± 0.035
GMIIIA K1080[5][all],0.038 ± 0.013,0.430 ± 0.032,0.011170 ± 0.000052,0.07989 ± 0.00020,0.1911 ± 0.0014,0.108048 ± 0.000094,0.012821 ± 0.000047,0.1405 ± 0.0016,0.00745 ± 0.00030,0.01802 ± 0.00026,1.037 ± 0.035
GMIIIA K1080[6][all],0.036 ± 0.012,0.432 ± 0.032,0.011368 ± 0.000052,0.08047 ± 0.00020,0.1918 ± 0.0015,0.108433 ± 0.000094,0.012771 ± 0.000047,0.1402 ± 0.0016,0.00758 ± 0.00031,0.01840 ± 0.00026,1.038 ± 0.035
GMIIIA K1080[7][all],0.039 ± 0.013,0.431 ± 0.032,0.011226 ± 0.000052,0.08011 ± 0.00020,0.1915 ± 0.0015,0.108023 ± 0.000094,0.012648 ± 0.000047,0.1401 ± 0.0016,0.00750 ± 0.00030,0.01891 ± 0.00026,1.040 ± 0.035
GMIIIA K1080[8][all],0.040 ± 0.014,0.431 ± 0.032,0.011218 ± 0.000052,0.08052 ± 0.00020,0.1918 ± 0.0016,0.107874 ± 0.000094,0.012639 ± 0.000047,0.1402 ± 0.0016,0.00750 ± 0.00030,0.01950 ± 0.00026,1.043 ± 0.035
Mean,0.0373 ± 0.0020,0.43087 ± 0.00085,0.011266 ± 0.000089,0.08023 ± 0.00023,0.19144 ± 0.00029,0.10804 ± 0.00022,0.01271 ± 0.00014,0.14042 ± 0.00036,0.00763 ± 0.00016,0.01854 ± 0.00061,1.0385 ± 0.0021
Nominal,0.0062,0.4165,0.0121,0.0794,0.187,0.1072,0.012,0.1268,0.0074,0.0176,1
RDEV (%),500.7,3.5,-6.6,1.1,2.4,0.8,6,10.7,3.1,5.4,3.8

File: N132962/Quantification/15 keV/GMIIIA/k1132.csv
# Configuration
#   Username: Nicholas W. M. Ritchie
#   Timestamp: 2025-10-23 13:25:53
#   Application: spex version 0.0.121
#   References: `N132962 15 keV` revision 199 - 2025-10-23 13:24:40 -04:00
# Configuration warnings
#    None
# Spectrum
#   GMIIIA K1132[0][all]['GMIIIA K1132[0][4].msa']
# Fit warnings
#   The k-ratio '[Cr L₃-M₅ + 13 others] = -0.01148 ± 0.00063' is more than 3σ negative.
# Quantification results
Name,Element,Z,A,C[z],U[C[z]],N[z],U[N[z]],A[z],U[A[z]]
GMIIIA K1132[0][all],O,8,15.999,0.43070,0.03158,0.42451,0.01796,0.64549,0.01687
GMIIIA K1132[0][all],Al,13,26.9815384,0.07851,0.00307,0.07739,0.00369,0.06977,0.00416
GMIIIA K1132[0][all],Si,14,28.085,0.21538,0.00045,0.21229,0.00665,0.18388,0.00872
GMIIIA K1132[0][all],Ca,20,40.078,0.10542,0.00009,0.10390,0.00325,0.06307,0.00299
GMIIIA K1132[0][all],Cr,24,51.9961,0.00541,0.00007,0.00533,0.00018,0.00250,0.00012
GMIIIA K1132[0][all],Ni,28,58.6934,0.01133,0.00008,0.01117,0.00036,0.00463,0.00022
GMIIIA K1132[0][all],Mo,42,95.95,0.01800,0.00018,0.01775,0.00058,0.00450,0.00022
GMIIIA K1132[0][all],Ba,56,137.327,0.14981,0.00049,0.14766,0.00464,0.02616,0.00124
# Notes
#   Analytical total: 1.015 ± 0.032
#   Duane-Hunt: 15.04 keV
#   Residual written to GMIIIA K1132[0][4][residual].msa.
#   Plot output to 'GMIIIA K1132[0][4][quantify].pdf'
# Spectrum
#   GMIIIA K1132[1][all]['GMIIIA K1132[1][4].msa']
# Fit warnings
#   The k-ratio '[Cr L₃-M₅ + 13 others] = -0.01193 ± 0.00063' is more than 3σ negative.
#   The k-ratio '[Mo L₁-N₃ + 1 other] = -0.0256 ± 0.0045' is more than 3σ negative.
# Quantification results
Name,Element,Z,A,C[z],U[C[z]],N[z],U[N[z]],A[z],U[A[z]]
GMIIIA K1132[1][all],O,8,15.999,0.43061,0.03159,0.42434,0.01797,0.64532,0.01688
GMIIIA K1132[1][all],Al,13,26.9815384,0.07875,0.00306,0.07760,0.00369,0.06998,0.00417
GMIIIA K1132[1][all],Si,14,28.085,0.21531,0.00045,0.21218,0.00665,0.18381,0.00872
GMIIIA K1132[1][all],Ca,20,40.078,0.10520,0.00009,0.10367,0.00324,0.06294,0.00298
GMIIIA K1132[1][all],Cr,24,51.9961,0.00544,0.00007,0.00536,0.00018,0.00251,0.00012
GMIIIA K1132[1][all],Ni,28,58.6934,0.01151,0.00008,0.01135,0.00036,0.00470,0.00023
GMIIIA K1132[1][all],Mo,42,95.95,0.01891,0.00018,0.01863,0.00061,0.00472,0.00023
GMIIIA K1132[1][all],Ba,56,137.327,0.14904,0.00049,0.14688,0.00461,0.02602,0.00124
# Notes
#   Analytical total: 1.015 ± 0.032
#   Duane-Hunt: 15.14 keV
#   Residual written to GMIIIA K1132[1][4][residual].msa.
#   Plot output to 'GMIIIA K1132[1][4][quantify].pdf'
# Spectrum
#   GMIIIA K1132[2][all]['GMIIIA K1132[2][4].msa']
# Fit warnings
#   The k-ratio '[Cr L₃-M₅ + 13 others] = -0.00843 ± 0.00063' is more than 3σ negative.
# Quantification results
Name,Element,Z,A,C[z],U[C[z]],N[z],U[N[z]],A[z],U[A[z]]
GMIIIA K1132[2][all],O,8,15.999,0.42780,0.03138,0.42247,0.01794,0.64375,0.01692
GMIIIA K1132[2][all],Al,13,26.9815384,0.07845,0.00306,0.07747,0.00368,0.07000,0.00417
GMIIIA K1132[2][all],Si,14,28.085,0.21524,0.00045,0.21256,0.00663,0.18450,0.00873
GMIIIA K1132[2][all],Ca,20,40.078,0.10576,0.00009,0.10444,0.00325,0.06353,0.00301
GMIIIA K1132[2][all],Cr,24,51.9961,0.00513,0.00006,0.00507,0.00017,0.00238,0.00012
GMIIIA K1132[2][all],Ni,28,58.6934,0.01223,0.00008,0.01208,0.00038,0.00502,0.00024
GMIIIA K1132[2][all],Mo,42,95.95,0.01817,0.00018,0.01795,0.00058,0.00456,0.00022
GMIIIA K1132[2][all],Ba,56,137.327,0.14983,0.00049,0.14797,0.00463,0.02627,0.00125
# Notes
#   Analytical total: 1.013 ± 0.032
#   Duane-Hunt: 15.19 keV
#   Residual written to GMIIIA K1132[2][4][residual].msa.
#   Plot output to 'GMIIIA K1132[2][4][quantify].pdf'
# Spectrum
#   GMIIIA K1132[3][all]['GMIIIA K1132[3][4].msa']
# Fit warnings
#   The k-ratio '[Cr L₃-M₅ + 13 others] = -0.01195 ± 0.00063' is more than 3σ negative.
# Quantification results
Name,Element,Z,A,C[z],U[C[z]],N[z],U[N[z]],A[z],U[A[z]]
GMIIIA K1132[3][all],O,8,15.999,0.43132,0.03165,0.42495,0.01798,0.64574,0.01688
GMIIIA K1132[3][all],Al,13,26.9815384,0.07866,0.00307,0.07750,0.00369,0.06983,0.00417
GMIIIA K1132[3][all],Si,14,28.085,0.21531,0.00045,0.21213,0.00666,0.18363,0.00872
GMIIIA K1132[3][all],Ca,20,40.078,0.10578,0.00009,0.10422,0.00327,0.06322,0.00300
GMIIIA K1132[3][all],Cr,24,51.9961,0.00536,0.00007,0.00528,0.00018,0.00247,0.00012
GMIIIA K1132[3][all],Ni,28,58.6934,0.01119,0.00008,0.01102,0.00035,0.00457,0.00022
GMIIIA K1132[3][all],Mo,42,95.95,0.01804,0.00018,0.01778,0.00058,0.00450,0.00022
GMIIIA K1132[3][all],Ba,56,137.327,0.14933,0.00049,0.14713,0.00463,0.02605,0.00124
# Notes
#   Analytical total: 1.015 ± 0.032
#   Duane-Hunt: 15.19 keV
#   Residual written to GMIIIA K1132[3][4][residual].msa.
#   Plot output to 'GMIIIA K1132[3][4][quantify].pdf'
# Spectrum
#   GMIIIA K1132[4][all]['GMIIIA K1132[4][4].msa']
# Fit warnings
#   The k-ratio '[Cr L₃-M₅ + 13 others] = -0.01333 ± 0.00064' is more than 3σ negative.
# Quantification results
Name,Element,Z,A,C[z],U[C[z]],N[z],U[N[z]],A[z],U[A[z]]
GMIIIA K1132[4][all],O,8,15.999,0.43226,0.03174,0.42517,0.01800,0.64619,0.01688
GMIIIA K1132[4][all],Al,13,26.9815384,0.07857,0.00306,0.07728,0.00368,0.06965,0.00416
GMIIIA K1132[4][all],Si,14,28.085,0.21497,0.00045,0.21145,0.00664,0.18307,0.00871
GMIIIA K1132[4][all],Ca,20,40.078,0.10584,0.00009,0.10411,0.00327,0.06316,0.00300
GMIIIA K1132[4][all],Cr,24,51.9961,0.00509,0.00006,0.00500,0.00017,0.00234,0.00012
GMIIIA K1132[4][all],Ni,28,58.6934,0.01219,0.00008,0.01199,0.00038,0.00497,0.00024
GMIIIA K1132[4][all],Mo,42,95.95,0.01867,0.00018,0.01837,0.00060,0.00465,0.00023
GMIIIA K1132[4][all],Ba,56,137.327,0.14908,0.00049,0.14664,0.00462,0.02596,0.00124
# Notes
#   Analytical total: 1.017 ± 0.032
#   Duane-Hunt: 15.09 keV
#   Residual written to GMIIIA K1132[4][4][residual].msa.
#   Plot output to 'GMIIIA K1132[4][4][quantify].pdf'
# Spectrum
#   GMIIIA K1132[5][all]['GMIIIA K1132[5][4].msa']
# Fit warnings
#   The k-ratio '[Cr L₃-M₅ + 13 others] = -0.01009 ± 0.00063' is more than 3σ negative.
#   The k-ratio '[Mo L₁-N₃ + 1 other] = -0.0278 ± 0.0045' is more than 3σ negative.
# Quantification results
Name,Element,Z,A,C[z],U[C[z]],N[z],U[N[z]],A[z],U[A[z]]
GMIIIA K1132[5][all],O,8,15.999,0.43197,0.03169,0.42525,0.01798,0.64603,0.01687
GMIIIA K1132[5][all],Al,13,26.9815384,0.07879,0.00306,0.07756,0.00369,0.06987,0.00416
GMIIIA K1132[5][all],Si,14,28.085,0.21521,0.00045,0.21186,0.00665,0.18335,0.00871
GMIIIA K1132[5][all],Ca,20,40.078,0.10546,0.00009,0.10382,0.00326,0.06296,0.00299
GMIIIA K1132[5][all],Cr,24,51.9961,0.00531,0.00007,0.00522,0.00018,0.00244,0.00012
GMIIIA K1132[5][all],Ni,28,58.6934,0.01182,0.00008,0.01164,0.00037,0.00482,0.00023
GMIIIA K1132[5][all],Mo,42,95.95,0.01844,0.00018,0.01816,0.00060,0.00460,0.00022
GMIIIA K1132[5][all],Ba,56,137.327,0.14880,0.00049,0.14649,0.00461,0.02593,0.00123
# Notes
#   Analytical total: 1.016 ± 0.032
#   Duane-Hunt: 15.20 keV
#   Residual written to GMIIIA K1132[5][4][residual].msa.
#   Plot output to 'GMIIIA K1132[5][4][quantify].pdf'
# Spectrum
#   GMIIIA K1132[6][all]['GMIIIA K1132[6][4].msa']
# Fit warnings
#   The k-ratio '[Cr L₃-M₅ + 13 others] = -0.01154 ± 0.00064' is more than 3σ negative.
#   The k-ratio '[Mo L₁-N₃ + 1 other] = -0.0285 ± 0.0045' is more than 3σ negative.
# Quantification results
Name,Element,Z,A,C[z],U[C[z]],N[z],U[N[z]],A[z],U[A[z]]
GMIIIA K1132[6][all],O,8,15.999,0.43131,0.03169,0.42448,0.01800,0.64549,0.01691
GMIIIA K1132[6][all],Al,13,26.9815384,0.07859,0.00306,0.07735,0.00368,0.06974,0.00416
GMIIIA K1132[6][all],Si,14,28.085,0.21550,0.00045,0.21209,0.00666,0.18373,0.00873
GMIIIA K1132[6][all],Ca,20,40.078,0.10580,0.00009,0.10412,0.00326,0.06321,0.00300
GMIIIA K1132[6][all],Cr,24,51.9961,0.00503,0.00006,0.00495,0.00017,0.00232,0.00011
GMIIIA K1132[6][all],Ni,28,58.6934,0.01162,0.00008,0.01144,0.00037,0.00474,0.00023
GMIIIA K1132[6][all],Mo,42,95.95,0.01906,0.00018,0.01876,0.00061,0.00476,0.00023
GMIIIA K1132[6][all],Ba,56,137.327,0.14917,0.00049,0.14681,0.00462,0.02601,0.00124
# Notes
#   Analytical total: 1.016 ± 0.032
#   Duane-Hunt: 15.20 keV
#   Residual written to GMIIIA K1132[6][4][residual].msa.
#   Plot output to 'GMIIIA K1132[6][4][quantify].pdf'
# Spectrum
#   GMIIIA K1132[7][all]['GMIIIA K1132[7][4].msa']
# Fit warnings
#   The k-ratio '[Cr L₃-M₅ + 13 others] = -0.00405 ± 0.00064' is more than 3σ negative.
#   The k-ratio '[Mo L₁-N₃ + 1 other] = -0.0235 ± 0.0045' is more than 3σ negative.
# Quantification results
Name,Element,Z,A,C[z],U[C[z]],N[z],U[N[z]],A[z],U[A[z]]
GMIIIA K1132[7][all],O,8,15.999,0.42943,0.03149,0.42386,0.01796,0.64505,0.01688
GMIIIA K1132[7][all],Al,13,26.9815384,0.07846,0.00306,0.07745,0.00368,0.06989,0.00416
GMIIIA K1132[7][all],Si,14,28.085,0.21480,0.00045,0.21201,0.00663,0.18380,0.00871
GMIIIA K1132[7][all],Ca,20,40.078,0.10536,0.00009,0.10399,0.00325,0.06318,0.00299
GMIIIA K1132[7][all],Cr,24,51.9961,0.00519,0.00007,0.00512,0.00017,0.00240,0.00012
GMIIIA K1132[7][all],Ni,28,58.6934,0.01194,0.00008,0.01178,0.00038,0.00489,0.00023
GMIIIA K1132[7][all],Mo,42,95.95,0.01858,0.00018,0.01834,0.00060,0.00465,0.00023
GMIIIA K1132[7][all],Ba,56,137.327,0.14938,0.00049,0.14744,0.00462,0.02614,0.00124
# Notes
#   Analytical total: 1.013 ± 0.032
#   Duane-Hunt: 15.11 keV
#   Residual written to GMIIIA K1132[7][4][residual].msa.
#   Plot output to 'GMIIIA K1132[7][4][quantify].pdf'
# Spectrum
#   GMIIIA K1132[8][all]['GMIIIA K1132[8][4].msa']
# Fit warnings
#   The k-ratio '[Cr L₃-M₅ + 13 others] = -0.01218 ± 0.00064' is more than 3σ negative.
#   The k-ratio '[Mo L₁-N₃ + 1 other] = -0.0209 ± 0.0045' is more than 3σ negative.
# Quantification results
Name,Element,Z,A,C[z],U[C[z]],N[z],U[N[z]],A[z],U[A[z]]
GMIIIA K1132[8][all],O,8,15.999,0.43196,0.03173,0.42463,0.01799,0.64580,0.01690
GMIIIA K1132[8][all],Al,13,26.9815384,0.07862,0.00308,0.07729,0.00369,0.06970,0.00417
GMIIIA K1132[8][all],Si,14,28.085,0.21555,0.00045,0.21189,0.00665,0.18358,0.00873
GMIIIA K1132[8][all],Ca,20,40.078,0.10586,0.00009,0.10407,0.00326,0.06318,0.00300
GMIIIA K1132[8][all],Cr,24,51.9961,0.00516,0.00007,0.00507,0.00017,0.00237,0.00012
GMIIIA K1132[8][all],Ni,28,58.6934,0.01116,0.00008,0.01097,0.00035,0.00455,0.00022
GMIIIA K1132[8][all],Mo,42,95.95,0.01853,0.00018,0.01822,0.00060,0.00462,0.00022
GMIIIA K1132[8][all],Ba,56,137.327,0.15040,0.00049,0.14785,0.00465,0.02620,0.00125
# Notes
#   Analytical total: 1.017 ± 0.032
#   Duane-Hunt: 15.01 keV
#   Residual written to GMIIIA K1132[8][4][residual].msa.
#   Plot output to 'GMIIIA K1132[8][4][quantify].pdf'
# Result Comparison
Name,O,Al,Si,Ca,Cr,Ni,Mo,Ba,Σ
GMIIIA K1132[0][all],0.431 ± 0.032,0.0785 ± 0.0031,0.21538 ± 0.00045,0.105416 ± 0.000088,0.005411 ± 0.000066,0.011333 ± 0.000083,0.01800 ± 0.00018,0.14981 ± 0.00049,1.015 ± 0.032
GMIIIA K1132[1][all],0.431 ± 0.032,0.0787 ± 0.0031,0.21531 ± 0.00045,0.105201 ± 0.000088,0.005439 ± 0.000066,0.011513 ± 0.000084,0.01891 ± 0.00018,0.14904 ± 0.00049,1.015 ± 0.032
GMIIIA K1132[2][all],0.428 ± 0.031,0.0784 ± 0.0031,0.21524 ± 0.00045,0.105761 ± 0.000089,0.005131 ± 0.000065,0.012231 ± 0.000083,0.01817 ± 0.00018,0.14983 ± 0.00049,1.013 ± 0.032
GMIIIA K1132[3][all],0.431 ± 0.032,0.0787 ± 0.0031,0.21531 ± 0.00045,0.105777 ± 0.000089,0.005356 ± 0.000066,0.011188 ± 0.000083,0.01804 ± 0.00018,0.14933 ± 0.00049,1.015 ± 0.032
GMIIIA K1132[4][all],0.432 ± 0.032,0.0786 ± 0.0031,0.21497 ± 0.00045,0.105842 ± 0.000089,0.005087 ± 0.000065,0.012186 ± 0.000084,0.01867 ± 0.00018,0.14908 ± 0.00049,1.017 ± 0.032
GMIIIA K1132[5][all],0.432 ± 0.032,0.0788 ± 0.0031,0.21521 ± 0.00045,0.105458 ± 0.000088,0.005305 ± 0.000066,0.011824 ± 0.000084,0.01844 ± 0.00018,0.14880 ± 0.00049,1.016 ± 0.032
GMIIIA K1132[6][all],0.431 ± 0.032,0.0786 ± 0.0031,0.21550 ± 0.00045,0.105800 ± 0.000089,0.005028 ± 0.000064,0.011624 ± 0.000084,0.01906 ± 0.00018,0.14917 ± 0.00049,1.016 ± 0.032
GMIIIA K1132[7][all],0.429 ± 0.031,0.0785 ± 0.0031,0.21480 ± 0.00045,0.105359 ± 0.000088,0.005192 ± 0.000065,0.011938 ± 0.000084,0.01858 ± 0.00018,0.14938 ± 0.00049,1.013 ± 0.032
GMIIIA K1132[8][all],0.432 ± 0.032,0.0786 ± 0.0031,0.21555 ± 0.00045,0.105864 ± 0.000089,0.005162 ± 0.000065,0.011160 ± 0.000084,0.01853 ± 0.00018,0.15040 ± 0.00049,1.017 ± 0.032
Mean,0.4308 ± 0.0014,0.07860 ± 0.00012,0.21525 ± 0.00024,0.10561 ± 0.00025,0.00523 ± 0.00015,0.01167 ± 0.00040,0.01849 ± 0.00037,0.14943 ± 0.00050,1.0151 ± 0.0015
Nominal,0.4134,0.0794,0.2139,0.1072,0.0051,0.0118,0.0167,0.1343,1
RDEV (%),4.2,-1,0.6,-1.5,2,-1,11,11.2,1.5
