Repository: NicholasWMRitchie/spex_quant

# spex_quant
Spectral data for evaluating `spex`.  It contains both standard spectra and sample spectra.

 * N132962 represents the TESCAN MIRA4 with 4 silicon nitride window silicon drift detectors in 217 D113 at NIST Gaitherburg.
  * Reference set: "N132962 20 keV" built using 'n132962_20keV.bat' for 20 keV analyses

File: N132962/Quantification/15 keV/GMIIIA/k1229.csv
# Configuration
#   Username: Nicholas W. M. Ritchie
#   Timestamp: 2025-10-23 13:25:54
#   Application: spex version 0.0.121
#   References: `N132962 15 keV` revision 199 - 2025-10-23 13:24:40 -04:00
# Configuration warnings
#   There are no suitable references for [Sr L₁-L₂ and 1 others; 0.0007>.
# Spectrum
#   GMIIIA K1229[0][all]['GMIIIA K1229[0][4].msa']
# Fit warnings
#    None
# Quantification results
Name,Element,Z,A,C[z],U[C[z]],N[z],U[N[z]],A[z],U[A[z]]
GMIIIA K1229[0][all],O,8,15.999,0.42784,0.03087,0.41175,0.01751,0.61994,0.01705
GMIIIA K1229[0][all],Mg,12,24.305,0.01676,0.00052,0.01613,0.00069,0.01599,0.00087
GMIIIA K1229[0][all],Al,13,26.9815384,0.09305,0.00227,0.08956,0.00332,0.07995,0.00400
GMIIIA K1229[0][all],Si,14,28.085,0.22625,0.00044,0.21774,0.00650,0.18676,0.00837
GMIIIA K1229[0][all],Ca,20,40.078,0.10560,0.00009,0.10163,0.00303,0.06108,0.00274
GMIIIA K1229[0][all],Sr,38,87.62,0.07993,0.00061,0.07693,0.00236,0.02115,0.00096
GMIIIA K1229[0][all],Ba,56,137.327,0.08962,0.00033,0.08626,0.00259,0.01513,0.00068
# Notes
#   Analytical total: 1.039 ± 0.031
#   Duane-Hunt: 15.17 keV
#   Residual written to GMIIIA K1229[0][4][residual].msa.
#   Plot output to 'GMIIIA K1229[0][4][quantify].pdf'
# Spectrum
#   GMIIIA K1229[1][all]['GMIIIA K1229[1][4].msa']
# Fit warnings
#    None
# Quantification results
Name,Element,Z,A,C[z],U[C[z]],N[z],U[N[z]],A[z],U[A[z]]
GMIIIA K1229[1][all],O,8,15.999,0.42707,0.03080,0.41111,0.01749,0.61928,0.01705
GMIIIA K1229[1][all],Mg,12,24.305,0.01676,0.00053,0.01613,0.00069,0.01600,0.00087
GMIIIA K1229[1][all],Al,13,26.9815384,0.09332,0.00229,0.08984,0.00334,0.08024,0.00402
GMIIIA K1229[1][all],Si,14,28.085,0.22666,0.00044,0.21819,0.00650,0.18723,0.00837
GMIIIA K1229[1][all],Ca,20,40.078,0.10528,0.00009,0.10135,0.00302,0.06094,0.00272
GMIIIA K1229[1][all],Sr,38,87.62,0.07966,0.00061,0.07668,0.00234,0.02109,0.00096
GMIIIA K1229[1][all],Ba,56,137.327,0.09006,0.00033,0.08670,0.00259,0.01521,0.00068
# Notes
#   Analytical total: 1.039 ± 0.031
#   Duane-Hunt: 15.20 keV
#   Residual written to GMIIIA K1229[1][4][residual].msa.
#   Plot output to 'GMIIIA K1229[1][4][quantify].pdf'
# Spectrum
#   GMIIIA K1229[2][all]['GMIIIA K1229[2][4].msa']
# Fit warnings
#    None
# Quantification results
Name,Element,Z,A,C[z],U[C[z]],N[z],U[N[z]],A[z],U[A[z]]
GMIIIA K1229[2][all],O,8,15.999,0.42725,0.03083,0.41131,0.01750,0.61933,0.01706
GMIIIA K1229[2][all],Mg,12,24.305,0.01691,0.00053,0.01628,0.00070,0.01614,0.00088
GMIIIA K1229[2][all],Al,13,26.9815384,0.09302,0.00228,0.08955,0.00333,0.07995,0.00400
GMIIIA K1229[2][all],Si,14,28.085,0.22690,0.00044,0.21843,0.00651,0.18736,0.00839
GMIIIA K1229[2][all],Ca,20,40.078,0.10549,0.00009,0.10155,0.00302,0.06104,0.00273
GMIIIA K1229[2][all],Sr,38,87.62,0.07932,0.00061,0.07636,0.00234,0.02099,0.00095
GMIIIA K1229[2][all],Ba,56,137.327,0.08989,0.00033,0.08653,0.00259,0.01518,0.00068
# Notes
#   Analytical total: 1.039 ± 0.031
#   Duane-Hunt: 15.20 keV
#   Residual written to GMIIIA K1229[2][4][residual].msa.
#   Plot output to 'GMIIIA K1229[2][4][quantify].pdf'
# Spectrum
#   GMIIIA K1229[3][all]['GMIIIA K1229[3][4].msa']
# Fit warnings
#    None
# Quantification results
Name,Element,Z,A,C[z],U[C[z]],N[z],U[N[z]],A[z],U[A[z]]
GMIIIA K1229[3][all],O,8,15.999,0.42826,0.03088,0.41183,0.01750,0.61988,0.01704
GMIIIA K1229[3][all],Mg,12,24.305,0.01674,0.00053,0.01610,0.00069,0.01595,0.00087
GMIIIA K1229[3][all],Al,13,26.9815384,0.09337,0.00229,0.08978,0.00334,0.08013,0.00401
GMIIIA K1229[3][all],Si,14,28.085,0.22689,0.00044,0.21819,0.00651,0.18709,0.00838
GMIIIA K1229[3][all],Ca,20,40.078,0.10517,0.00009,0.10113,0.00301,0.06077,0.00272
GMIIIA K1229[3][all],Sr,38,87.62,0.07942,0.00061,0.07637,0.00234,0.02099,0.00095
GMIIIA K1229[3][all],Ba,56,137.327,0.09004,0.00033,0.08659,0.00260,0.01518,0.00068
# Notes
#   Analytical total: 1.040 ± 0.031
#   Duane-Hunt: 15.20 keV
#   Residual written to GMIIIA K1229[3][4][residual].msa.
#   Plot output to 'GMIIIA K1229[3][4][quantify].pdf'
# Spectrum
#   GMIIIA K1229[4][all]['GMIIIA K1229[4][4].msa']
# Fit warnings
#    None
# Quantification results
Name,Element,Z,A,C[z],U[C[z]],N[z],U[N[z]],A[z],U[A[z]]
GMIIIA K1229[4][all],O,8,15.999,0.42877,0.03095,0.41199,0.01751,0.61996,0.01705
GMIIIA K1229[4][all],Mg,12,24.305,0.01699,0.00053,0.01632,0.00070,0.01617,0.00088
GMIIIA K1229[4][all],Al,13,26.9815384,0.09316,0.00228,0.08951,0.00333,0.07987,0.00400
GMIIIA K1229[4][all],Si,14,28.085,0.22713,0.00044,0.21824,0.00652,0.18708,0.00838
GMIIIA K1229[4][all],Ca,20,40.078,0.10537,0.00009,0.10124,0.00302,0.06082,0.00272
GMIIIA K1229[4][all],Sr,38,87.62,0.07937,0.00061,0.07626,0.00234,0.02095,0.00095
GMIIIA K1229[4][all],Ba,56,137.327,0.08995,0.00033,0.08643,0.00259,0.01515,0.00068
# Notes
#   Analytical total: 1.041 ± 0.031
#   Duane-Hunt: 15.09 keV
#   Residual written to GMIIIA K1229[4][4][residual].msa.
#   Plot output to 'GMIIIA K1229[4][4][quantify].pdf'
# Spectrum
#   GMIIIA K1229[5][all]['GMIIIA K1229[5][4].msa']
# Fit warnings
#    None
# Quantification results
Name,Element,Z,A,C[z],U[C[z]],N[z],U[N[z]],A[z],U[A[z]]
GMIIIA K1229[5][all],O,8,15.999,0.42839,0.03090,0.41189,0.01750,0.62010,0.01704
GMIIIA K1229[5][all],Mg,12,24.305,0.01695,0.00053,0.01630,0.00070,0.01615,0.00088
GMIIIA K1229[5][all],Al,13,26.9815384,0.09298,0.00229,0.08940,0.00333,0.07981,0.00400
GMIIIA K1229[5][all],Si,14,28.085,0.22683,0.00044,0.21809,0.00651,0.18704,0.00838
GMIIIA K1229[5][all],Ca,20,40.078,0.10487,0.00009,0.10083,0.00301,0.06060,0.00271
GMIIIA K1229[5][all],Sr,38,87.62,0.07974,0.00061,0.07667,0.00235,0.02108,0.00096
GMIIIA K1229[5][all],Ba,56,137.327,0.09030,0.00033,0.08682,0.00260,0.01523,0.00068
# Notes
#   Analytical total: 1.040 ± 0.031
#   Duane-Hunt: 15.06 keV
#   Residual written to GMIIIA K1229[5][4][residual].msa.
#   Plot output to 'GMIIIA K1229[5][4][quantify].pdf'
# Spectrum
#   GMIIIA K1229[6][all]['GMIIIA K1229[6][4].msa']
# Fit warnings
#    None
# Quantification results
Name,Element,Z,A,C[z],U[C[z]],N[z],U[N[z]],A[z],U[A[z]]
GMIIIA K1229[6][all],O,8,15.999,0.42857,0.03093,0.41199,0.01751,0.62014,0.01705
GMIIIA K1229[6][all],Mg,12,24.305,0.01670,0.00052,0.01606,0.00069,0.01591,0.00087
GMIIIA K1229[6][all],Al,13,26.9815384,0.09304,0.00229,0.08944,0.00333,0.07983,0.00400
GMIIIA K1229[6][all],Si,14,28.085,0.22701,0.00044,0.21823,0.00652,0.18713,0.00839
GMIIIA K1229[6][all],Ca,20,40.078,0.10522,0.00009,0.10115,0.00302,0.06078,0.00272
GMIIIA K1229[6][all],Sr,38,87.62,0.07946,0.00061,0.07639,0.00234,0.02099,0.00095
GMIIIA K1229[6][all],Ba,56,137.327,0.09025,0.00033,0.08676,0.00260,0.01521,0.00068
# Notes
#   Analytical total: 1.040 ± 0.031
#   Duane-Hunt: 15.02 keV
#   Residual written to GMIIIA K1229[6][4][residual].msa.
#   Plot output to 'GMIIIA K1229[6][4][quantify].pdf'
# Spectrum
#   GMIIIA K1229[7][all]['GMIIIA K1229[7][4].msa']
# Fit warnings
#    None
# Quantification results
Name,Element,Z,A,C[z],U[C[z]],N[z],U[N[z]],A[z],U[A[z]]
GMIIIA K1229[7][all],O,8,15.999,0.42748,0.03083,0.41172,0.01749,0.61993,0.01704
GMIIIA K1229[7][all],Mg,12,24.305,0.01686,0.00053,0.01623,0.00070,0.01609,0.00087
GMIIIA K1229[7][all],Al,13,26.9815384,0.09286,0.00228,0.08943,0.00332,0.07985,0.00400
GMIIIA K1229[7][all],Si,14,28.085,0.22634,0.00044,0.21799,0.00650,0.18698,0.00837
GMIIIA K1229[7][all],Ca,20,40.078,0.10513,0.00009,0.10125,0.00302,0.06086,0.00272
GMIIIA K1229[7][all],Sr,38,87.62,0.07961,0.00061,0.07667,0.00235,0.02108,0.00096
GMIIIA K1229[7][all],Ba,56,137.327,0.09001,0.00033,0.08669,0.00260,0.01521,0.00068
# Notes
#   Analytical total: 1.038 ± 0.031
#   Duane-Hunt: 15.20 keV
#   Residual written to GMIIIA K1229[7][4][residual].msa.
#   Plot output to 'GMIIIA K1229[7][4][quantify].pdf'
# Spectrum
#   GMIIIA K1229[8][all]['GMIIIA K1229[8][4].msa']
# Fit warnings
#    None
# Quantification results
Name,Element,Z,A,C[z],U[C[z]],N[z],U[N[z]],A[z],U[A[z]]
GMIIIA K1229[8][all],O,8,15.999,0.42649,0.03076,0.41076,0.01748,0.61917,0.01706
GMIIIA K1229[8][all],Mg,12,24.305,0.01694,0.00053,0.01631,0.00070,0.01619,0.00088
GMIIIA K1229[8][all],Al,13,26.9815384,0.09286,0.00229,0.08943,0.00333,0.07994,0.00400
GMIIIA K1229[8][all],Si,14,28.085,0.22643,0.00044,0.21808,0.00649,0.18726,0.00838
GMIIIA K1229[8][all],Ca,20,40.078,0.10520,0.00009,0.10132,0.00301,0.06097,0.00273
GMIIIA K1229[8][all],Sr,38,87.62,0.07983,0.00061,0.07689,0.00235,0.02116,0.00096
GMIIIA K1229[8][all],Ba,56,137.327,0.09056,0.00033,0.08722,0.00261,0.01532,0.00069
# Notes
#   Analytical total: 1.038 ± 0.031
#   Duane-Hunt: 15.20 keV
#   Residual written to GMIIIA K1229[8][4][residual].msa.
#   Plot output to 'GMIIIA K1229[8][4][quantify].pdf'
# Result Comparison
Name,O,Mg,Al,Si,Ca,Sr,Ba,Σ
GMIIIA K1229[0][all],0.428 ± 0.031,0.01676 ± 0.00052,0.0931 ± 0.0023,0.22625 ± 0.00044,0.105597 ± 0.000091,0.07993 ± 0.00061,0.08962 ± 0.00033,1.039 ± 0.031
GMIIIA K1229[1][all],0.427 ± 0.031,0.01676 ± 0.00053,0.0933 ± 0.0023,0.22666 ± 0.00044,0.105283 ± 0.000090,0.07966 ± 0.00061,0.09006 ± 0.00033,1.039 ± 0.031
GMIIIA K1229[2][all],0.427 ± 0.031,0.01691 ± 0.00053,0.0930 ± 0.0023,0.22690 ± 0.00044,0.105485 ± 0.000090,0.07932 ± 0.00061,0.08989 ± 0.00033,1.039 ± 0.031
GMIIIA K1229[3][all],0.428 ± 0.031,0.01674 ± 0.00053,0.0934 ± 0.0023,0.22689 ± 0.00044,0.105170 ± 0.000090,0.07942 ± 0.00061,0.09004 ± 0.00033,1.040 ± 0.031
GMIIIA K1229[4][all],0.429 ± 0.031,0.01699 ± 0.00053,0.0932 ± 0.0023,0.22713 ± 0.00044,0.105367 ± 0.000090,0.07937 ± 0.00061,0.08995 ± 0.00033,1.041 ± 0.031
GMIIIA K1229[5][all],0.428 ± 0.031,0.01695 ± 0.00053,0.0930 ± 0.0023,0.22683 ± 0.00044,0.104871 ± 0.000090,0.07974 ± 0.00061,0.09030 ± 0.00033,1.040 ± 0.031
GMIIIA K1229[6][all],0.429 ± 0.031,0.01670 ± 0.00052,0.0930 ± 0.0023,0.22701 ± 0.00044,0.105219 ± 0.000090,0.07946 ± 0.00061,0.09025 ± 0.00033,1.040 ± 0.031
GMIIIA K1229[7][all],0.427 ± 0.031,0.01686 ± 0.00053,0.0929 ± 0.0023,0.22634 ± 0.00044,0.105127 ± 0.000090,0.07961 ± 0.00061,0.09001 ± 0.00033,1.038 ± 0.031
GMIIIA K1229[8][all],0.426 ± 0.031,0.01694 ± 0.00053,0.0929 ± 0.0023,0.22643 ± 0.00044,0.105195 ± 0.000090,0.07983 ± 0.00061,0.09056 ± 0.00033,1.038 ± 0.031
Mean,0.42779 ± 0.00077,0.01685 ± 0.00011,0.09307 ± 0.00018,0.22672 ± 0.00031,0.10526 ± 0.00021,0.07959 ± 0.00021,0.09008 ± 0.00027,1.03935 ± 0.00090
Nominal,0.4102,0.0177,0.0934,0.22,0.1051,0.0746,0.079,1
RDEV (%),4.3,-5,-0.4,3.1,0.1,6.7,14,3.9

File: N132962/Quantification/15 keV/GMIIIA/k1234.csv
# Configuration
#   Username: Nicholas W. M. Ritchie
#   Timestamp: 2025-10-23 13:25:54
#   Application: spex version 0.0.121
#   References: `N132962 15 keV` revision 199 - 2025-10-23 13:24:40 -04:00
# Configuration warnings
#    None
# Spectrum
#   GMIIIA K1234[0][all]['GMIIIA K1234[0][4].msa']
# Fit warnings
#    None
# Quantification results
Name,Element,Z,A,C[z],U[C[z]],N[z],U[N[z]],A[z],U[A[z]]
GMIIIA K1234[0][all],O,8,15.999,0.40193,0.02978,0.39385,0.01776,0.61944,0.01762
GMIIIA K1234[0][all],Al,13,26.9815384,0.08988,0.00403,0.08807,0.00443,0.08214,0.00507
GMIIIA K1234[0][all],Si,14,28.085,0.21607,0.00049,0.21173,0.00625,0.18970,0.00874
GMIIIA K1234[0][all],Ca,20,40.078,0.12247,0.00010,0.12000,0.00354,0.07534,0.00347
GMIIIA K1234[0][all],Ba,56,137.327,0.17327,0.00056,0.16979,0.00502,0.03111,0.00144
GMIIIA K1234[0][all],W,74,183.84,0.01690,0.00033,0.01656,0.00058,0.00227,0.00011
# Notes
#   Analytical total: 1.021 ± 0.030
#   Duane-Hunt: 15.20 keV
#   Residual written to GMIIIA K1234[0][4][residual].msa.
#   Plot output to 'GMIIIA K1234[0][4][quantify].pdf'
# Spectrum
#   GMIIIA K1234[1][all]['GMIIIA K1234[1][4].msa']
# Fit warnings
#    None
# Quantification results
Name,Element,Z,A,C[z],U[C[z]],N[z],U[N[z]],A[z],U[A[z]]
GMIIIA K1234[1][all],O,8,15.999,0.39928,0.02957,0.39234,0.01773,0.61792,0.01764
GMIIIA K1234[1][all],Al,13,26.9815384,0.08983,0.00403,0.08827,0.00443,0.08243,0.00508
GMIIIA K1234[1][all],Si,14,28.085,0.21620,0.00049,0.21245,0.00624,0.19061,0.00876
GMIIIA K1234[1][all],Ca,20,40.078,0.12225,0.00010,0.12013,0.00353,0.07553,0.00347
GMIIIA K1234[1][all],Ba,56,137.327,0.17344,0.00056,0.17043,0.00502,0.03127,0.00144
GMIIIA K1234[1][all],W,74,183.84,0.01668,0.00033,0.01639,0.00058,0.00225,0.00011
# Notes
#   Analytical total: 1.018 ± 0.030
#   Duane-Hunt: 15.20 keV
#   Residual written to GMIIIA K1234[1][4][residual].msa.
#   Plot output to 'GMIIIA K1234[1][4][quantify].pdf'
# Spectrum
#   GMIIIA K1234[2][all]['GMIIIA K1234[2][4].msa']
# Fit warnings
#    None
# Quantification results
Name,Element,Z,A,C[z],U[C[z]],N[z],U[N[z]],A[z],U[A[z]]
GMIIIA K1234[2][all],O,8,15.999,0.39993,0.02959,0.39305,0.01772,0.61844,0.01761
GMIIIA K1234[2][all],Al,13,26.9815384,0.09014,0.00404,0.08859,0.00444,0.08265,0.00508
GMIIIA K1234[2][all],Si,14,28.085,0.21598,0.00048,0.21226,0.00624,0.19026,0.00874
GMIIIA K1234[2][all],Ca,20,40.078,0.12193,0.00010,0.11984,0.00352,0.07527,0.00346
GMIIIA K1234[2][all],Ba,56,137.327,0.17294,0.00056,0.16996,0.00501,0.03116,0.00143
GMIIIA K1234[2][all],W,74,183.84,0.01657,0.00033,0.01629,0.00057,0.00223,0.00011
# Notes
#   Analytical total: 1.017 ± 0.030
#   Duane-Hunt: 15.03 keV
#   Residual written to GMIIIA K1234[2][4][residual].msa.
#   Plot output to 'GMIIIA K1234[2][4][quantify].pdf'
# Spectrum
#   GMIIIA K1234[3][all]['GMIIIA K1234[3][4].msa']
# Fit warnings
#    None
# Quantification results
Name,Element,Z,A,C[z],U[C[z]],N[z],U[N[z]],A[z],U[A[z]]
GMIIIA K1234[3][all],O,8,15.999,0.39805,0.02950,0.39152,0.01772,0.61702,0.01766
GMIIIA K1234[3][all],Al,13,26.9815384,0.08984,0.00405,0.08837,0.00444,0.08258,0.00509
GMIIIA K1234[3][all],Si,14,28.085,0.21629,0.00049,0.21274,0.00624,0.19099,0.00877
GMIIIA K1234[3][all],Ca,20,40.078,0.12255,0.00010,0.12054,0.00353,0.07583,0.00348
GMIIIA K1234[3][all],Ba,56,137.327,0.17407,0.00057,0.17121,0.00504,0.03143,0.00145
GMIIIA K1234[3][all],W,74,183.84,0.01588,0.00033,0.01562,0.00056,0.00214,0.00011
# Notes
#   Analytical total: 1.017 ± 0.030
#   Duane-Hunt: 15.07 keV
#   Residual written to GMIIIA K1234[3][4][residual].msa.
#   Plot output to 'GMIIIA K1234[3][4][quantify].pdf'
# Spectrum
#   GMIIIA K1234[4][all]['GMIIIA K1234[4][4].msa']
# Fit warnings
#   The k-ratio '[W L₃-M₁ + 1 other] = -0.0164 ± 0.0047' is more than 3σ negative.
# Quantification results
Name,Element,Z,A,C[z],U[C[z]],N[z],U[N[z]],A[z],U[A[z]]
GMIIIA K1234[4][all],O,8,15.999,0.39825,0.02949,0.39144,0.01771,0.61689,0.01765
GMIIIA K1234[4][all],Al,13,26.9815384,0.09001,0.00404,0.08847,0.00444,0.08267,0.00509
GMIIIA K1234[4][all],Si,14,28.085,0.21678,0.00049,0.21308,0.00625,0.19129,0.00877
GMIIIA K1234[4][all],Ca,20,40.078,0.12224,0.00010,0.12015,0.00352,0.07559,0.00347
GMIIIA K1234[4][all],Ba,56,137.327,0.17356,0.00056,0.17060,0.00501,0.03132,0.00144
GMIIIA K1234[4][all],W,74,183.84,0.01654,0.00033,0.01625,0.00057,0.00223,0.00011
# Notes
#   Analytical total: 1.017 ± 0.030
#   Duane-Hunt: 14.99 keV
#   Residual written to GMIIIA K1234[4][4][residual].msa.
#   Plot output to 'GMIIIA K1234[4][4][quantify].pdf'
# Spectrum
#   GMIIIA K1234[5][all]['GMIIIA K1234[5][4].msa']
# Fit warnings
#    None
# Quantification results
Name,Element,Z,A,C[z],U[C[z]],N[z],U[N[z]],A[z],U[A[z]]
GMIIIA K1234[5][all],O,8,15.999,0.39978,0.02963,0.39260,0.01775,0.61767,0.01765
GMIIIA K1234[5][all],Al,13,26.9815384,0.09018,0.00405,0.08856,0.00445,0.08262,0.00509
GMIIIA K1234[5][all],Si,14,28.085,0.21681,0.00049,0.21291,0.00627,0.19082,0.00877
GMIIIA K1234[5][all],Ca,20,40.078,0.12256,0.00010,0.12036,0.00354,0.07559,0.00347
GMIIIA K1234[5][all],Ba,56,137.327,0.17331,0.00056,0.17020,0.00502,0.03120,0.00144
GMIIIA K1234[5][all],W,74,183.84,0.01565,0.00033,0.01537,0.00055,0.00210,0.00011
# Notes
#   Analytical total: 1.018 ± 0.030
#   Duane-Hunt: 15.03 keV
#   Residual written to GMIIIA K1234[5][4][residual].msa.
#   Plot output to 'GMIIIA K1234[5][4][quantify].pdf'
# Spectrum
#   GMIIIA K1234[6][all]['GMIIIA K1234[6][4].msa']
# Fit warnings
#    None
# Quantification results
Name,Element,Z,A,C[z],U[C[z]],N[z],U[N[z]],A[z],U[A[z]]
GMIIIA K1234[6][all],O,8,15.999,0.40007,0.02963,0.39206,0.01773,0.61787,0.01764
GMIIIA K1234[6][all],Al,13,26.9815384,0.09012,0.00406,0.08831,0.00444,0.08253,0.00509
GMIIIA K1234[6][all],Si,14,28.085,0.21662,0.00049,0.21228,0.00624,0.19058,0.00876
GMIIIA K1234[6][all],Ca,20,40.078,0.12225,0.00010,0.11980,0.00351,0.07537,0.00346
GMIIIA K1234[6][all],Ba,56,137.327,0.17415,0.00057,0.17066,0.00502,0.03133,0.00144
GMIIIA K1234[6][all],W,74,183.84,0.01723,0.00033,0.01688,0.00059,0.00232,0.00012
# Notes
#   Analytical total: 1.020 ± 0.030
#   Duane-Hunt: 15.05 keV
#   Residual written to GMIIIA K1234[6][4][residual].msa.
#   Plot output to 'GMIIIA K1234[6][4][quantify].pdf'
# Spectrum
#   GMIIIA K1234[7][all]['GMIIIA K1234[7][4].msa']
# Fit warnings
#    None
# Quantification results
Name,Element,Z,A,C[z],U[C[z]],N[z],U[N[z]],A[z],U[A[z]]
GMIIIA K1234[7][all],O,8,15.999,0.40091,0.02973,0.39351,0.01777,0.61850,0.01765
GMIIIA K1234[7][all],Al,13,26.9815384,0.08976,0.00402,0.08810,0.00443,0.08211,0.00506
GMIIIA K1234[7][all],Si,14,28.085,0.21699,0.00049,0.21298,0.00629,0.19070,0.00878
GMIIIA K1234[7][all],Ca,20,40.078,0.12260,0.00010,0.12033,0.00355,0.07550,0.00348
GMIIIA K1234[7][all],Ba,56,137.327,0.17310,0.00056,0.16990,0.00503,0.03111,0.00144
GMIIIA K1234[7][all],W,74,183.84,0.01546,0.00033,0.01517,0.00055,0.00208,0.00011
# Notes
#   Analytical total: 1.019 ± 0.030
#   Duane-Hunt: 15.19 keV
#   Residual written to GMIIIA K1234[7][4][residual].msa.
#   Plot output to 'GMIIIA K1234[7][4][quantify].pdf'
# Spectrum
#   GMIIIA K1234[8][all]['GMIIIA K1234[8][4].msa']
# Fit warnings
#    None
# Quantification results
Name,Element,Z,A,C[z],U[C[z]],N[z],U[N[z]],A[z],U[A[z]]
GMIIIA K1234[8][all],O,8,15.999,0.39858,0.02953,0.39228,0.01773,0.61728,0.01765
GMIIIA K1234[8][all],Al,13,26.9815384,0.09016,0.00403,0.08874,0.00444,0.08280,0.00509
GMIIIA K1234[8][all],Si,14,28.085,0.21636,0.00048,0.21294,0.00626,0.19088,0.00876
GMIIIA K1234[8][all],Ca,20,40.078,0.12254,0.00010,0.12060,0.00354,0.07576,0.00348
GMIIIA K1234[8][all],Ba,56,137.327,0.17279,0.00056,0.17006,0.00501,0.03118,0.00143
GMIIIA K1234[8][all],W,74,183.84,0.01564,0.00033,0.01540,0.00055,0.00211,0.00011
# Notes
#   Analytical total: 1.016 ± 0.030
#   Duane-Hunt: 15.02 keV
#   Residual written to GMIIIA K1234[8][4][residual].msa.
#   Plot output to 'GMIIIA K1234[8][4][quantify].pdf'
# Result Comparison
Name,O,Al,Si,Ca,Ba,W,Σ
GMIIIA K1234[0][all],0.402 ± 0.030,0.0899 ± 0.0040,0.21607 ± 0.00049,0.122466 ± 0.000098,0.17327 ± 0.00056,0.01690 ± 0.00033,1.021 ± 0.030
GMIIIA K1234[1][all],0.399 ± 0.030,0.0898 ± 0.0040,0.21620 ± 0.00049,0.122255 ± 0.000098,0.17344 ± 0.00056,0.01668 ± 0.00033,1.018 ± 0.030
GMIIIA K1234[2][all],0.400 ± 0.030,0.0901 ± 0.0040,0.21598 ± 0.00048,0.121934 ± 0.000098,0.17294 ± 0.00056,0.01657 ± 0.00033,1.017 ± 0.030
GMIIIA K1234[3][all],0.398 ± 0.029,0.0898 ± 0.0040,0.21629 ± 0.00049,0.122549 ± 0.000098,0.17407 ± 0.00057,0.01588 ± 0.00033,1.017 ± 0.030
GMIIIA K1234[4][all],0.398 ± 0.029,0.0900 ± 0.0040,0.21678 ± 0.00049,0.122238 ± 0.000098,0.17356 ± 0.00056,0.01654 ± 0.00033,1.017 ± 0.030
GMIIIA K1234[5][all],0.400 ± 0.030,0.0902 ± 0.0040,0.21681 ± 0.00049,0.122561 ± 0.000098,0.17331 ± 0.00056,0.01565 ± 0.00033,1.018 ± 0.030
GMIIIA K1234[6][all],0.400 ± 0.030,0.0901 ± 0.0041,0.21662 ± 0.00049,0.122254 ± 0.000098,0.17415 ± 0.00057,0.01723 ± 0.00033,1.020 ± 0.030
GMIIIA K1234[7][all],0.401 ± 0.030,0.0898 ± 0.0040,0.21699 ± 0.00049,0.122597 ± 0.000098,0.17310 ± 0.00056,0.01546 ± 0.00033,1.019 ± 0.030
GMIIIA K1234[8][all],0.399 ± 0.030,0.0902 ± 0.0040,0.21636 ± 0.00048,0.122536 ± 0.000098,0.17279 ± 0.00056,0.01564 ± 0.00033,1.016 ± 0.030
Mean,0.3996 ± 0.0013,0.08999 ± 0.00016,0.21646 ± 0.00036,0.12238 ± 0.00022,0.17340 ± 0.00047,0.01628 ± 0.00064,1.0182 ± 0.0015
Nominal,0.3985,0.0915,0.2156,0.1236,0.1549,0.0159,1
RDEV (%),0.3,-1.7,0.4,-1,11.9,2.7,1.8

File: N132962/Quantification/15 keV/GMIIIA/k1235.csv
# Configuration
#   Username: Nicholas W. M. Ritchie
#   Timestamp: 2025-10-23 13:25:54
#   Application: spex version 0.0.121
#   References: `N132962 15 keV` revision 199 - 2025-10-23 13:24:40 -04:00
# Configuration warnings
#    None
# Spectrum
#   GMIIIA K1235[0][all]['GMIIIA K1235[0][4].msa']
# Fit warnings
#   The k-ratio '[Pd L₁-L₂] = -0.03048 ± 0.00090' is more than 3σ negative.
# Quantification results
Name,Element,Z,A,C[z],U[C[z]],N[z],U[N[z]],A[z],U[A[z]]
GMIIIA K1235[0][all],O,8,15.999,0.40129,0.02970,0.39249,0.01773,0.61751,0.01765
GMIIIA K1235[0][all],Al,13,26.9815384,0.08932,0.00403,0.08736,0.00441,0.08150,0.00503
GMIIIA K1235[0][all],Si,14,28.085,0.22108,0.00151,0.21623,0.00644,0.19380,0.00895
GMIIIA K1235[0][all],Ca,20,40.078,0.11991,0.00010,0.11728,0.00344,0.07366,0.00338
GMIIIA K1235[0][all],Pd,46,106.42,0.00005,0.00008,0.00005,0.00007,0.00001,0.00002
GMIIIA K1235[0][all],Ba,56,137.327,0.17434,0.00056,0.17052,0.00503,0.03125,0.00144
GMIIIA K1235[0][all],Hf,72,178.486,0.01642,0.00028,0.01606,0.00054,0.00226,0.00011
# Notes
#   Analytical total: 1.022 ± 0.030
#   Duane-Hunt: 15.02 keV
#   Residual written to GMIIIA K1235[0][4][residual].msa.
#   Plot output to 'GMIIIA K1235[0][4][quantify].pdf'
# Spectrum
#   GMIIIA K1235[1][all]['GMIIIA K1235[1][4].msa']
# Fit warnings
#   The k-ratio '[Pd L₁-L₂] = -0.0297 ± 0.0010' is more than 3σ negative.
#   The k-ratio '[Hf M₁-O₂ + 1 other] = -0.450 ± 0.076' is more than 3σ negative.
# Quantification results
Name,Element,Z,A,C[z],U[C[z]],N[z],U[N[z]],A[z],U[A[z]]
GMIIIA K1235[1][all],O,8,15.999,0.39427,0.02914,0.38865,0.01764,0.61334,0.01769
GMIIIA K1235[1][all],Al,13,26.9815384,0.08850,0.00395,0.08723,0.00435,0.08163,0.00499
GMIIIA K1235[1][all],Si,14,28.085,0.22261,0.00161,0.21944,0.00648,0.19727,0.00904
GMIIIA K1235[1][all],Ca,20,40.078,0.11930,0.00010,0.11760,0.00342,0.07409,0.00337
GMIIIA K1235[1][all],Pd,46,106.42,0.00005,0.00008,0.00005,0.00008,0.00001,0.00002
GMIIIA K1235[1][all],Ba,56,137.327,0.17220,0.00056,0.16975,0.00495,0.03121,0.00142
GMIIIA K1235[1][all],Hf,72,178.486,0.01753,0.00028,0.01728,0.00057,0.00244,0.00012
# Notes
#   Analytical total: 1.014 ± 0.029
#   Duane-Hunt: 15.04 keV
#   Residual written to GMIIIA K1235[1][4][residual].msa.
#   Plot output to 'GMIIIA K1235[1][4][quantify].pdf'
# Spectrum
#   GMIIIA K1235[2][all]['GMIIIA K1235[2][4].msa']
# Fit warnings
#   The k-ratio '[Pd L₁-L₂] = -0.03124 ± 0.00089' is more than 3σ negative.
# Quantification results
Name,Element,Z,A,C[z],U[C[z]],N[z],U[N[z]],A[z],U[A[z]]
GMIIIA K1235[2][all],O,8,15.999,0.40320,0.02990,0.39209,0.01775,0.61779,0.01768
GMIIIA K1235[2][all],Al,13,26.9815384,0.08935,0.00408,0.08689,0.00442,0.08118,0.00504
GMIIIA K1235[2][all],Si,14,28.085,0.22173,0.00159,0.21562,0.00644,0.19354,0.00896
GMIIIA K1235[2][all],Ca,20,40.078,0.12036,0.00010,0.11704,0.00344,0.07362,0.00339
GMIIIA K1235[2][all],Pd,46,106.42,0.00008,0.00008,0.00008,0.00007,0.00002,0.00002
GMIIIA K1235[2][all],Ba,56,137.327,0.17624,0.00057,0.17138,0.00506,0.03146,0.00145
GMIIIA K1235[2][all],Hf,72,178.486,0.01737,0.00028,0.01690,0.00057,0.00239,0.00012
# Notes
#   Analytical total: 1.028 ± 0.030
#   Duane-Hunt: 15.04 keV
#   Residual written to GMIIIA K1235[2][4][residual].msa.
#   Plot output to 'GMIIIA K1235[2][4][quantify].pdf'
# Spectrum
#   GMIIIA K1235[3][all]['GMIIIA K1235[3][4].msa']
# Fit warnings
#   Removing Pd from the fit and re-fitting (threshold = 0.0σ).
# Quantification results
Name,Element,Z,A,C[z],U[C[z]],N[z],U[N[z]],A[z],U[A[z]]
GMIIIA K1235[3][all],O,8,15.999,0.39697,0.02939,0.38949,0.01769,0.61455,0.01771
GMIIIA K1235[3][all],Al,13,26.9815384,0.08929,0.00403,0.08761,0.00441,0.08197,0.00505
GMIIIA K1235[3][all],Si,14,28.085,0.22140,0.00152,0.21723,0.00643,0.19525,0.00898
GMIIIA K1235[3][all],Ca,20,40.078,0.12050,0.00010,0.11823,0.00345,0.07447,0.00340
GMIIIA K1235[3][all],Pd,46,106.42,0.00000,0.00006,0.00000,0.00006,0.00000,0.00001
GMIIIA K1235[3][all],Ba,56,137.327,0.17441,0.00056,0.17113,0.00501,0.03146,0.00144
GMIIIA K1235[3][all],Hf,72,178.486,0.01661,0.00028,0.01630,0.00055,0.00231,0.00011
# Notes
#   Analytical total: 1.019 ± 0.030
#   Duane-Hunt: 15.20 keV
#   Residual written to GMIIIA K1235[3][4][residual].msa.
#   Plot output to 'GMIIIA K1235[3][4][quantify].pdf'
# Spectrum
#   GMIIIA K1235[4][all]['GMIIIA K1235[4][4].msa']
# Fit warnings
#   The k-ratio '[Pd L₁-L₂] = -0.03005 ± 0.00090' is more than 3σ negative.
# Quantification results
Name,Element,Z,A,C[z],U[C[z]],N[z],U[N[z]],A[z],U[A[z]]
GMIIIA K1235[4][all],O,8,15.999,0.40086,0.02967,0.39226,0.01772,0.61785,0.01764
GMIIIA K1235[4][all],Al,13,26.9815384,0.08873,0.00402,0.08683,0.00439,0.08109,0.00501
GMIIIA K1235[4][all],Si,14,28.085,0.22033,0.00155,0.21561,0.00643,0.19346,0.00894
GMIIIA K1235[4][all],Ca,20,40.078,0.11997,0.00010,0.11739,0.00345,0.07381,0.00339
GMIIIA K1235[4][all],Pd,46,106.42,0.00018,0.00008,0.00018,0.00007,0.00004,0.00002
GMIIIA K1235[4][all],Ba,56,137.327,0.17480,0.00056,0.17105,0.00504,0.03139,0.00144
GMIIIA K1235[4][all],Hf,72,178.486,0.01706,0.00028,0.01669,0.00056,0.00236,0.00011
# Notes
#   Analytical total: 1.022 ± 0.030
#   Duane-Hunt: 15.10 keV
#   Residual written to GMIIIA K1235[4][4][residual].msa.
#   Plot output to 'GMIIIA K1235[4][4][quantify].pdf'
# Spectrum
#   GMIIIA K1235[5][all]['GMIIIA K1235[5][4].msa']
# Fit warnings
#   Removing Pd from the fit and re-fitting (threshold = 0.0σ).
#   The k-ratio '[Hf M₁-O₂ + 1 other] = -0.287 ± 0.076' is more than 3σ negative.
# Quantification results
Name,Element,Z,A,C[z],U[C[z]],N[z],U[N[z]],A[z],U[A[z]]
GMIIIA K1235[5][all],O,8,15.999,0.39522,0.02923,0.38846,0.01765,0.61357,0.01771
GMIIIA K1235[5][all],Al,13,26.9815384,0.08925,0.00403,0.08773,0.00440,0.08216,0.00505
GMIIIA K1235[5][all],Si,14,28.085,0.22155,0.00157,0.21776,0.00643,0.19594,0.00899
GMIIIA K1235[5][all],Ca,20,40.078,0.12012,0.00010,0.11807,0.00343,0.07445,0.00339
GMIIIA K1235[5][all],Pd,46,106.42,0.00000,0.00006,0.00000,0.00006,0.00000,0.00001
GMIIIA K1235[5][all],Ba,56,137.327,0.17411,0.00056,0.17113,0.00499,0.03149,0.00144
GMIIIA K1235[5][all],Hf,72,178.486,0.01713,0.00028,0.01684,0.00056,0.00238,0.00012
# Notes
#   Analytical total: 1.017 ± 0.030
#   Duane-Hunt: 15.15 keV
#   Residual written to GMIIIA K1235[5][4][residual].msa.
#   Plot output to 'GMIIIA K1235[5][4][quantify].pdf'
# Spectrum
#   GMIIIA K1235[6][all]['GMIIIA K1235[6][4].msa']
# Fit warnings
#   Removing Pd from the fit and re-fitting (threshold = 0.0σ).
# Quantification results
Name,Element,Z,A,C[z],U[C[z]],N[z],U[N[z]],A[z],U[A[z]]
GMIIIA K1235[6][all],O,8,15.999,0.39679,0.02937,0.38898,0.01767,0.61432,0.01771
GMIIIA K1235[6][all],Al,13,26.9815384,0.08925,0.00403,0.08749,0.00440,0.08193,0.00504
GMIIIA K1235[6][all],Si,14,28.085,0.22168,0.00162,0.21731,0.00644,0.19551,0.00899
GMIIIA K1235[6][all],Ca,20,40.078,0.12027,0.00010,0.11790,0.00343,0.07433,0.00339
GMIIIA K1235[6][all],Pd,46,106.42,0.00000,0.00006,0.00000,0.00006,0.00000,0.00001
GMIIIA K1235[6][all],Ba,56,137.327,0.17436,0.00056,0.17093,0.00500,0.03145,0.00144
GMIIIA K1235[6][all],Hf,72,178.486,0.01774,0.00028,0.01739,0.00057,0.00246,0.00012
# Notes
#   Analytical total: 1.020 ± 0.030
#   Duane-Hunt: 15.02 keV
#   Residual written to GMIIIA K1235[6][4][residual].msa.
#   Plot output to 'GMIIIA K1235[6][4][quantify].pdf'
# Spectrum
#   GMIIIA K1235[7][all]['GMIIIA K1235[7][4].msa']
# Fit warnings
#   Removing Pd from the fit and re-fitting (threshold = 0.0σ).
# Quantification results
Name,Element,Z,A,C[z],U[C[z]],N[z],U[N[z]],A[z],U[A[z]]
GMIIIA K1235[7][all],O,8,15.999,0.39156,0.02894,0.38689,0.01761,0.61163,0.01772
GMIIIA K1235[7][all],Al,13,26.9815384,0.08887,0.00399,0.08781,0.00439,0.08231,0.00504
GMIIIA K1235[7][all],Si,14,28.085,0.22189,0.00151,0.21925,0.00644,0.19745,0.00902
GMIIIA K1235[7][all],Ca,20,40.078,0.11987,0.00010,0.11844,0.00343,0.07475,0.00339
GMIIIA K1235[7][all],Pd,46,106.42,0.00000,0.00006,0.00000,0.00006,0.00000,0.00001
GMIIIA K1235[7][all],Ba,56,137.327,0.17349,0.00056,0.17142,0.00498,0.03157,0.00144
GMIIIA K1235[7][all],Hf,72,178.486,0.01638,0.00028,0.01619,0.00054,0.00229,0.00011
# Notes
#   Analytical total: 1.012 ± 0.029
#   Duane-Hunt: 15.03 keV
#   Residual written to GMIIIA K1235[7][4][residual].msa.
#   Plot output to 'GMIIIA K1235[7][4][quantify].pdf'
# Spectrum
#   GMIIIA K1235[8][all]['GMIIIA K1235[8][4].msa']
# Fit warnings
#   Removing Pd from the fit and re-fitting (threshold = 0.0σ).
# Quantification results
Name,Element,Z,A,C[z],U[C[z]],N[z],U[N[z]],A[z],U[A[z]]
GMIIIA K1235[8][all],O,8,15.999,0.39763,0.02945,0.39023,0.01770,0.61520,0.01770
GMIIIA K1235[8][all],Al,13,26.9815384,0.08916,0.00402,0.08750,0.00440,0.08179,0.00504
GMIIIA K1235[8][all],Si,14,28.085,0.22113,0.00150,0.21701,0.00643,0.19490,0.00897
GMIIIA K1235[8][all],Ca,20,40.078,0.12053,0.00010,0.11828,0.00346,0.07444,0.00340
GMIIIA K1235[8][all],Pd,46,106.42,0.00000,0.00006,0.00000,0.00006,0.00000,0.00001
GMIIIA K1235[8][all],Ba,56,137.327,0.17418,0.00056,0.17094,0.00501,0.03140,0.00144
GMIIIA K1235[8][all],Hf,72,178.486,0.01635,0.00028,0.01604,0.00054,0.00227,0.00011
# Notes
#   Analytical total: 1.019 ± 0.030
#   Duane-Hunt: 14.98 keV
#   Residual written to GMIIIA K1235[8][4][residual].msa.
#   Plot output to 'GMIIIA K1235[8][4][quantify].pdf'
# Result Comparison
Name,O,Al,Si,Ca,Pd,Ba,Hf,Σ
GMIIIA K1235[0][all],0.401 ± 0.030,0.0893 ± 0.0040,0.2211 ± 0.0015,0.119911 ± 0.000098,0.000053 ± 0.000077,0.17434 ± 0.00056,0.01642 ± 0.00028,1.022 ± 0.030
GMIIIA K1235[1][all],0.394 ± 0.029,0.0885 ± 0.0040,0.2226 ± 0.0016,0.119300 ± 0.000097,0.000052 ± 0.000076,0.17220 ± 0.00056,0.01753 ± 0.00028,1.014 ± 0.029
GMIIIA K1235[2][all],0.403 ± 0.030,0.0894 ± 0.0041,0.2217 ± 0.0016,0.120362 ± 0.000098,0.000080 ± 0.000076,0.17624 ± 0.00057,0.01737 ± 0.00028,1.028 ± 0.030
GMIIIA K1235[3][all],0.397 ± 0.029,0.0893 ± 0.0040,0.2214 ± 0.0015,0.120498 ± 0.000098,0.000000 ± 0.000058,0.17441 ± 0.00056,0.01661 ± 0.00028,1.019 ± 0.030
GMIIIA K1235[4][all],0.401 ± 0.030,0.0887 ± 0.0040,0.2203 ± 0.0016,0.119968 ± 0.000098,0.000182 ± 0.000076,0.17480 ± 0.00056,0.01706 ± 0.00028,1.022 ± 0.030
GMIIIA K1235[5][all],0.395 ± 0.029,0.0893 ± 0.0040,0.2216 ± 0.0016,0.120124 ± 0.000098,0.000000 ± 0.000058,0.17411 ± 0.00056,0.01713 ± 0.00028,1.017 ± 0.030
GMIIIA K1235[6][all],0.397 ± 0.029,0.0892 ± 0.0040,0.2217 ± 0.0016,0.120270 ± 0.000098,0.000000 ± 0.000058,0.17436 ± 0.00056,0.01774 ± 0.00028,1.020 ± 0.030
GMIIIA K1235[7][all],0.392 ± 0.029,0.0889 ± 0.0040,0.2219 ± 0.0015,0.119874 ± 0.000097,0.000000 ± 0.000058,0.17349 ± 0.00056,0.01638 ± 0.00028,1.012 ± 0.029
GMIIIA K1235[8][all],0.398 ± 0.029,0.0892 ± 0.0040,0.2211 ± 0.0015,0.120525 ± 0.000098,0.000000 ± 0.000058,0.17418 ± 0.00056,0.01635 ± 0.00028,1.019 ± 0.030
Mean,0.3975 ± 0.0037,0.08908 ± 0.00031,0.22149 ± 0.00063,0.12009 ± 0.00038,0.000041 ± 0.000061,0.1742 ± 0.0011,0.01696 ± 0.00053,1.0194 ± 0.0047
Nominal,0.3917,0.0886,0.2116,0.1215,0.0174,0.1523,0.017,1
RDEV (%),1.5,0.5,4.7,-1.2,-99.8,14.4,-0,1.9

File: N132962/Quantification/15 keV/GMIIIA/k1236.csv
# Configuration
#   Username: nwmr
#   Timestamp: 2025-10-03 08:01:25.617531320 -04:00
#   Application: spex v0.0.118
#   References: `N132962 15 keV` revision 477 - 2025-10-02 21:29:04 -04:00
# Configuration warnings
#   There are no suitable references for [Pb M₃-M₄ and 1 others; 0.0015>.
# Spectrum
#   GMIIIA K1236[0][all]['GMIIIA K1236[0][4].msa']
# Fit warnings
#   The k-ratio '[Sc L₃-M₁ + 12 others] = -0.01648 ± 0.00058' is more than 3σ negative.
#   The k-ratio '[Pb M₂-M₄] = -0.72 ± 0.16' is more than 3σ negative.
# Quantification results
Name,Element,Z,A,C[z],U[C[z]],N[z],U[N[z]],A[z],U[A[z]]
GMIIIA K1236[0][all],O,8,15.999,0.22181,0.01506,0.21571,0.01150,0.64186,0.01561
GMIIIA K1236[0][all],Sc,21,44.955907,0.00627,0.00018,0.00610,0.00019,0.00646,0.00033
GMIIIA K1236[0][all],Ge,32,72.63,0.41762,0.00061,0.40615,0.00607,0.26621,0.01160
GMIIIA K1236[0][all],Pb,82,207.2,0.38255,0.00288,0.37204,0.00573,0.08548,0.00377
# Notes
#   Analytical total: 1.028 ± 0.015
#   Duane-Hunt: 15.02 keV
#   Residual written to GMIIIA K1236[0][4][residual].msa.
#   Plot output to 'GMIIIA K1236[0][4][quantify].pdf'
# Spectrum
#   GMIIIA K1236[1][all]['GMIIIA K1236[1][4].msa']
# Fit warnings
#   The k-ratio '[Sc L₃-M₁ + 12 others] = -0.01718 ± 0.00058' is more than 3σ negative.
# Quantification results
Name,Element,Z,A,C[z],U[C[z]],N[z],U[N[z]],A[z],U[A[z]]
GMIIIA K1236[1][all],O,8,15.999,0.22318,0.01533,0.21478,0.01160,0.64133,0.01581
GMIIIA K1236[1][all],Sc,21,44.955907,0.00657,0.00019,0.00632,0.00020,0.00672,0.00035
GMIIIA K1236[1][all],Ge,32,72.63,0.41925,0.00061,0.40346,0.00607,0.26538,0.01170
GMIIIA K1236[1][all],Pb,82,207.2,0.39014,0.00290,0.37544,0.00581,0.08657,0.00386
# Notes
#   Analytical total: 1.039 ± 0.016
#   Duane-Hunt: 15.03 keV
#   Residual written to GMIIIA K1236[1][4][residual].msa.
#   Plot output to 'GMIIIA K1236[1][4][quantify].pdf'
# Spectrum
#   GMIIIA K1236[2][all]['GMIIIA K1236[2][4].msa']
# Fit warnings
#   The k-ratio '[Sc L₃-M₁ + 12 others] = -0.01782 ± 0.00058' is more than 3σ negative.
#   The k-ratio '[Pb M₂-M₄] = -0.63 ± 0.16' is more than 3σ negative.
# Quantification results
Name,Element,Z,A,C[z],U[C[z]],N[z],U[N[z]],A[z],U[A[z]]
GMIIIA K1236[2][all],O,8,15.999,0.22211,0.01513,0.21526,0.01152,0.64111,0.01568
GMIIIA K1236[2][all],Sc,21,44.955907,0.00649,0.00018,0.00629,0.00020,0.00666,0.00035
GMIIIA K1236[2][all],Ge,32,72.63,0.41946,0.00061,0.40652,0.00608,0.26670,0.01165
GMIIIA K1236[2][all],Pb,82,207.2,0.38376,0.00288,0.37193,0.00573,0.08553,0.00378
# Notes
#   Analytical total: 1.032 ± 0.015
#   Duane-Hunt: 15.05 keV
#   Residual written to GMIIIA K1236[2][4][residual].msa.
#   Plot output to 'GMIIIA K1236[2][4][quantify].pdf'
# Spectrum
#   GMIIIA K1236[3][all]['GMIIIA K1236[3][4].msa']
# Fit warnings
#   The k-ratio '[Sc L₃-M₁ + 12 others] = -0.01722 ± 0.00058' is more than 3σ negative.
#   The k-ratio '[Pb M₂-M₄] = -0.70 ± 0.16' is more than 3σ negative.
# Quantification results
Name,Element,Z,A,C[z],U[C[z]],N[z],U[N[z]],A[z],U[A[z]]
GMIIIA K1236[3][all],O,8,15.999,0.22331,0.01555,0.21332,0.01170,0.64151,0.01602
GMIIIA K1236[3][all],Sc,21,44.955907,0.00641,0.00019,0.00612,0.00020,0.00655,0.00035
GMIIIA K1236[3][all],Ge,32,72.63,0.41531,0.00061,0.39672,0.00601,0.26281,0.01174
GMIIIA K1236[3][all],Pb,82,207.2,0.40182,0.00291,0.38384,0.00596,0.08913,0.00402
# Notes
#   Analytical total: 1.047 ± 0.016
#   Duane-Hunt: 15.05 keV
#   Residual written to GMIIIA K1236[3][4][residual].msa.
#   Plot output to 'GMIIIA K1236[3][4][quantify].pdf'
# Spectrum
#   GMIIIA K1236[4][all]['GMIIIA K1236[4][4].msa']
# Fit warnings
#   The k-ratio '[Sc L₃-M₁ + 12 others] = -0.01749 ± 0.00058' is more than 3σ negative.
# Quantification results
Name,Element,Z,A,C[z],U[C[z]],N[z],U[N[z]],A[z],U[A[z]]
GMIIIA K1236[4][all],O,8,15.999,0.22148,0.01500,0.21542,0.01146,0.64030,0.01560
GMIIIA K1236[4][all],Sc,21,44.955907,0.00639,0.00018,0.00622,0.00020,0.00657,0.00034
GMIIIA K1236[4][all],Ge,32,72.63,0.42187,0.00061,0.41032,0.00610,0.26866,0.01165
GMIIIA K1236[4][all],Pb,82,207.2,0.37841,0.00288,0.36804,0.00566,0.08447,0.00371
# Notes
#   Analytical total: 1.028 ± 0.015
#   Duane-Hunt: 15.03 keV
#   Residual written to GMIIIA K1236[4][4][residual].msa.
#   Plot output to 'GMIIIA K1236[4][4][quantify].pdf'
# Spectrum
#   GMIIIA K1236[5][all]['GMIIIA K1236[5][4].msa']
# Fit warnings
#   The k-ratio '[Sc L₃-M₁ + 12 others] = -0.01689 ± 0.00058' is more than 3σ negative.
# Quantification results
Name,Element,Z,A,C[z],U[C[z]],N[z],U[N[z]],A[z],U[A[z]]
GMIIIA K1236[5][all],O,8,15.999,0.22318,0.01530,0.21571,0.01161,0.64354,0.01573
GMIIIA K1236[5][all],Sc,21,44.955907,0.00641,0.00019,0.00620,0.00020,0.00658,0.00035
GMIIIA K1236[5][all],Ge,32,72.63,0.41362,0.00060,0.39979,0.00603,0.26273,0.01159
GMIIIA K1236[5][all],Pb,82,207.2,0.39138,0.00290,0.37830,0.00586,0.08714,0.00389
# Notes
#   Analytical total: 1.035 ± 0.016
#   Duane-Hunt: 15.03 keV
#   Residual written to GMIIIA K1236[5][4][residual].msa.
#   Plot output to 'GMIIIA K1236[5][4][quantify].pdf'
# Spectrum
#   GMIIIA K1236[6][all]['GMIIIA K1236[6][4].msa']
# Fit warnings
#   The k-ratio '[Sc L₃-M₁ + 12 others] = -0.01715 ± 0.00058' is more than 3σ negative.
#   The k-ratio '[Pb M₂-M₄] = -0.82 ± 0.16' is more than 3σ negative.
# Quantification results
Name,Element,Z,A,C[z],U[C[z]],N[z],U[N[z]],A[z],U[A[z]]
GMIIIA K1236[6][all],O,8,15.999,0.22338,0.01543,0.21412,0.01164,0.64093,0.01590
GMIIIA K1236[6][all],Sc,21,44.955907,0.00663,0.00019,0.00635,0.00021,0.00677,0.00036
GMIIIA K1236[6][all],Ge,32,72.63,0.41932,0.00061,0.40194,0.00606,0.26503,0.01174
GMIIIA K1236[6][all],Pb,82,207.2,0.39391,0.00290,0.37758,0.00585,0.08727,0.00391
# Notes
#   Analytical total: 1.043 ± 0.016
#   Duane-Hunt: 15.01 keV
#   Residual written to GMIIIA K1236[6][4][residual].msa.
#   Plot output to 'GMIIIA K1236[6][4][quantify].pdf'
# Spectrum
#   GMIIIA K1236[7][all]['GMIIIA K1236[7][4].msa']
# Fit warnings
#   The k-ratio '[Sc L₃-M₁ + 12 others] = -0.01797 ± 0.00058' is more than 3σ negative.
#   The k-ratio '[Pb M₂-M₄] = -0.78 ± 0.16' is more than 3σ negative.
# Quantification results
Name,Element,Z,A,C[z],U[C[z]],N[z],U[N[z]],A[z],U[A[z]]
GMIIIA K1236[7][all],O,8,15.999,0.22242,0.01519,0.21535,0.01156,0.64210,0.01570
GMIIIA K1236[7][all],Sc,21,44.955907,0.00645,0.00018,0.00625,0.00020,0.00663,0.00035
GMIIIA K1236[7][all],Ge,32,72.63,0.41659,0.00061,0.40335,0.00605,0.26492,0.01162
GMIIIA K1236[7][all],Pb,82,207.2,0.38736,0.00290,0.37505,0.00579,0.08635,0.00383
# Notes
#   Analytical total: 1.033 ± 0.015
#   Duane-Hunt: 15.01 keV
#   Residual written to GMIIIA K1236[7][4][residual].msa.
#   Plot output to 'GMIIIA K1236[7][4][quantify].pdf'
# Spectrum
#   GMIIIA K1236[8][all]['GMIIIA K1236[8][4].msa']
# Fit warnings
#   The k-ratio '[Sc L₃-M₁ + 12 others] = -0.01661 ± 0.00058' is more than 3σ negative.
#   The k-ratio '[Pb M₂-M₄] = -0.76 ± 0.16' is more than 3σ negative.
#   The k-ratio '[Pb M₁-O₂ + 1 other] = -0.335 ± 0.097' is more than 3σ negative.
# Quantification results
Name,Element,Z,A,C[z],U[C[z]],N[z],U[N[z]],A[z],U[A[z]]
GMIIIA K1236[8][all],O,8,15.999,0.22253,0.01523,0.21523,0.01157,0.64249,0.01573
GMIIIA K1236[8][all],Sc,21,44.955907,0.00669,0.00019,0.00647,0.00021,0.00688,0.00036
GMIIIA K1236[8][all],Ge,32,72.63,0.41457,0.00060,0.40097,0.00602,0.26366,0.01160
GMIIIA K1236[8][all],Pb,82,207.2,0.39012,0.00290,0.37733,0.00583,0.08697,0.00387
# Notes
#   Analytical total: 1.034 ± 0.016
#   Duane-Hunt: 15.06 keV
#   Residual written to GMIIIA K1236[8][4][residual].msa.
#   Plot output to 'GMIIIA K1236[8][4][quantify].pdf'
# Result Comparison
Name,O,Sc,Ge,Pb,Σ
GMIIIA K1236[0][all],0.222 ± 0.015,0.00627 ± 0.00018,0.41762 ± 0.00061,0.3826 ± 0.0029,1.028 ± 0.015
GMIIIA K1236[1][all],0.223 ± 0.015,0.00657 ± 0.00019,0.41925 ± 0.00061,0.3901 ± 0.0029,1.039 ± 0.016
GMIIIA K1236[2][all],0.222 ± 0.015,0.00649 ± 0.00018,0.41946 ± 0.00061,0.3838 ± 0.0029,1.032 ± 0.015
GMIIIA K1236[3][all],0.223 ± 0.016,0.00641 ± 0.00019,0.41531 ± 0.00061,0.4018 ± 0.0029,1.047 ± 0.016
GMIIIA K1236[4][all],0.221 ± 0.015,0.00639 ± 0.00018,0.42187 ± 0.00061,0.3784 ± 0.0029,1.028 ± 0.015
GMIIIA K1236[5][all],0.223 ± 0.015,0.00641 ± 0.00019,0.41362 ± 0.00060,0.3914 ± 0.0029,1.035 ± 0.016
GMIIIA K1236[6][all],0.223 ± 0.015,0.00663 ± 0.00019,0.41932 ± 0.00061,0.3939 ± 0.0029,1.043 ± 0.016
GMIIIA K1236[7][all],0.222 ± 0.015,0.00645 ± 0.00018,0.41659 ± 0.00061,0.3874 ± 0.0029,1.033 ± 0.015
GMIIIA K1236[8][all],0.223 ± 0.015,0.00669 ± 0.00019,0.41457 ± 0.00060,0.3901 ± 0.0029,1.034 ± 0.016
Mean,0.22260 ± 0.00070,0.00648 ± 0.00013,0.4175 ± 0.0027,0.3888 ± 0.0069,1.0354 ± 0.0065
Nominal,0.2127,0.0065,0.4095,0.3713,1
RDEV (%),4.7,-0.6,2,4.7,3.5
