Repository: NicholasWMRitchie/spex_quant

# spex_quant
Spectral data for evaluating `spex`.  It contains both standard spectra and sample spectra.

 * N132962 represents the TESCAN MIRA4 with 4 silicon nitride window silicon drift detectors in 217 D113 at NIST Gaitherburg.
  * Reference set: "N132962 20 keV" built using 'n132962_20keV.bat' for 20 keV analyses

File: N132962/Quantification/15 keV/GMIIIA/k227.csv
# Configuration
#   Username: Nicholas W. M. Ritchie
#   Timestamp: 2025-10-23 13:25:55
#   Application: spex version 0.0.121
#   References: `N132962 15 keV` revision 199 - 2025-10-23 13:24:40 -04:00
# Configuration warnings
#   There are no suitable references for [Pb M₃-M₄ and 1 others; 0.0015>.
# Spectrum
#   GMIIIA K227[0][all]['GMIIIA K227[0][4].msa']
# Fit warnings
#    None
# Quantification results
Name,Element,Z,A,C[z],U[C[z]],N[z],U[N[z]],A[z],U[A[z]]
GMIIIA K227[0][all],O,8,15.999,0.18040,0.01725,0.17181,0.01362,0.61508,0.02265
GMIIIA K227[0][all],Si,14,28.085,0.09290,0.00032,0.08848,0.00152,0.18045,0.01062
GMIIIA K227[0][all],Pb,82,207.2,0.77666,0.00412,0.73971,0.01219,0.20447,0.01205
# Notes
#   Analytical total: 1.050 ± 0.018
#   Duane-Hunt: 15.05 keV
#   Residual written to GMIIIA K227[0][4][residual].msa.
#   Plot output to 'GMIIIA K227[0][4][quantify].pdf'
# Spectrum
#   GMIIIA K227[1][all]['GMIIIA K227[1][4].msa']
# Fit warnings
#    None
# Quantification results
Name,Element,Z,A,C[z],U[C[z]],N[z],U[N[z]],A[z],U[A[z]]
GMIIIA K227[1][all],O,8,15.999,0.18075,0.01717,0.17311,0.01361,0.61656,0.02246
GMIIIA K227[1][all],Si,14,28.085,0.09289,0.00032,0.08896,0.00153,0.18050,0.01058
GMIIIA K227[1][all],Pb,82,207.2,0.77049,0.00409,0.73793,0.01218,0.20294,0.01191
# Notes
#   Analytical total: 1.044 ± 0.018
#   Duane-Hunt: 15.03 keV
#   Residual written to GMIIIA K227[1][4][residual].msa.
#   Plot output to 'GMIIIA K227[1][4][quantify].pdf'
# Spectrum
#   GMIIIA K227[2][all]['GMIIIA K227[2][4].msa']
# Fit warnings
#    None
# Quantification results
Name,Element,Z,A,C[z],U[C[z]],N[z],U[N[z]],A[z],U[A[z]]
GMIIIA K227[2][all],O,8,15.999,0.17986,0.01679,0.17493,0.01349,0.61774,0.02205
GMIIIA K227[2][all],Si,14,28.085,0.09300,0.00032,0.09045,0.00154,0.18195,0.01050
GMIIIA K227[2][all],Pb,82,207.2,0.75533,0.00406,0.73462,0.01204,0.20031,0.01158
# Notes
#   Analytical total: 1.028 ± 0.017
#   Duane-Hunt: 15.01 keV
#   Residual written to GMIIIA K227[2][4][residual].msa.
#   Plot output to 'GMIIIA K227[2][4][quantify].pdf'
# Spectrum
#   GMIIIA K227[3][all]['GMIIIA K227[3][4].msa']
# Fit warnings
#    None
# Quantification results
Name,Element,Z,A,C[z],U[C[z]],N[z],U[N[z]],A[z],U[A[z]]
GMIIIA K227[3][all],O,8,15.999,0.17995,0.01692,0.17385,0.01353,0.61689,0.02224
GMIIIA K227[3][all],Si,14,28.085,0.09285,0.00032,0.08970,0.00153,0.18132,0.01053
GMIIIA K227[3][all],Pb,82,207.2,0.76229,0.00407,0.73645,0.01209,0.20178,0.01174
# Notes
#   Analytical total: 1.035 ± 0.017
#   Duane-Hunt: 15.01 keV
#   Residual written to GMIIIA K227[3][4][residual].msa.
#   Plot output to 'GMIIIA K227[3][4][quantify].pdf'
# Spectrum
#   GMIIIA K227[4][all]['GMIIIA K227[4][4].msa']
# Fit warnings
#    None
# Quantification results
Name,Element,Z,A,C[z],U[C[z]],N[z],U[N[z]],A[z],U[A[z]]
GMIIIA K227[4][all],O,8,15.999,0.17980,0.01690,0.17381,0.01352,0.61691,0.02223
GMIIIA K227[4][all],Si,14,28.085,0.09272,0.00032,0.08963,0.00153,0.18122,0.01052
GMIIIA K227[4][all],Pb,82,207.2,0.76198,0.00407,0.73657,0.01208,0.20187,0.01174
# Notes
#   Analytical total: 1.035 ± 0.017
#   Duane-Hunt: 14.99 keV
#   Residual written to GMIIIA K227[4][4][residual].msa.
#   Plot output to 'GMIIIA K227[4][4][quantify].pdf'
# Spectrum
#   GMIIIA K227[5][all]['GMIIIA K227[5][4].msa']
# Fit warnings
#    None
# Quantification results
Name,Element,Z,A,C[z],U[C[z]],N[z],U[N[z]],A[z],U[A[z]]
GMIIIA K227[5][all],O,8,15.999,0.17997,0.01688,0.17430,0.01351,0.61711,0.02217
GMIIIA K227[5][all],Si,14,28.085,0.09308,0.00032,0.09014,0.00154,0.18181,0.01053
GMIIIA K227[5][all],Pb,82,207.2,0.75950,0.00407,0.73556,0.01207,0.20109,0.01167
# Notes
#   Analytical total: 1.033 ± 0.017
#   Duane-Hunt: 15.01 keV
#   Residual written to GMIIIA K227[5][4][residual].msa.
#   Plot output to 'GMIIIA K227[5][4][quantify].pdf'
# Spectrum
#   GMIIIA K227[6][all]['GMIIIA K227[6][4].msa']
# Fit warnings
#    None
# Quantification results
Name,Element,Z,A,C[z],U[C[z]],N[z],U[N[z]],A[z],U[A[z]]
GMIIIA K227[6][all],O,8,15.999,0.17996,0.01699,0.17326,0.01354,0.61589,0.02234
GMIIIA K227[6][all],Si,14,28.085,0.09326,0.00032,0.08979,0.00154,0.18183,0.01059
GMIIIA K227[6][all],Pb,82,207.2,0.76545,0.00407,0.73695,0.01210,0.20228,0.01179
# Notes
#   Analytical total: 1.039 ± 0.017
#   Duane-Hunt: 15.03 keV
#   Residual written to GMIIIA K227[6][4][residual].msa.
#   Plot output to 'GMIIIA K227[6][4][quantify].pdf'
# Result Comparison
Name,O,Si,Pb,Σ
GMIIIA K227[0][all],0.180 ± 0.017,0.09290 ± 0.00032,0.7767 ± 0.0041,1.050 ± 0.018
GMIIIA K227[1][all],0.181 ± 0.017,0.09289 ± 0.00032,0.7705 ± 0.0041,1.044 ± 0.018
GMIIIA K227[2][all],0.180 ± 0.017,0.09300 ± 0.00032,0.7553 ± 0.0041,1.028 ± 0.017
GMIIIA K227[3][all],0.180 ± 0.017,0.09285 ± 0.00032,0.7623 ± 0.0041,1.035 ± 0.017
GMIIIA K227[4][all],0.180 ± 0.017,0.09272 ± 0.00032,0.7620 ± 0.0041,1.035 ± 0.017
GMIIIA K227[5][all],0.180 ± 0.017,0.09308 ± 0.00032,0.7595 ± 0.0041,1.033 ± 0.017
GMIIIA K227[6][all],0.180 ± 0.017,0.09326 ± 0.00032,0.7654 ± 0.0041,1.039 ± 0.017
Mean,0.18010 ± 0.00034,0.09296 ± 0.00018,0.7645 ± 0.0071,1.0376 ± 0.0074
Nominal,0.1639,0.0935,0.7427,1
RDEV (%),9.9,-0.6,2.9,3.8

File: N132962/Quantification/15 keV/GMIIIA/k229.csv
# Configuration
#   Username: Nicholas W. M. Ritchie
#   Timestamp: 2025-10-23 13:25:55
#   Application: spex version 0.0.121
#   References: `N132962 15 keV` revision 199 - 2025-10-23 13:24:40 -04:00
# Configuration warnings
#   There are no suitable references for [Pb M₃-M₄ and 1 others; 0.0015>.
# Spectrum
#   GMIIIA K229[0][all]['GMIIIA K229[0][4].msa']
# Fit warnings
#    None
# Quantification results
Name,Element,Z,A,C[z],U[C[z]],N[z],U[N[z]],A[z],U[A[z]]
GMIIIA K229[0][all],O,8,15.999,0.21835,0.01911,0.21298,0.01469,0.62834,0.02045
GMIIIA K229[0][all],Si,14,28.085,0.13575,0.00041,0.13241,0.00254,0.22254,0.01225
GMIIIA K229[0][all],Pb,82,207.2,0.67112,0.00375,0.65461,0.01227,0.14912,0.00823
# Notes
#   Analytical total: 1.025 ± 0.019
#   Duane-Hunt: 14.99 keV
#   Residual written to GMIIIA K229[0][4][residual].msa.
#   Plot output to 'GMIIIA K229[0][4][quantify].pdf'
# Spectrum
#   GMIIIA K229[1][all]['GMIIIA K229[1][4].msa']
# Fit warnings
#    None
# Quantification results
Name,Element,Z,A,C[z],U[C[z]],N[z],U[N[z]],A[z],U[A[z]]
GMIIIA K229[1][all],O,8,15.999,0.21771,0.01896,0.21309,0.01463,0.62746,0.02037
GMIIIA K229[1][all],Si,14,28.085,0.13643,0.00041,0.13353,0.00255,0.22399,0.01226
GMIIIA K229[1][all],Pb,82,207.2,0.66754,0.00374,0.65338,0.01220,0.14856,0.00815
# Notes
#   Analytical total: 1.022 ± 0.019
#   Duane-Hunt: 15.02 keV
#   Residual written to GMIIIA K229[1][4][residual].msa.
#   Plot output to 'GMIIIA K229[1][4][quantify].pdf'
# Spectrum
#   GMIIIA K229[2][all]['GMIIIA K229[2][4].msa']
# Fit warnings
#    None
# Quantification results
Name,Element,Z,A,C[z],U[C[z]],N[z],U[N[z]],A[z],U[A[z]]
GMIIIA K229[2][all],O,8,15.999,0.22028,0.01980,0.21007,0.01493,0.62718,0.02103
GMIIIA K229[2][all],Si,14,28.085,0.13602,0.00042,0.12972,0.00252,0.22062,0.01245
GMIIIA K229[2][all],Pb,82,207.2,0.69232,0.00380,0.66022,0.01253,0.15220,0.00861
# Notes
#   Analytical total: 1.049 ± 0.020
#   Duane-Hunt: 15.02 keV
#   Residual written to GMIIIA K229[2][4][residual].msa.
#   Plot output to 'GMIIIA K229[2][4][quantify].pdf'
# Spectrum
#   GMIIIA K229[3][all]['GMIIIA K229[3][4].msa']
# Fit warnings
#    None
# Quantification results
Name,Element,Z,A,C[z],U[C[z]],N[z],U[N[z]],A[z],U[A[z]]
GMIIIA K229[3][all],O,8,15.999,0.21804,0.01898,0.21346,0.01464,0.62830,0.02035
GMIIIA K229[3][all],Si,14,28.085,0.13597,0.00041,0.13311,0.00255,0.22319,0.01222
GMIIIA K229[3][all],Pb,82,207.2,0.66745,0.00374,0.65343,0.01221,0.14851,0.00816
# Notes
#   Analytical total: 1.021 ± 0.019
#   Duane-Hunt: 15.01 keV
#   Residual written to GMIIIA K229[3][4][residual].msa.
#   Plot output to 'GMIIIA K229[3][4][quantify].pdf'
# Spectrum
#   GMIIIA K229[4][all]['GMIIIA K229[4][4].msa']
# Fit warnings
#    None
# Quantification results
Name,Element,Z,A,C[z],U[C[z]],N[z],U[N[z]],A[z],U[A[z]]
GMIIIA K229[4][all],O,8,15.999,0.21784,0.01885,0.21432,0.01459,0.62869,0.02021
GMIIIA K229[4][all],Si,14,28.085,0.13605,0.00041,0.13386,0.00256,0.22368,0.01218
GMIIIA K229[4][all],Pb,82,207.2,0.66250,0.00374,0.65182,0.01216,0.14764,0.00806
# Notes
#   Analytical total: 1.016 ± 0.019
#   Duane-Hunt: 15.03 keV
#   Residual written to GMIIIA K229[4][4][residual].msa.
#   Plot output to 'GMIIIA K229[4][4][quantify].pdf'
# Spectrum
#   GMIIIA K229[5][all]['GMIIIA K229[5][4].msa']
# Fit warnings
#    None
# Quantification results
Name,Element,Z,A,C[z],U[C[z]],N[z],U[N[z]],A[z],U[A[z]]
GMIIIA K229[5][all],O,8,15.999,0.21841,0.01906,0.21349,0.01467,0.62845,0.02038
GMIIIA K229[5][all],Si,14,28.085,0.13605,0.00041,0.13299,0.00255,0.22301,0.01224
GMIIIA K229[5][all],Pb,82,207.2,0.66855,0.00374,0.65352,0.01224,0.14854,0.00818
# Notes
#   Analytical total: 1.023 ± 0.019
#   Duane-Hunt: 15.05 keV
#   Residual written to GMIIIA K229[5][4][residual].msa.
#   Plot output to 'GMIIIA K229[5][4][quantify].pdf'
# Spectrum
#   GMIIIA K229[6][all]['GMIIIA K229[6][4].msa']
# Fit warnings
#    None
# Quantification results
Name,Element,Z,A,C[z],U[C[z]],N[z],U[N[z]],A[z],U[A[z]]
GMIIIA K229[6][all],O,8,15.999,0.22024,0.01895,0.21742,0.01466,0.63199,0.02002
GMIIIA K229[6][all],Si,14,28.085,0.13613,0.00041,0.13439,0.00259,0.22252,0.01211
GMIIIA K229[6][all],Pb,82,207.2,0.65658,0.00373,0.64819,0.01220,0.14548,0.00794
# Notes
#   Analytical total: 1.013 ± 0.019
#   Duane-Hunt: 15.05 keV
#   Residual written to GMIIIA K229[6][4][residual].msa.
#   Plot output to 'GMIIIA K229[6][4][quantify].pdf'
# Result Comparison
Name,O,Si,Pb,Σ
GMIIIA K229[0][all],0.218 ± 0.019,0.13575 ± 0.00041,0.6711 ± 0.0038,1.025 ± 0.019
GMIIIA K229[1][all],0.218 ± 0.019,0.13643 ± 0.00041,0.6675 ± 0.0037,1.022 ± 0.019
GMIIIA K229[2][all],0.220 ± 0.020,0.13602 ± 0.00042,0.6923 ± 0.0038,1.049 ± 0.020
GMIIIA K229[3][all],0.218 ± 0.019,0.13597 ± 0.00041,0.6674 ± 0.0037,1.021 ± 0.019
GMIIIA K229[4][all],0.218 ± 0.019,0.13605 ± 0.00041,0.6625 ± 0.0037,1.016 ± 0.019
GMIIIA K229[5][all],0.218 ± 0.019,0.13605 ± 0.00041,0.6686 ± 0.0037,1.023 ± 0.019
GMIIIA K229[6][all],0.220 ± 0.019,0.13613 ± 0.00041,0.6566 ± 0.0037,1.013 ± 0.019
Mean,0.2187 ± 0.0011,0.13606 ± 0.00020,0.669 ± 0.011,1.024 ± 0.012
Nominal,0.2099,0.1402,0.6498,1
RDEV (%),4.2,-3,3,2.4

File: N132962/Quantification/15 keV/GMIIIA/k230.csv
# Configuration
#   Username: Nicholas W. M. Ritchie
#   Timestamp: 2025-10-23 13:25:55
#   Application: spex version 0.0.121
#   References: `N132962 15 keV` revision 199 - 2025-10-23 13:24:40 -04:00
# Configuration warnings
#   There are no suitable references for [Pb M₃-M₄ and 1 others; 0.0015>.
# Spectrum
#   GMIIIA K230[0][all]['GMIIIA K230[0][4].msa']
# Fit warnings
#    None
# Quantification results
Name,Element,Z,A,C[z],U[C[z]],N[z],U[N[z]],A[z],U[A[z]]
GMIIIA K230[0][all],O,8,15.999,0.24217,0.02144,0.24263,0.01632,0.61036,0.02135
GMIIIA K230[0][all],Al,13,26.9815384,0.02446,0.00057,0.02451,0.00078,0.03655,0.00215
GMIIIA K230[0][all],Si,14,28.085,0.14782,0.00399,0.14809,0.00468,0.21223,0.01232
GMIIIA K230[0][all],Zn,30,65.38,0.03890,0.00017,0.03897,0.00088,0.02399,0.00131
GMIIIA K230[0][all],Ba,56,137.327,0.09836,0.00146,0.09854,0.00254,0.02888,0.00162
GMIIIA K230[0][all],Ta,73,180.94788,0.03930,0.00037,0.03937,0.00094,0.00876,0.00048
GMIIIA K230[0][all],Pb,82,207.2,0.40713,0.00292,0.40789,0.00910,0.07923,0.00434
# Notes
#   Analytical total: 0.998 ± 0.022
#   Duane-Hunt: 15.01 keV
#   Residual written to GMIIIA K230[0][4][residual].msa.
#   Plot output to 'GMIIIA K230[0][4][quantify].pdf'
# Spectrum
#   GMIIIA K230[1][all]['GMIIIA K230[1][4].msa']
# Fit warnings
#    None
# Quantification results
Name,Element,Z,A,C[z],U[C[z]],N[z],U[N[z]],A[z],U[A[z]]
GMIIIA K230[1][all],O,8,15.999,0.24056,0.02171,0.23680,0.01635,0.60607,0.02181
GMIIIA K230[1][all],Al,13,26.9815384,0.02479,0.00057,0.02440,0.00077,0.03703,0.00219
GMIIIA K230[1][all],Si,14,28.085,0.14778,0.00384,0.14546,0.00451,0.21209,0.01239
GMIIIA K230[1][all],Zn,30,65.38,0.04011,0.00017,0.03949,0.00088,0.02473,0.00136
GMIIIA K230[1][all],Ba,56,137.327,0.09665,0.00150,0.09514,0.00247,0.02837,0.00162
GMIIIA K230[1][all],Ta,73,180.94788,0.03787,0.00037,0.03728,0.00089,0.00844,0.00047
GMIIIA K230[1][all],Pb,82,207.2,0.42815,0.00294,0.42145,0.00932,0.08329,0.00461
# Notes
#   Analytical total: 1.016 ± 0.022
#   Duane-Hunt: 15.04 keV
#   Residual written to GMIIIA K230[1][4][residual].msa.
#   Plot output to 'GMIIIA K230[1][4][quantify].pdf'
# Spectrum
#   GMIIIA K230[2][all]['GMIIIA K230[2][4].msa']
# Fit warnings
#    None
# Quantification results
Name,Element,Z,A,C[z],U[C[z]],N[z],U[N[z]],A[z],U[A[z]]
GMIIIA K230[2][all],O,8,15.999,0.23965,0.02102,0.24303,0.01618,0.60771,0.02120
GMIIIA K230[2][all],Al,13,26.9815384,0.02489,0.00057,0.02524,0.00079,0.03742,0.00217
GMIIIA K230[2][all],Si,14,28.085,0.14875,0.00394,0.15085,0.00470,0.21489,0.01230
GMIIIA K230[2][all],Zn,30,65.38,0.04050,0.00017,0.04107,0.00092,0.02513,0.00135
GMIIIA K230[2][all],Ba,56,137.327,0.09565,0.00140,0.09700,0.00248,0.02826,0.00157
GMIIIA K230[2][all],Ta,73,180.94788,0.03859,0.00038,0.03913,0.00093,0.00865,0.00047
GMIIIA K230[2][all],Pb,82,207.2,0.39807,0.00290,0.40368,0.00895,0.07794,0.00421
# Notes
#   Analytical total: 0.986 ± 0.022
#   Duane-Hunt: 15.07 keV
#   Residual written to GMIIIA K230[2][4][residual].msa.
#   Plot output to 'GMIIIA K230[2][4][quantify].pdf'
# Spectrum
#   GMIIIA K230[3][all]['GMIIIA K230[3][4].msa']
# Fit warnings
#    None
# Quantification results
Name,Element,Z,A,C[z],U[C[z]],N[z],U[N[z]],A[z],U[A[z]]
GMIIIA K230[3][all],O,8,15.999,0.24163,0.02169,0.23878,0.01636,0.60762,0.02168
GMIIIA K230[3][all],Al,13,26.9815384,0.02483,0.00057,0.02454,0.00077,0.03702,0.00219
GMIIIA K230[3][all],Si,14,28.085,0.14802,0.00392,0.14628,0.00458,0.21205,0.01239
GMIIIA K230[3][all],Zn,30,65.38,0.03947,0.00017,0.03900,0.00087,0.02429,0.00134
GMIIIA K230[3][all],Ba,56,137.327,0.09704,0.00149,0.09590,0.00249,0.02843,0.00162
GMIIIA K230[3][all],Ta,73,180.94788,0.03858,0.00037,0.03813,0.00091,0.00858,0.00048
GMIIIA K230[3][all],Pb,82,207.2,0.42236,0.00293,0.41738,0.00927,0.08201,0.00453
# Notes
#   Analytical total: 1.012 ± 0.022
#   Duane-Hunt: 15.00 keV
#   Residual written to GMIIIA K230[3][4][residual].msa.
#   Plot output to 'GMIIIA K230[3][4][quantify].pdf'
# Spectrum
#   GMIIIA K230[4][all]['GMIIIA K230[4][4].msa']
# Fit warnings
#    None
# Quantification results
Name,Element,Z,A,C[z],U[C[z]],N[z],U[N[z]],A[z],U[A[z]]
GMIIIA K230[4][all],O,8,15.999,0.24029,0.02145,0.23880,0.01627,0.60644,0.02160
GMIIIA K230[4][all],Al,13,26.9815384,0.02480,0.00057,0.02465,0.00077,0.03712,0.00218
GMIIIA K230[4][all],Si,14,28.085,0.14830,0.00401,0.14738,0.00465,0.21321,0.01240
GMIIIA K230[4][all],Zn,30,65.38,0.04023,0.00017,0.03998,0.00089,0.02484,0.00136
GMIIIA K230[4][all],Ba,56,137.327,0.09667,0.00146,0.09607,0.00248,0.02842,0.00160
GMIIIA K230[4][all],Ta,73,180.94788,0.03939,0.00038,0.03915,0.00093,0.00879,0.00049
GMIIIA K230[4][all],Pb,82,207.2,0.41658,0.00293,0.41399,0.00916,0.08118,0.00445
# Notes
#   Analytical total: 1.006 ± 0.022
#   Duane-Hunt: 14.96 keV
#   Residual written to GMIIIA K230[4][4][residual].msa.
#   Plot output to 'GMIIIA K230[4][4][quantify].pdf'
# Spectrum
#   GMIIIA K230[5][all]['GMIIIA K230[5][4].msa']
# Fit warnings
#    None
# Quantification results
Name,Element,Z,A,C[z],U[C[z]],N[z],U[N[z]],A[z],U[A[z]]
GMIIIA K230[5][all],O,8,15.999,0.23822,0.02124,0.23713,0.01618,0.60519,0.02163
GMIIIA K230[5][all],Al,13,26.9815384,0.02491,0.00058,0.02479,0.00078,0.03752,0.00220
GMIIIA K230[5][all],Si,14,28.085,0.14727,0.00416,0.14660,0.00472,0.21313,0.01244
GMIIIA K230[5][all],Zn,30,65.38,0.03932,0.00017,0.03914,0.00087,0.02444,0.00133
GMIIIA K230[5][all],Ba,56,137.327,0.09722,0.00147,0.09678,0.00249,0.02877,0.00162
GMIIIA K230[5][all],Ta,73,180.94788,0.04116,0.00037,0.04098,0.00096,0.00925,0.00051
GMIIIA K230[5][all],Pb,82,207.2,0.41649,0.00293,0.41459,0.00912,0.08170,0.00447
# Notes
#   Analytical total: 1.005 ± 0.022
#   Duane-Hunt: 15.05 keV
#   Residual written to GMIIIA K230[5][4][residual].msa.
#   Plot output to 'GMIIIA K230[5][4][quantify].pdf'
# Spectrum
#   GMIIIA K230[6][all]['GMIIIA K230[6][4].msa']
# Fit warnings
#    None
# Quantification results
Name,Element,Z,A,C[z],U[C[z]],N[z],U[N[z]],A[z],U[A[z]]
GMIIIA K230[6][all],O,8,15.999,0.24220,0.02127,0.24462,0.01628,0.61090,0.02119
GMIIIA K230[6][all],Al,13,26.9815384,0.02495,0.00058,0.02519,0.00080,0.03731,0.00218
GMIIIA K230[6][all],Si,14,28.085,0.14799,0.00407,0.14947,0.00477,0.21264,0.01230
GMIIIA K230[6][all],Zn,30,65.38,0.03886,0.00017,0.03925,0.00088,0.02399,0.00130
GMIIIA K230[6][all],Ba,56,137.327,0.09697,0.00142,0.09794,0.00252,0.02850,0.00159
GMIIIA K230[6][all],Ta,73,180.94788,0.04004,0.00038,0.04044,0.00097,0.00893,0.00049
GMIIIA K230[6][all],Pb,82,207.2,0.39911,0.00290,0.40309,0.00901,0.07773,0.00423
# Notes
#   Analytical total: 0.990 ± 0.022
#   Duane-Hunt: 14.98 keV
#   Residual written to GMIIIA K230[6][4][residual].msa.
#   Plot output to 'GMIIIA K230[6][4][quantify].pdf'
# Result Comparison
Name,O,Al,Si,Zn,Ba,Ta,Pb,Σ
GMIIIA K230[0][all],0.242 ± 0.021,0.02446 ± 0.00057,0.1478 ± 0.0040,0.03890 ± 0.00017,0.0984 ± 0.0015,0.03930 ± 0.00037,0.4071 ± 0.0029,0.998 ± 0.022
GMIIIA K230[1][all],0.241 ± 0.022,0.02479 ± 0.00057,0.1478 ± 0.0038,0.04011 ± 0.00017,0.0966 ± 0.0015,0.03787 ± 0.00037,0.4281 ± 0.0029,1.016 ± 0.022
GMIIIA K230[2][all],0.240 ± 0.021,0.02489 ± 0.00057,0.1488 ± 0.0039,0.04050 ± 0.00017,0.0957 ± 0.0014,0.03859 ± 0.00038,0.3981 ± 0.0029,0.986 ± 0.022
GMIIIA K230[3][all],0.242 ± 0.022,0.02483 ± 0.00057,0.1480 ± 0.0039,0.03947 ± 0.00017,0.0970 ± 0.0015,0.03858 ± 0.00037,0.4224 ± 0.0029,1.012 ± 0.022
GMIIIA K230[4][all],0.240 ± 0.021,0.02480 ± 0.00057,0.1483 ± 0.0040,0.04023 ± 0.00017,0.0967 ± 0.0015,0.03939 ± 0.00038,0.4166 ± 0.0029,1.006 ± 0.022
GMIIIA K230[5][all],0.238 ± 0.021,0.02491 ± 0.00058,0.1473 ± 0.0042,0.03932 ± 0.00017,0.0972 ± 0.0015,0.04116 ± 0.00037,0.4165 ± 0.0029,1.005 ± 0.022
GMIIIA K230[6][all],0.242 ± 0.021,0.02495 ± 0.00058,0.1480 ± 0.0041,0.03886 ± 0.00017,0.0970 ± 0.0014,0.04004 ± 0.00038,0.3991 ± 0.0029,0.990 ± 0.022
Mean,0.2407 ± 0.0015,0.02480 ± 0.00016,0.14799 ± 0.00046,0.03963 ± 0.00066,0.09694 ± 0.00081,0.0393 ± 0.0011,0.413 ± 0.011,1.002 ± 0.011
Nominal,0.2449,0.0265,0.1402,0.0402,0.0896,0.0409,0.4177,1
RDEV (%),-1.7,-6.3,5.5,-1.4,8.2,-4.1,-1.2,0.2

File: N132962/Quantification/15 keV/GMIIIA/k240.csv
# Configuration
#   Username: Nicholas W. M. Ritchie
#   Timestamp: 2025-10-23 13:25:55
#   Application: spex version 0.0.121
#   References: `N132962 15 keV` revision 199 - 2025-10-23 13:24:40 -04:00
# Configuration warnings
#    None
# Spectrum
#   GMIIIA K240[0][all]['GMIIIA K240[0][4].msa']
# Fit warnings
#    None
# Quantification results
Name,Element,Z,A,C[z],U[C[z]],N[z],U[N[z]],A[z],U[A[z]]
GMIIIA K240[0][all],O,8,15.999,0.34535,0.02555,0.33678,0.01655,0.63275,0.01729
GMIIIA K240[0][all],Mg,12,24.305,0.02795,0.00241,0.02725,0.00239,0.03371,0.00323
GMIIIA K240[0][all],Si,14,28.085,0.18525,0.00051,0.18066,0.00454,0.19336,0.00908
GMIIIA K240[0][all],Ti,22,47.867,0.05891,0.00012,0.05745,0.00144,0.03607,0.00169
GMIIIA K240[0][all],Zn,30,65.38,0.03934,0.00016,0.03836,0.00097,0.01764,0.00083
GMIIIA K240[0][all],Zr,40,91.224,0.07213,0.00057,0.07034,0.00184,0.02318,0.00110
GMIIIA K240[0][all],Ba,56,137.327,0.29652,0.00069,0.28917,0.00726,0.06330,0.00297
# Notes
#   Analytical total: 1.025 ± 0.026
#   Duane-Hunt: 15.02 keV
#   Residual written to GMIIIA K240[0][4][residual].msa.
#   Plot output to 'GMIIIA K240[0][4][quantify].pdf'
# Spectrum
#   GMIIIA K240[1][all]['GMIIIA K240[1][4].msa']
# Fit warnings
#    None
# Quantification results
Name,Element,Z,A,C[z],U[C[z]],N[z],U[N[z]],A[z],U[A[z]]
GMIIIA K240[1][all],O,8,15.999,0.34685,0.02592,0.33738,0.01673,0.63342,0.01745
GMIIIA K240[1][all],Mg,12,24.305,0.02801,0.00242,0.02724,0.00239,0.03367,0.00324
GMIIIA K240[1][all],Si,14,28.085,0.18509,0.00051,0.18004,0.00458,0.19255,0.00914
GMIIIA K240[1][all],Ti,22,47.867,0.05969,0.00012,0.05806,0.00148,0.03643,0.00173
GMIIIA K240[1][all],Zn,30,65.38,0.03985,0.00016,0.03876,0.00099,0.01781,0.00085
GMIIIA K240[1][all],Zr,40,91.224,0.07162,0.00057,0.06966,0.00184,0.02294,0.00110
GMIIIA K240[1][all],Ba,56,137.327,0.29697,0.00069,0.28886,0.00733,0.06318,0.00300
# Notes
#   Analytical total: 1.028 ± 0.026
#   Duane-Hunt: 15.00 keV
#   Residual written to GMIIIA K240[1][4][residual].msa.
#   Plot output to 'GMIIIA K240[1][4][quantify].pdf'
# Spectrum
#   GMIIIA K240[2][all]['GMIIIA K240[2][4].msa']
# Fit warnings
#    None
# Quantification results
Name,Element,Z,A,C[z],U[C[z]],N[z],U[N[z]],A[z],U[A[z]]
GMIIIA K240[2][all],O,8,15.999,0.34712,0.02595,0.33776,0.01674,0.63365,0.01745
GMIIIA K240[2][all],Mg,12,24.305,0.02788,0.00240,0.02713,0.00238,0.03350,0.00321
GMIIIA K240[2][all],Si,14,28.085,0.18526,0.00051,0.18026,0.00459,0.19265,0.00915
GMIIIA K240[2][all],Ti,22,47.867,0.05977,0.00012,0.05816,0.00148,0.03647,0.00173
GMIIIA K240[2][all],Zn,30,65.38,0.03948,0.00016,0.03841,0.00099,0.01763,0.00084
GMIIIA K240[2][all],Zr,40,91.224,0.07254,0.00057,0.07058,0.00186,0.02322,0.00112
GMIIIA K240[2][all],Ba,56,137.327,0.29567,0.00069,0.28770,0.00731,0.06288,0.00299
# Notes
#   Analytical total: 1.028 ± 0.026
#   Duane-Hunt: 15.01 keV
#   Residual written to GMIIIA K240[2][4][residual].msa.
#   Plot output to 'GMIIIA K240[2][4][quantify].pdf'
# Spectrum
#   GMIIIA K240[3][all]['GMIIIA K240[3][4].msa']
# Fit warnings
#    None
# Quantification results
Name,Element,Z,A,C[z],U[C[z]],N[z],U[N[z]],A[z],U[A[z]]
GMIIIA K240[3][all],O,8,15.999,0.34665,0.02583,0.33729,0.01668,0.63321,0.01741
GMIIIA K240[3][all],Mg,12,24.305,0.02796,0.00242,0.02721,0.00239,0.03362,0.00322
GMIIIA K240[3][all],Si,14,28.085,0.18539,0.00051,0.18038,0.00457,0.19291,0.00913
GMIIIA K240[3][all],Ti,22,47.867,0.05947,0.00012,0.05786,0.00147,0.03631,0.00172
GMIIIA K240[3][all],Zn,30,65.38,0.03972,0.00016,0.03865,0.00099,0.01775,0.00084
GMIIIA K240[3][all],Zr,40,91.224,0.07218,0.00057,0.07023,0.00185,0.02312,0.00111
GMIIIA K240[3][all],Ba,56,137.327,0.29639,0.00069,0.28838,0.00730,0.06307,0.00299
# Notes
#   Analytical total: 1.028 ± 0.026
#   Duane-Hunt: 15.06 keV
#   Residual written to GMIIIA K240[3][4][residual].msa.
#   Plot output to 'GMIIIA K240[3][4][quantify].pdf'
# Spectrum
#   GMIIIA K240[4][all]['GMIIIA K240[4][4].msa']
# Fit warnings
#    None
# Quantification results
Name,Element,Z,A,C[z],U[C[z]],N[z],U[N[z]],A[z],U[A[z]]
GMIIIA K240[4][all],O,8,15.999,0.34517,0.02568,0.33650,0.01663,0.63252,0.01739
GMIIIA K240[4][all],Mg,12,24.305,0.02796,0.00242,0.02726,0.00240,0.03373,0.00324
GMIIIA K240[4][all],Si,14,28.085,0.18531,0.00051,0.18066,0.00456,0.19345,0.00913
GMIIIA K240[4][all],Ti,22,47.867,0.05935,0.00012,0.05786,0.00146,0.03635,0.00172
GMIIIA K240[4][all],Zn,30,65.38,0.03893,0.00016,0.03795,0.00097,0.01746,0.00083
GMIIIA K240[4][all],Zr,40,91.224,0.07148,0.00057,0.06968,0.00183,0.02297,0.00110
GMIIIA K240[4][all],Ba,56,137.327,0.29756,0.00069,0.29009,0.00731,0.06353,0.00300
# Notes
#   Analytical total: 1.026 ± 0.026
#   Duane-Hunt: 15.03 keV
#   Residual written to GMIIIA K240[4][4][residual].msa.
#   Plot output to 'GMIIIA K240[4][4][quantify].pdf'
# Spectrum
#   GMIIIA K240[5][all]['GMIIIA K240[5][4].msa']
# Fit warnings
#    None
# Quantification results
Name,Element,Z,A,C[z],U[C[z]],N[z],U[N[z]],A[z],U[A[z]]
GMIIIA K240[5][all],O,8,15.999,0.34492,0.02563,0.33653,0.01662,0.63237,0.01738
GMIIIA K240[5][all],Mg,12,24.305,0.02795,0.00241,0.02727,0.00239,0.03373,0.00323
GMIIIA K240[5][all],Si,14,28.085,0.18522,0.00051,0.18072,0.00456,0.19345,0.00912
GMIIIA K240[5][all],Ti,22,47.867,0.05932,0.00012,0.05788,0.00146,0.03635,0.00171
GMIIIA K240[5][all],Zn,30,65.38,0.03955,0.00016,0.03859,0.00098,0.01774,0.00084
GMIIIA K240[5][all],Zr,40,91.224,0.07189,0.00057,0.07014,0.00184,0.02311,0.00110
GMIIIA K240[5][all],Ba,56,137.327,0.29607,0.00069,0.28887,0.00728,0.06324,0.00298
# Notes
#   Analytical total: 1.025 ± 0.026
#   Duane-Hunt: 15.03 keV
#   Residual written to GMIIIA K240[5][4][residual].msa.
#   Plot output to 'GMIIIA K240[5][4][quantify].pdf'
# Spectrum
#   GMIIIA K240[6][all]['GMIIIA K240[6][4].msa']
# Fit warnings
#    None
# Quantification results
Name,Element,Z,A,C[z],U[C[z]],N[z],U[N[z]],A[z],U[A[z]]
GMIIIA K240[6][all],O,8,15.999,0.34668,0.02592,0.33764,0.01674,0.63360,0.01746
GMIIIA K240[6][all],Mg,12,24.305,0.02774,0.00239,0.02701,0.00236,0.03337,0.00319
GMIIIA K240[6][all],Si,14,28.085,0.18490,0.00050,0.18008,0.00459,0.19251,0.00915
GMIIIA K240[6][all],Ti,22,47.867,0.05984,0.00012,0.05828,0.00148,0.03656,0.00174
GMIIIA K240[6][all],Zn,30,65.38,0.03994,0.00016,0.03890,0.00100,0.01786,0.00085
GMIIIA K240[6][all],Zr,40,91.224,0.07271,0.00057,0.07082,0.00187,0.02331,0.00112
GMIIIA K240[6][all],Ba,56,137.327,0.29496,0.00069,0.28726,0.00730,0.06280,0.00298
# Notes
#   Analytical total: 1.027 ± 0.026
#   Duane-Hunt: 15.00 keV
#   Residual written to GMIIIA K240[6][4][residual].msa.
#   Plot output to 'GMIIIA K240[6][4][quantify].pdf'
# Result Comparison
Name,O,Mg,Si,Ti,Zn,Zr,Ba,Σ
GMIIIA K240[0][all],0.345 ± 0.026,0.0279 ± 0.0024,0.18525 ± 0.00051,0.05891 ± 0.00012,0.03934 ± 0.00016,0.07213 ± 0.00057,0.29652 ± 0.00069,1.025 ± 0.026
GMIIIA K240[1][all],0.347 ± 0.026,0.0280 ± 0.0024,0.18509 ± 0.00051,0.05969 ± 0.00012,0.03985 ± 0.00016,0.07162 ± 0.00057,0.29697 ± 0.00069,1.028 ± 0.026
GMIIIA K240[2][all],0.347 ± 0.026,0.0279 ± 0.0024,0.18526 ± 0.00051,0.05977 ± 0.00012,0.03948 ± 0.00016,0.07254 ± 0.00057,0.29567 ± 0.00069,1.028 ± 0.026
GMIIIA K240[3][all],0.347 ± 0.026,0.0280 ± 0.0024,0.18539 ± 0.00051,0.05947 ± 0.00012,0.03972 ± 0.00016,0.07218 ± 0.00057,0.29639 ± 0.00069,1.028 ± 0.026
GMIIIA K240[4][all],0.345 ± 0.026,0.0280 ± 0.0024,0.18531 ± 0.00051,0.05935 ± 0.00012,0.03893 ± 0.00016,0.07148 ± 0.00057,0.29756 ± 0.00069,1.026 ± 0.026
GMIIIA K240[5][all],0.345 ± 0.026,0.0280 ± 0.0024,0.18522 ± 0.00051,0.05932 ± 0.00012,0.03955 ± 0.00016,0.07189 ± 0.00057,0.29607 ± 0.00069,1.025 ± 0.026
GMIIIA K240[6][all],0.347 ± 0.026,0.0277 ± 0.0024,0.18490 ± 0.00050,0.05984 ± 0.00012,0.03994 ± 0.00016,0.07271 ± 0.00057,0.29496 ± 0.00069,1.027 ± 0.026
Mean,0.34611 ± 0.00092,0.027921 ± 0.000089,0.18520 ± 0.00016,0.05948 ± 0.00032,0.03954 ± 0.00034,0.07208 ± 0.00045,0.29631 ± 0.00085,1.0266 ± 0.0013
Nominal,0.34,0.0302,0.187,0.06,0.0402,0.074,0.2687,1
RDEV (%),1.8,-7.4,-1,-0.8,-1.6,-2.6,10.3,2.7

File: N132962/Quantification/15 keV/GMIIIA/k249.csv
# Configuration
#   Username: nwmr
#   Timestamp: 2025-10-03 08:01:27.190177666 -04:00
#   Application: spex v0.0.118
#   References: `N132962 15 keV` revision 477 - 2025-10-02 21:29:04 -04:00
# Configuration warnings
#   There are no suitable references for [Pb M₃-M₄ and 1 others; 0.0015>.
# Spectrum
#   GMIIIA K249[0][all]['GMIIIA K249[0][4].msa']
# Fit warnings
#    None
# Quantification results
Name,Element,Z,A,C[z],U[C[z]],N[z],U[N[z]],A[z],U[A[z]]
GMIIIA K249[0][all],O,8,15.999,0.22486,0.01941,0.22876,0.01542,0.59529,0.02223
GMIIIA K249[0][all],Al,13,26.9815384,0.02550,0.00061,0.02594,0.00083,0.04003,0.00231
GMIIIA K249[0][all],Si,14,28.085,0.15520,0.00871,0.15789,0.00813,0.23406,0.01568
GMIIIA K249[0][all],Ba,56,137.327,0.09782,0.00140,0.09952,0.00256,0.03017,0.00165
GMIIIA K249[0][all],Ta,73,180.94788,0.08219,0.00041,0.08362,0.00191,0.01924,0.00103
GMIIIA K249[0][all],Pb,82,207.2,0.38875,0.00326,0.39550,0.00897,0.07947,0.00426
GMIIIA K249[0][all],Bi,83,208.9804,0.00861,0.00413,0.00876,0.00417,0.00175,0.00084
# Notes
#   Analytical total: 0.983 ± 0.022
#   Duane-Hunt: 15.05 keV
#   Residual written to GMIIIA K249[0][4][residual].msa.
#   Plot output to 'GMIIIA K249[0][4][quantify].pdf'
# Spectrum
#   GMIIIA K249[1][all]['GMIIIA K249[1][4].msa']
# Fit warnings
#    None
# Quantification results
Name,Element,Z,A,C[z],U[C[z]],N[z],U[N[z]],A[z],U[A[z]]
GMIIIA K249[1][all],O,8,15.999,0.23141,0.02020,0.22981,0.01563,0.59948,0.02236
GMIIIA K249[1][all],Al,13,26.9815384,0.02562,0.00061,0.02544,0.00082,0.03936,0.00230
GMIIIA K249[1][all],Si,14,28.085,0.15584,0.00876,0.15476,0.00803,0.22998,0.01562
GMIIIA K249[1][all],Ba,56,137.327,0.09813,0.00143,0.09746,0.00254,0.02962,0.00165
GMIIIA K249[1][all],Ta,73,180.94788,0.08232,0.00041,0.08175,0.00188,0.01885,0.00102
GMIIIA K249[1][all],Pb,82,207.2,0.39887,0.00328,0.39612,0.00905,0.07979,0.00434
GMIIIA K249[1][all],Bi,83,208.9804,0.01475,0.00414,0.01465,0.00406,0.00293,0.00083
# Notes
#   Analytical total: 1.007 ± 0.023
#   Duane-Hunt: 15.03 keV
#   Residual written to GMIIIA K249[1][4][residual].msa.
#   Plot output to 'GMIIIA K249[1][4][quantify].pdf'
# Spectrum
#   GMIIIA K249[2][all]['GMIIIA K249[2][4].msa']
# Fit warnings
#    None
# Quantification results
Name,Element,Z,A,C[z],U[C[z]],N[z],U[N[z]],A[z],U[A[z]]
GMIIIA K249[2][all],O,8,15.999,0.23075,0.02020,0.22687,0.01553,0.59794,0.02248
GMIIIA K249[2][all],Al,13,26.9815384,0.02533,0.00060,0.02491,0.00080,0.03892,0.00228
GMIIIA K249[2][all],Si,14,28.085,0.15557,0.00889,0.15295,0.00805,0.22964,0.01571
GMIIIA K249[2][all],Ba,56,137.327,0.09782,0.00143,0.09617,0.00250,0.02953,0.00165
GMIIIA K249[2][all],Ta,73,180.94788,0.08374,0.00041,0.08233,0.00188,0.01918,0.00104
GMIIIA K249[2][all],Pb,82,207.2,0.40081,0.00327,0.39406,0.00894,0.08019,0.00437
GMIIIA K249[2][all],Bi,83,208.9804,0.02309,0.00411,0.02270,0.00398,0.00458,0.00085
# Notes
#   Analytical total: 1.017 ± 0.023
#   Duane-Hunt: 15.05 keV
#   Residual written to GMIIIA K249[2][4][residual].msa.
#   Plot output to 'GMIIIA K249[2][4][quantify].pdf'
# Spectrum
#   GMIIIA K249[3][all]['GMIIIA K249[3][4].msa']
# Fit warnings
#   The k-ratio '[Bi L₃-M₁ + 1 other] = -0.194 ± 0.065' is more than 3σ negative.
# Quantification results
Name,Element,Z,A,C[z],U[C[z]],N[z],U[N[z]],A[z],U[A[z]]
GMIIIA K249[3][all],O,8,15.999,0.22133,0.01931,0.22052,0.01515,0.59185,0.02238
GMIIIA K249[3][all],Al,13,26.9815384,0.02488,0.00058,0.02479,0.00078,0.03945,0.00228
GMIIIA K249[3][all],Si,14,28.085,0.15178,0.00829,0.15122,0.00764,0.23120,0.01539
GMIIIA K249[3][all],Ba,56,137.327,0.09611,0.00141,0.09576,0.00243,0.02994,0.00165
GMIIIA K249[3][all],Ta,73,180.94788,0.08000,0.00041,0.07970,0.00176,0.01891,0.00101
GMIIIA K249[3][all],Pb,82,207.2,0.39951,0.00325,0.39804,0.00873,0.08249,0.00443
GMIIIA K249[3][all],Bi,83,208.9804,0.03007,0.00408,0.02996,0.00399,0.00616,0.00089
# Notes
#   Analytical total: 1.004 ± 0.022
#   Duane-Hunt: 15.03 keV
#   Residual written to GMIIIA K249[3][4][residual].msa.
#   Plot output to 'GMIIIA K249[3][4][quantify].pdf'
# Spectrum
#   GMIIIA K249[4][all]['GMIIIA K249[4][4].msa']
# Fit warnings
#   The k-ratio '[Bi L₃-M₁ + 1 other] = -0.483 ± 0.065' is more than 3σ negative.
# Quantification results
Name,Element,Z,A,C[z],U[C[z]],N[z],U[N[z]],A[z],U[A[z]]
GMIIIA K249[4][all],O,8,15.999,0.22909,0.01977,0.23396,0.01566,0.59950,0.02221
GMIIIA K249[4][all],Al,13,26.9815384,0.02547,0.00061,0.02601,0.00085,0.03953,0.00230
GMIIIA K249[4][all],Si,14,28.085,0.15670,0.00889,0.16003,0.00832,0.23360,0.01580
GMIIIA K249[4][all],Ba,56,137.327,0.09898,0.00140,0.10109,0.00262,0.03018,0.00167
GMIIIA K249[4][all],Ta,73,180.94788,0.08318,0.00041,0.08495,0.00196,0.01925,0.00103
GMIIIA K249[4][all],Pb,82,207.2,0.38575,0.00327,0.39395,0.00906,0.07795,0.00421
GMIIIA K249[4][all],Bi,83,208.9804,0.00000,0.00295,0.00000,0.00302,0.00000,0.00059
# Notes
#   Analytical total: 0.979 ± 0.022
#   Duane-Hunt: 15.00 keV
#   Residual written to GMIIIA K249[4][4][residual].msa.
#   Plot output to 'GMIIIA K249[4][4][quantify].pdf'
# Spectrum
#   GMIIIA K249[5][all]['GMIIIA K249[5][4].msa']
# Fit warnings
#   The k-ratio '[Pb L₃-M₃] = -0.267 ± 0.083' is more than 3σ negative.
# Quantification results
Name,Element,Z,A,C[z],U[C[z]],N[z],U[N[z]],A[z],U[A[z]]
GMIIIA K249[5][all],O,8,15.999,0.23151,0.02015,0.22903,0.01555,0.59875,0.02235
GMIIIA K249[5][all],Al,13,26.9815384,0.02554,0.00061,0.02527,0.00082,0.03917,0.00229
GMIIIA K249[5][all],Si,14,28.085,0.15638,0.00887,0.15470,0.00808,0.23039,0.01567
GMIIIA K249[5][all],Ba,56,137.327,0.09859,0.00143,0.09753,0.00253,0.02971,0.00165
GMIIIA K249[5][all],Ta,73,180.94788,0.08306,0.00041,0.08217,0.00188,0.01899,0.00103
GMIIIA K249[5][all],Pb,82,207.2,0.39516,0.00326,0.39092,0.00891,0.07891,0.00428
GMIIIA K249[5][all],Bi,83,208.9804,0.02061,0.00413,0.02039,0.00403,0.00408,0.00084
# Notes
#   Analytical total: 1.011 ± 0.023
#   Duane-Hunt: 15.02 keV
#   Residual written to GMIIIA K249[5][4][residual].msa.
#   Plot output to 'GMIIIA K249[5][4][quantify].pdf'
# Spectrum
#   GMIIIA K249[6][all]['GMIIIA K249[6][4].msa']
# Fit warnings
#    None
# Quantification results
Name,Element,Z,A,C[z],U[C[z]],N[z],U[N[z]],A[z],U[A[z]]
GMIIIA K249[6][all],O,8,15.999,0.23099,0.02027,0.22532,0.01549,0.59705,0.02250
GMIIIA K249[6][all],Al,13,26.9815384,0.02554,0.00061,0.02491,0.00080,0.03914,0.00229
GMIIIA K249[6][all],Si,14,28.085,0.15567,0.00882,0.15185,0.00793,0.22922,0.01563
GMIIIA K249[6][all],Ba,56,137.327,0.09761,0.00144,0.09522,0.00246,0.02939,0.00164
GMIIIA K249[6][all],Ta,73,180.94788,0.08294,0.00041,0.08090,0.00183,0.01895,0.00103
GMIIIA K249[6][all],Pb,82,207.2,0.40143,0.00327,0.39158,0.00883,0.08012,0.00437
GMIIIA K249[6][all],Bi,83,208.9804,0.03096,0.00411,0.03020,0.00395,0.00613,0.00087
# Notes
#   Analytical total: 1.025 ± 0.023
#   Duane-Hunt: 15.02 keV
#   Residual written to GMIIIA K249[6][4][residual].msa.
#   Plot output to 'GMIIIA K249[6][4][quantify].pdf'
# Result Comparison
Name,O,Al,Si,Ba,Ta,Pb,Bi,Σ
GMIIIA K249[0][all],0.225 ± 0.019,0.02550 ± 0.00061,0.1552 ± 0.0087,0.0978 ± 0.0014,0.08219 ± 0.00041,0.3888 ± 0.0033,0.0086 ± 0.0041,0.983 ± 0.022
GMIIIA K249[1][all],0.231 ± 0.020,0.02562 ± 0.00061,0.1558 ± 0.0088,0.0981 ± 0.0014,0.08232 ± 0.00041,0.3989 ± 0.0033,0.0148 ± 0.0041,1.007 ± 0.023
GMIIIA K249[2][all],0.231 ± 0.020,0.02533 ± 0.00060,0.1556 ± 0.0089,0.0978 ± 0.0014,0.08374 ± 0.00041,0.4008 ± 0.0033,0.0231 ± 0.0041,1.017 ± 0.023
GMIIIA K249[3][all],0.221 ± 0.019,0.02488 ± 0.00058,0.1518 ± 0.0083,0.0961 ± 0.0014,0.08000 ± 0.00041,0.3995 ± 0.0032,0.0301 ± 0.0041,1.004 ± 0.022
GMIIIA K249[4][all],0.229 ± 0.020,0.02547 ± 0.00061,0.1567 ± 0.0089,0.0990 ± 0.0014,0.08318 ± 0.00041,0.3857 ± 0.0033,0.0000 ± 0.0030,0.979 ± 0.022
GMIIIA K249[5][all],0.232 ± 0.020,0.02554 ± 0.00061,0.1564 ± 0.0089,0.0986 ± 0.0014,0.08306 ± 0.00041,0.3952 ± 0.0033,0.0206 ± 0.0041,1.011 ± 0.023
GMIIIA K249[6][all],0.231 ± 0.020,0.02554 ± 0.00061,0.1557 ± 0.0088,0.0976 ± 0.0014,0.08294 ± 0.00041,0.4014 ± 0.0033,0.0310 ± 0.0041,1.025 ± 0.023
Mean,0.2286 ± 0.0040,0.02541 ± 0.00025,0.1553 ± 0.0016,0.09787 ± 0.00091,0.0825 ± 0.0012,0.3958 ± 0.0062,0.018 ± 0.011,1.004 ± 0.017
Nominal,0.2449,0.0265,0.1402,0.0896,0.0819,0.3945,0.0224,1
RDEV (%),-6.7,-4,10.7,9.3,0.7,0.3,-18.4,0.4

File: N132962/Quantification/15 keV/GMIIIA/k251.csv
# Configuration
#   Username: nwmr
#   Timestamp: 2025-10-03 08:01:27.554506976 -04:00
#   Application: spex v0.0.118
#   References: `N132962 15 keV` revision 477 - 2025-10-02 21:29:04 -04:00
# Configuration warnings
#   There are no suitable references for [Pb M₃-M₄ and 1 others; 0.0015>.
# Spectrum
#   GMIIIA K251[0][all]['GMIIIA K251[0][4].msa']
# Fit warnings
#    None
# Quantification results
Name,Element,Z,A,C[z],U[C[z]],N[z],U[N[z]],A[z],U[A[z]]
GMIIIA K251[0][all],O,8,15.999,0.21252,0.01930,0.21388,0.01534,0.59523,0.02225
GMIIIA K251[0][all],Al,13,26.9815384,0.01398,0.00033,0.01406,0.00044,0.02321,0.00137
GMIIIA K251[0][all],Si,14,28.085,0.14761,0.00421,0.14855,0.00469,0.23551,0.01373
GMIIIA K251[0][all],Ba,56,137.327,0.09849,0.00156,0.09912,0.00249,0.03214,0.00182
GMIIIA K251[0][all],Ta,73,180.94788,0.04108,0.00038,0.04134,0.00093,0.01017,0.00056
GMIIIA K251[0][all],Pb,82,207.2,0.43997,0.00341,0.44278,0.00922,0.09515,0.00523
GMIIIA K251[0][all],Bi,83,208.9804,0.04001,0.00415,0.04027,0.00409,0.00858,0.00100
# Notes
#   Analytical total: 0.994 ± 0.021
#   Duane-Hunt: 15.01 keV
#   Residual written to GMIIIA K251[0][4][residual].msa.
#   Plot output to 'GMIIIA K251[0][4][quantify].pdf'
# Spectrum
#   GMIIIA K251[1][all]['GMIIIA K251[1][4].msa']
# Fit warnings
#   The k-ratio '[Bi M₃-M₅ + 1 other] = -0.121 ± 0.027' is more than 3σ negative.
#   The k-ratio '[Bi M₁-O₂ + 1 other] = -0.426 ± 0.088' is more than 3σ negative.
# Quantification results
Name,Element,Z,A,C[z],U[C[z]],N[z],U[N[z]],A[z],U[A[z]]
GMIIIA K251[1][all],O,8,15.999,0.22022,0.02075,0.20960,0.01568,0.59756,0.02302
GMIIIA K251[1][all],Al,13,26.9815384,0.01385,0.00033,0.01318,0.00041,0.02228,0.00137
GMIIIA K251[1][all],Si,14,28.085,0.14776,0.00426,0.14064,0.00452,0.22840,0.01383
GMIIIA K251[1][all],Ba,56,137.327,0.09828,0.00165,0.09355,0.00241,0.03107,0.00183
GMIIIA K251[1][all],Ta,73,180.94788,0.04154,0.00038,0.03954,0.00089,0.00997,0.00057
GMIIIA K251[1][all],Pb,82,207.2,0.46780,0.00343,0.44525,0.00935,0.09801,0.00560
GMIIIA K251[1][all],Bi,83,208.9804,0.06119,0.00411,0.05824,0.00387,0.01271,0.00111
# Notes
#   Analytical total: 1.051 ± 0.022
#   Duane-Hunt: 15.01 keV
#   Residual written to GMIIIA K251[1][4][residual].msa.
#   Plot output to 'GMIIIA K251[1][4][quantify].pdf'
# Spectrum
#   GMIIIA K251[2][all]['GMIIIA K251[2][4].msa']
# Fit warnings
#   The k-ratio '[Bi M₁-O₂ + 1 other] = -0.826 ± 0.088' is more than 3σ negative.
#   The k-ratio '[Bi L₃-M₁ + 1 other] = -0.447 ± 0.064' is more than 3σ negative.
# Quantification results
Name,Element,Z,A,C[z],U[C[z]],N[z],U[N[z]],A[z],U[A[z]]
GMIIIA K251[2][all],O,8,15.999,0.21826,0.02015,0.21346,0.01557,0.59778,0.02256
GMIIIA K251[2][all],Al,13,26.9815384,0.01377,0.00033,0.01347,0.00042,0.02236,0.00135
GMIIIA K251[2][all],Si,14,28.085,0.14900,0.00424,0.14572,0.00463,0.23247,0.01380
GMIIIA K251[2][all],Ba,56,137.327,0.09825,0.00160,0.09609,0.00245,0.03135,0.00181
GMIIIA K251[2][all],Ta,73,180.94788,0.04093,0.00038,0.04003,0.00091,0.00991,0.00056
GMIIIA K251[2][all],Pb,82,207.2,0.45061,0.00342,0.44071,0.00927,0.09530,0.00534
GMIIIA K251[2][all],Bi,83,208.9804,0.05165,0.00415,0.05051,0.00399,0.01083,0.00105
# Notes
#   Analytical total: 1.022 ± 0.021
#   Duane-Hunt: 15.01 keV
#   Residual written to GMIIIA K251[2][4][residual].msa.
#   Plot output to 'GMIIIA K251[2][4][quantify].pdf'
# Spectrum
#   GMIIIA K251[3][all]['GMIIIA K251[3][4].msa']
# Fit warnings
#   The k-ratio '[Bi M₃-M₅ + 1 other] = -0.110 ± 0.027' is more than 3σ negative.
#   The k-ratio '[Bi M₁-O₂ + 1 other] = -0.518 ± 0.088' is more than 3σ negative.
#   The k-ratio '[Bi L₃-M₃] = -0.271 ± 0.089' is more than 3σ negative.
# Quantification results
Name,Element,Z,A,C[z],U[C[z]],N[z],U[N[z]],A[z],U[A[z]]
GMIIIA K251[3][all],O,8,15.999,0.21813,0.01993,0.21891,0.01570,0.60130,0.02230
GMIIIA K251[3][all],Al,13,26.9815384,0.01390,0.00033,0.01395,0.00044,0.02271,0.00136
GMIIIA K251[3][all],Si,14,28.085,0.14829,0.00437,0.14882,0.00485,0.23288,0.01384
GMIIIA K251[3][all],Ba,56,137.327,0.09879,0.00159,0.09914,0.00255,0.03173,0.00183
GMIIIA K251[3][all],Ta,73,180.94788,0.04246,0.00038,0.04261,0.00098,0.01035,0.00058
GMIIIA K251[3][all],Pb,82,207.2,0.44910,0.00344,0.45071,0.00964,0.09559,0.00533
GMIIIA K251[3][all],Bi,83,208.9804,0.02577,0.00417,0.02586,0.00411,0.00544,0.00093
# Notes
#   Analytical total: 0.996 ± 0.021
#   Duane-Hunt: 15.05 keV
#   Residual written to GMIIIA K251[3][4][residual].msa.
#   Plot output to 'GMIIIA K251[3][4][quantify].pdf'
# Spectrum
#   GMIIIA K251[4][all]['GMIIIA K251[4][4].msa']
# Fit warnings
#   The k-ratio '[Bi L₃-M₃] = -0.270 ± 0.089' is more than 3σ negative.
# Quantification results
Name,Element,Z,A,C[z],U[C[z]],N[z],U[N[z]],A[z],U[A[z]]
GMIIIA K251[4][all],O,8,15.999,0.21244,0.01947,0.21243,0.01541,0.59398,0.02250
GMIIIA K251[4][all],Al,13,26.9815384,0.01364,0.00032,0.01364,0.00043,0.02262,0.00135
GMIIIA K251[4][all],Si,14,28.085,0.14837,0.00433,0.14836,0.00475,0.23631,0.01390
GMIIIA K251[4][all],Ba,56,137.327,0.09812,0.00160,0.09812,0.00249,0.03196,0.00183
GMIIIA K251[4][all],Ta,73,180.94788,0.04200,0.00038,0.04200,0.00094,0.01038,0.00058
GMIIIA K251[4][all],Pb,82,207.2,0.45320,0.00343,0.45318,0.00945,0.09784,0.00541
GMIIIA K251[4][all],Bi,83,208.9804,0.03226,0.00414,0.03226,0.00406,0.00691,0.00096
# Notes
#   Analytical total: 1.000 ± 0.021
#   Duane-Hunt: 15.01 keV
#   Residual written to GMIIIA K251[4][4][residual].msa.
#   Plot output to 'GMIIIA K251[4][4][quantify].pdf'
# Spectrum
#   GMIIIA K251[5][all]['GMIIIA K251[5][4].msa']
# Fit warnings
#   The k-ratio '[Bi M₁-O₂ + 1 other] = -0.496 ± 0.088' is more than 3σ negative.
#   The k-ratio '[Bi L₃-M₁ + 1 other] = -0.248 ± 0.064' is more than 3σ negative.
# Quantification results
Name,Element,Z,A,C[z],U[C[z]],N[z],U[N[z]],A[z],U[A[z]]
GMIIIA K251[5][all],O,8,15.999,0.21587,0.01980,0.21420,0.01551,0.59688,0.02242
GMIIIA K251[5][all],Al,13,26.9815384,0.01397,0.00033,0.01386,0.00044,0.02291,0.00137
GMIIIA K251[5][all],Si,14,28.085,0.14849,0.00409,0.14734,0.00459,0.23389,0.01373
GMIIIA K251[5][all],Ba,56,137.327,0.09926,0.00160,0.09849,0.00250,0.03197,0.00183
GMIIIA K251[5][all],Ta,73,180.94788,0.03971,0.00038,0.03940,0.00090,0.00971,0.00054
GMIIIA K251[5][all],Pb,82,207.2,0.44945,0.00342,0.44597,0.00936,0.09596,0.00533
GMIIIA K251[5][all],Bi,83,208.9804,0.04107,0.00415,0.04075,0.00404,0.00869,0.00099
# Notes
#   Analytical total: 1.008 ± 0.021
#   Duane-Hunt: 15.12 keV
#   Residual written to GMIIIA K251[5][4][residual].msa.
#   Plot output to 'GMIIIA K251[5][4][quantify].pdf'
# Spectrum
#   GMIIIA K251[6][all]['GMIIIA K251[6][4].msa']
# Fit warnings
#   The k-ratio '[Bi M₃-M₅ + 1 other] = -0.135 ± 0.027' is more than 3σ negative.
# Quantification results
Name,Element,Z,A,C[z],U[C[z]],N[z],U[N[z]],A[z],U[A[z]]
GMIIIA K251[6][all],O,8,15.999,0.21732,0.01995,0.21589,0.01562,0.59878,0.02243
GMIIIA K251[6][all],Al,13,26.9815384,0.01389,0.00033,0.01380,0.00044,0.02269,0.00136
GMIIIA K251[6][all],Si,14,28.085,0.14863,0.00424,0.14765,0.00471,0.23328,0.01381
GMIIIA K251[6][all],Ba,56,137.327,0.09871,0.00160,0.09805,0.00251,0.03168,0.00182
GMIIIA K251[6][all],Ta,73,180.94788,0.04114,0.00038,0.04087,0.00093,0.01002,0.00056
GMIIIA K251[6][all],Pb,82,207.2,0.45277,0.00343,0.44978,0.00952,0.09633,0.00538
GMIIIA K251[6][all],Bi,83,208.9804,0.03418,0.00414,0.03396,0.00404,0.00721,0.00095
# Notes
#   Analytical total: 1.007 ± 0.021
#   Duane-Hunt: 15.01 keV
#   Residual written to GMIIIA K251[6][4][residual].msa.
#   Plot output to 'GMIIIA K251[6][4][quantify].pdf'
# Result Comparison
Name,O,Al,Si,Ba,Ta,Pb,Bi,Σ
GMIIIA K251[0][all],0.213 ± 0.019,0.01398 ± 0.00033,0.1476 ± 0.0042,0.0985 ± 0.0016,0.04108 ± 0.00038,0.4400 ± 0.0034,0.0400 ± 0.0042,0.994 ± 0.021
GMIIIA K251[1][all],0.220 ± 0.021,0.01385 ± 0.00033,0.1478 ± 0.0043,0.0983 ± 0.0017,0.04154 ± 0.00038,0.4678 ± 0.0034,0.0612 ± 0.0041,1.051 ± 0.022
GMIIIA K251[2][all],0.218 ± 0.020,0.01377 ± 0.00033,0.1490 ± 0.0042,0.0983 ± 0.0016,0.04093 ± 0.00038,0.4506 ± 0.0034,0.0516 ± 0.0042,1.022 ± 0.021
GMIIIA K251[3][all],0.218 ± 0.020,0.01390 ± 0.00033,0.1483 ± 0.0044,0.0988 ± 0.0016,0.04246 ± 0.00038,0.4491 ± 0.0034,0.0258 ± 0.0042,0.996 ± 0.021
GMIIIA K251[4][all],0.212 ± 0.019,0.01364 ± 0.00032,0.1484 ± 0.0043,0.0981 ± 0.0016,0.04200 ± 0.00038,0.4532 ± 0.0034,0.0323 ± 0.0041,1.000 ± 0.021
GMIIIA K251[5][all],0.216 ± 0.020,0.01397 ± 0.00033,0.1485 ± 0.0041,0.0993 ± 0.0016,0.03971 ± 0.00038,0.4494 ± 0.0034,0.0411 ± 0.0042,1.008 ± 0.021
GMIIIA K251[6][all],0.217 ± 0.020,0.01389 ± 0.00033,0.1486 ± 0.0042,0.0987 ± 0.0016,0.04114 ± 0.00038,0.4528 ± 0.0034,0.0342 ± 0.0041,1.007 ± 0.021
Mean,0.2164 ± 0.0030,0.01386 ± 0.00012,0.14831 ± 0.00048,0.09856 ± 0.00039,0.04127 ± 0.00088,0.4518 ± 0.0083,0.041 ± 0.012,1.011 ± 0.020
Nominal,0.2302,0.0132,0.1402,0.0896,0.0409,0.441,0.0449,1
RDEV (%),-6,4.7,5.8,10,0.8,2.5,-8.9,1.1
