Repository: NicholasWMRitchie/spex_quant

# spex_quant
Spectral data for evaluating `spex`.  It contains both standard spectra and sample spectra.

 * N132962 represents the TESCAN MIRA4 with 4 silicon nitride window silicon drift detectors in 217 D113 at NIST Gaitherburg.
  * Reference set: "N132962 20 keV" built using 'n132962_20keV.bat' for 20 keV analyses

File: N132962/Quantification/15 keV/GMIIIA/k252.csv
# Configuration
#   Username: nwmr
#   Timestamp: 2025-10-03 08:01:27.944670836 -04:00
#   Application: spex v0.0.118
#   References: `N132962 15 keV` revision 477 - 2025-10-02 21:29:04 -04:00
# Configuration warnings
#    None
# Spectrum
#   GMIIIA K252[0][all]['GMIIIA K252[0][4].msa']
# Fit warnings
#   The k-ratio '[Cu L₁-L₃] = -1.955 ± 0.060' is more than 3σ negative.
# Quantification results
Name,Element,Z,A,C[z],U[C[z]],N[z],U[N[z]],A[z],U[A[z]]
GMIIIA K252[0][all],O,8,15.999,0.30148,0.01204,0.29198,0.00826,0.60401,0.00957
GMIIIA K252[0][all],Si,14,28.085,0.18859,0.00057,0.18265,0.00219,0.21524,0.00522
GMIIIA K252[0][all],Mn,25,54.938043,0.03360,0.00062,0.03254,0.00069,0.01960,0.00059
GMIIIA K252[0][all],Co,27,58.933194,0.03515,0.00037,0.03405,0.00053,0.01912,0.00050
GMIIIA K252[0][all],Cu,29,63.54599999999999,0.03924,0.00014,0.03800,0.00046,0.01979,0.00048
GMIIIA K252[0][all],Zn,30,65.38,0.08108,0.00020,0.07852,0.00094,0.03975,0.00096
GMIIIA K252[0][all],Ba,56,137.327,0.35340,0.00069,0.34226,0.00403,0.08249,0.00200
# Notes
#   Analytical total: 1.033 ± 0.012
#   Duane-Hunt: 15.02 keV
#   Residual written to GMIIIA K252[0][4][residual].msa.
#   Plot output to 'GMIIIA K252[0][4][quantify].pdf'
# Spectrum
#   GMIIIA K252[1][all]['GMIIIA K252[1][4].msa']
# Fit warnings
#   The k-ratio '[Cu L₁-L₃] = -2.111 ± 0.060' is more than 3σ negative.
# Quantification results
Name,Element,Z,A,C[z],U[C[z]],N[z],U[N[z]],A[z],U[A[z]]
GMIIIA K252[1][all],O,8,15.999,0.30153,0.01203,0.29171,0.00825,0.60361,0.00956
GMIIIA K252[1][all],Si,14,28.085,0.18848,0.00057,0.18235,0.00218,0.21494,0.00520
GMIIIA K252[1][all],Mn,25,54.938043,0.03353,0.00061,0.03244,0.00069,0.01955,0.00059
GMIIIA K252[1][all],Co,27,58.933194,0.03551,0.00037,0.03435,0.00053,0.01930,0.00050
GMIIIA K252[1][all],Cu,29,63.54599999999999,0.03971,0.00014,0.03842,0.00047,0.02002,0.00049
GMIIIA K252[1][all],Zn,30,65.38,0.08248,0.00020,0.07979,0.00095,0.04040,0.00098
GMIIIA K252[1][all],Ba,56,137.327,0.35240,0.00069,0.34093,0.00401,0.08219,0.00199
# Notes
#   Analytical total: 1.034 ± 0.012
#   Duane-Hunt: 15.05 keV
#   Residual written to GMIIIA K252[1][4][residual].msa.
#   Plot output to 'GMIIIA K252[1][4][quantify].pdf'
# Spectrum
#   GMIIIA K252[2][all]['GMIIIA K252[2][4].msa']
# Fit warnings
#   The k-ratio '[Cu L₁-L₃] = -1.974 ± 0.061' is more than 3σ negative.
# Quantification results
Name,Element,Z,A,C[z],U[C[z]],N[z],U[N[z]],A[z],U[A[z]]
GMIIIA K252[2][all],O,8,15.999,0.30223,0.01207,0.29231,0.00827,0.60431,0.00956
GMIIIA K252[2][all],Si,14,28.085,0.18871,0.00057,0.18252,0.00219,0.21495,0.00522
GMIIIA K252[2][all],Mn,25,54.938043,0.03318,0.00061,0.03209,0.00068,0.01932,0.00058
GMIIIA K252[2][all],Co,27,58.933194,0.03511,0.00037,0.03396,0.00052,0.01906,0.00050
GMIIIA K252[2][all],Cu,29,63.54599999999999,0.03986,0.00014,0.03855,0.00047,0.02007,0.00049
GMIIIA K252[2][all],Zn,30,65.38,0.08191,0.00020,0.07922,0.00095,0.04008,0.00097
GMIIIA K252[2][all],Ba,56,137.327,0.35295,0.00069,0.34136,0.00402,0.08222,0.00199
# Notes
#   Analytical total: 1.034 ± 0.012
#   Duane-Hunt: 15.02 keV
#   Residual written to GMIIIA K252[2][4][residual].msa.
#   Plot output to 'GMIIIA K252[2][4][quantify].pdf'
# Spectrum
#   GMIIIA K252[3][all]['GMIIIA K252[3][4].msa']
# Fit warnings
#   The k-ratio '[Cu L₁-L₃] = -2.146 ± 0.061' is more than 3σ negative.
# Quantification results
Name,Element,Z,A,C[z],U[C[z]],N[z],U[N[z]],A[z],U[A[z]]
GMIIIA K252[3][all],O,8,15.999,0.30134,0.01200,0.29258,0.00825,0.60416,0.00953
GMIIIA K252[3][all],Si,14,28.085,0.18880,0.00057,0.18332,0.00219,0.21564,0.00521
GMIIIA K252[3][all],Mn,25,54.938043,0.03271,0.00059,0.03176,0.00067,0.01910,0.00057
GMIIIA K252[3][all],Co,27,58.933194,0.03535,0.00037,0.03432,0.00053,0.01924,0.00050
GMIIIA K252[3][all],Cu,29,63.54599999999999,0.03960,0.00014,0.03845,0.00047,0.01999,0.00049
GMIIIA K252[3][all],Zn,30,65.38,0.08148,0.00020,0.07911,0.00094,0.03997,0.00097
GMIIIA K252[3][all],Ba,56,137.327,0.35064,0.00069,0.34045,0.00400,0.08190,0.00198
# Notes
#   Analytical total: 1.030 ± 0.012
#   Duane-Hunt: 15.00 keV
#   Residual written to GMIIIA K252[3][4][residual].msa.
#   Plot output to 'GMIIIA K252[3][4][quantify].pdf'
# Spectrum
#   GMIIIA K252[4][all]['GMIIIA K252[4][4].msa']
# Fit warnings
#   The k-ratio '[Cu L₁-L₃] = -1.873 ± 0.060' is more than 3σ negative.
# Quantification results
Name,Element,Z,A,C[z],U[C[z]],N[z],U[N[z]],A[z],U[A[z]]
GMIIIA K252[4][all],O,8,15.999,0.30205,0.01206,0.29230,0.00826,0.60448,0.00956
GMIIIA K252[4][all],Si,14,28.085,0.18821,0.00057,0.18213,0.00218,0.21456,0.00520
GMIIIA K252[4][all],Mn,25,54.938043,0.03361,0.00061,0.03252,0.00069,0.01959,0.00059
GMIIIA K252[4][all],Co,27,58.933194,0.03531,0.00037,0.03417,0.00053,0.01918,0.00050
GMIIIA K252[4][all],Cu,29,63.54599999999999,0.03913,0.00014,0.03787,0.00046,0.01972,0.00048
GMIIIA K252[4][all],Zn,30,65.38,0.08201,0.00020,0.07936,0.00095,0.04016,0.00097
GMIIIA K252[4][all],Ba,56,137.327,0.35304,0.00069,0.34165,0.00402,0.08231,0.00199
# Notes
#   Analytical total: 1.033 ± 0.012
#   Duane-Hunt: 15.00 keV
#   Residual written to GMIIIA K252[4][4][residual].msa.
#   Plot output to 'GMIIIA K252[4][4][quantify].pdf'
# Spectrum
#   GMIIIA K252[5][all]['GMIIIA K252[5][4].msa']
# Fit warnings
#   The k-ratio '[Cu L₁-L₃] = -2.107 ± 0.059' is more than 3σ negative.
# Quantification results
Name,Element,Z,A,C[z],U[C[z]],N[z],U[N[z]],A[z],U[A[z]]
GMIIIA K252[5][all],O,8,15.999,0.30117,0.01201,0.29225,0.00825,0.60401,0.00955
GMIIIA K252[5][all],Si,14,28.085,0.18877,0.00057,0.18317,0.00219,0.21566,0.00522
GMIIIA K252[5][all],Mn,25,54.938043,0.03312,0.00060,0.03213,0.00068,0.01934,0.00058
GMIIIA K252[5][all],Co,27,58.933194,0.03503,0.00036,0.03400,0.00052,0.01908,0.00050
GMIIIA K252[5][all],Cu,29,63.54599999999999,0.03926,0.00014,0.03810,0.00046,0.01983,0.00048
GMIIIA K252[5][all],Zn,30,65.38,0.08118,0.00020,0.07877,0.00094,0.03984,0.00096
GMIIIA K252[5][all],Ba,56,137.327,0.35200,0.00069,0.34157,0.00402,0.08225,0.00199
# Notes
#   Analytical total: 1.031 ± 0.012
#   Duane-Hunt: 14.98 keV
#   Residual written to GMIIIA K252[5][4][residual].msa.
#   Plot output to 'GMIIIA K252[5][4][quantify].pdf'
# Spectrum
#   GMIIIA K252[6][all]['GMIIIA K252[6][4].msa']
# Fit warnings
#   The k-ratio '[Cu L₁-L₃] = -2.010 ± 0.061' is more than 3σ negative.
# Quantification results
Name,Element,Z,A,C[z],U[C[z]],N[z],U[N[z]],A[z],U[A[z]]
GMIIIA K252[6][all],O,8,15.999,0.30167,0.01204,0.29204,0.00826,0.60384,0.00956
GMIIIA K252[6][all],Si,14,28.085,0.18870,0.00057,0.18268,0.00218,0.21517,0.00521
GMIIIA K252[6][all],Mn,25,54.938043,0.03324,0.00061,0.03218,0.00068,0.01938,0.00058
GMIIIA K252[6][all],Co,27,58.933194,0.03572,0.00037,0.03458,0.00053,0.01941,0.00051
GMIIIA K252[6][all],Cu,29,63.54599999999999,0.03920,0.00014,0.03795,0.00046,0.01976,0.00048
GMIIIA K252[6][all],Zn,30,65.38,0.08234,0.00020,0.07972,0.00095,0.04034,0.00098
GMIIIA K252[6][all],Ba,56,137.327,0.35208,0.00069,0.34085,0.00401,0.08211,0.00198
# Notes
#   Analytical total: 1.033 ± 0.012
#   Duane-Hunt: 15.04 keV
#   Residual written to GMIIIA K252[6][4][residual].msa.
#   Plot output to 'GMIIIA K252[6][4][quantify].pdf'
# Result Comparison
Name,O,Si,Mn,Co,Cu,Zn,Ba,Σ
GMIIIA K252[0][all],0.301 ± 0.012,0.18859 ± 0.00057,0.03360 ± 0.00062,0.03515 ± 0.00037,0.03924 ± 0.00014,0.08108 ± 0.00020,0.35340 ± 0.00069,1.033 ± 0.012
GMIIIA K252[1][all],0.302 ± 0.012,0.18848 ± 0.00057,0.03353 ± 0.00061,0.03551 ± 0.00037,0.03971 ± 0.00014,0.08248 ± 0.00020,0.35240 ± 0.00069,1.034 ± 0.012
GMIIIA K252[2][all],0.302 ± 0.012,0.18871 ± 0.00057,0.03318 ± 0.00061,0.03511 ± 0.00037,0.03986 ± 0.00014,0.08191 ± 0.00020,0.35295 ± 0.00069,1.034 ± 0.012
GMIIIA K252[3][all],0.301 ± 0.012,0.18880 ± 0.00057,0.03271 ± 0.00059,0.03535 ± 0.00037,0.03960 ± 0.00014,0.08148 ± 0.00020,0.35064 ± 0.00069,1.030 ± 0.012
GMIIIA K252[4][all],0.302 ± 0.012,0.18821 ± 0.00057,0.03361 ± 0.00061,0.03531 ± 0.00037,0.03913 ± 0.00014,0.08201 ± 0.00020,0.35304 ± 0.00069,1.033 ± 0.012
GMIIIA K252[5][all],0.301 ± 0.012,0.18877 ± 0.00057,0.03312 ± 0.00060,0.03503 ± 0.00036,0.03926 ± 0.00014,0.08118 ± 0.00020,0.35200 ± 0.00069,1.031 ± 0.012
GMIIIA K252[6][all],0.302 ± 0.012,0.18870 ± 0.00057,0.03324 ± 0.00061,0.03572 ± 0.00037,0.03920 ± 0.00014,0.08234 ± 0.00020,0.35208 ± 0.00069,1.033 ± 0.012
Mean,0.30164 ± 0.00038,0.18861 ± 0.00021,0.03328 ± 0.00033,0.03531 ± 0.00024,0.03943 ± 0.00029,0.08178 ± 0.00055,0.35236 ± 0.00092,1.0324 ± 0.0016
Nominal,0.3083,0.187,0.0316,0.0393,0.0399,0.0803,0.3135,1
RDEV (%),-2.2,0.9,5.3,-10.2,-1.3,1.8,12.4,3.2

File: N132962/Quantification/15 keV/GMIIIA/k253.csv
# Configuration
#   Username: Nicholas W. M. Ritchie
#   Timestamp: 2025-10-23 13:25:56
#   Application: spex version 0.0.121
#   References: `N132962 15 keV` revision 199 - 2025-10-23 13:24:40 -04:00
# Configuration warnings
#    None
# Spectrum
#   GMIIIA K253[0][all]['GMIIIA K253[0][4].msa']
# Fit warnings
#   The k-ratio '[Cu L₁-L₃] = -1.982 ± 0.061' is more than 3σ negative.
# Quantification results
Name,Element,Z,A,C[z],U[C[z]],N[z],U[N[z]],A[z],U[A[z]]
GMIIIA K253[0][all],O,8,15.999,0.30155,0.01211,0.29242,0.00832,0.60356,0.00963
GMIIIA K253[0][all],Si,14,28.085,0.18857,0.00058,0.18285,0.00221,0.21500,0.00524
GMIIIA K253[0][all],Mn,25,54.938043,0.06467,0.00118,0.06271,0.00130,0.03769,0.00113
GMIIIA K253[0][all],Co,27,58.933194,0.01945,0.00021,0.01886,0.00030,0.01057,0.00028
GMIIIA K253[0][all],Cu,29,63.54599999999999,0.02143,0.00013,0.02078,0.00027,0.01080,0.00027
GMIIIA K253[0][all],Zn,30,65.38,0.08114,0.00020,0.07868,0.00095,0.03974,0.00097
GMIIIA K253[0][all],Ba,56,137.327,0.35443,0.00069,0.34370,0.00408,0.08265,0.00201
# Notes
#   Analytical total: 1.031 ± 0.012
#   Duane-Hunt: 15.04 keV
#   Residual written to GMIIIA K253[0][4][residual].msa.
#   Plot output to 'GMIIIA K253[0][4][quantify].pdf'
# Spectrum
#   GMIIIA K253[1][all]['GMIIIA K253[1][4].msa']
# Fit warnings
#   The k-ratio '[Cu L₁-L₃] = -1.991 ± 0.060' is more than 3σ negative.
# Quantification results
Name,Element,Z,A,C[z],U[C[z]],N[z],U[N[z]],A[z],U[A[z]]
GMIIIA K253[1][all],O,8,15.999,0.30262,0.01216,0.29280,0.00833,0.60397,0.00963
GMIIIA K253[1][all],Si,14,28.085,0.18867,0.00058,0.18255,0.00221,0.21450,0.00523
GMIIIA K253[1][all],Mn,25,54.938043,0.06439,0.00117,0.06230,0.00129,0.03742,0.00112
GMIIIA K253[1][all],Co,27,58.933194,0.01955,0.00021,0.01891,0.00030,0.01059,0.00028
GMIIIA K253[1][all],Cu,29,63.54599999999999,0.02210,0.00013,0.02139,0.00028,0.01111,0.00028
GMIIIA K253[1][all],Zn,30,65.38,0.08202,0.00020,0.07936,0.00096,0.04006,0.00098
GMIIIA K253[1][all],Ba,56,137.327,0.35419,0.00069,0.34270,0.00408,0.08235,0.00201
# Notes
#   Analytical total: 1.034 ± 0.012
#   Duane-Hunt: 14.97 keV
#   Residual written to GMIIIA K253[1][4][residual].msa.
#   Plot output to 'GMIIIA K253[1][4][quantify].pdf'
# Spectrum
#   GMIIIA K253[2][all]['GMIIIA K253[2][4].msa']
# Fit warnings
#   The k-ratio '[Cu L₁-L₃] = -2.106 ± 0.059' is more than 3σ negative.
# Quantification results
Name,Element,Z,A,C[z],U[C[z]],N[z],U[N[z]],A[z],U[A[z]]
GMIIIA K253[2][all],O,8,15.999,0.30262,0.01217,0.29270,0.00834,0.60373,0.00964
GMIIIA K253[2][all],Si,14,28.085,0.18903,0.00058,0.18283,0.00221,0.21483,0.00524
GMIIIA K253[2][all],Mn,25,54.938043,0.06523,0.00119,0.06310,0.00131,0.03790,0.00114
GMIIIA K253[2][all],Co,27,58.933194,0.01869,0.00021,0.01807,0.00029,0.01012,0.00027
GMIIIA K253[2][all],Cu,29,63.54599999999999,0.02242,0.00013,0.02169,0.00028,0.01126,0.00028
GMIIIA K253[2][all],Zn,30,65.38,0.08153,0.00020,0.07886,0.00095,0.03980,0.00097
GMIIIA K253[2][all],Ba,56,137.327,0.35437,0.00069,0.34275,0.00408,0.08236,0.00201
# Notes
#   Analytical total: 1.034 ± 0.012
#   Duane-Hunt: 15.05 keV
#   Residual written to GMIIIA K253[2][4][residual].msa.
#   Plot output to 'GMIIIA K253[2][4][quantify].pdf'
# Spectrum
#   GMIIIA K253[3][all]['GMIIIA K253[3][4].msa']
# Fit warnings
#   The k-ratio '[Cu L₁-L₃] = -1.938 ± 0.061' is more than 3σ negative.
# Quantification results
Name,Element,Z,A,C[z],U[C[z]],N[z],U[N[z]],A[z],U[A[z]]
GMIIIA K253[3][all],O,8,15.999,0.30201,0.01216,0.29203,0.00834,0.60311,0.00966
GMIIIA K253[3][all],Si,14,28.085,0.18923,0.00058,0.18298,0.00221,0.21527,0.00526
GMIIIA K253[3][all],Mn,25,54.938043,0.06456,0.00118,0.06242,0.00130,0.03754,0.00113
GMIIIA K253[3][all],Co,27,58.933194,0.01879,0.00021,0.01817,0.00029,0.01019,0.00027
GMIIIA K253[3][all],Cu,29,63.54599999999999,0.02209,0.00013,0.02136,0.00028,0.01111,0.00028
GMIIIA K253[3][all],Zn,30,65.38,0.08205,0.00020,0.07934,0.00096,0.04009,0.00098
GMIIIA K253[3][all],Ba,56,137.327,0.35544,0.00069,0.34370,0.00409,0.08269,0.00202
# Notes
#   Analytical total: 1.034 ± 0.012
#   Duane-Hunt: 15.00 keV
#   Residual written to GMIIIA K253[3][4][residual].msa.
#   Plot output to 'GMIIIA K253[3][4][quantify].pdf'
# Spectrum
#   GMIIIA K253[4][all]['GMIIIA K253[4][4].msa']
# Fit warnings
#   The k-ratio '[Cu L₁-L₃] = -1.924 ± 0.061' is more than 3σ negative.
# Quantification results
Name,Element,Z,A,C[z],U[C[z]],N[z],U[N[z]],A[z],U[A[z]]
GMIIIA K253[4][all],O,8,15.999,0.30249,0.01217,0.29259,0.00834,0.60376,0.00964
GMIIIA K253[4][all],Si,14,28.085,0.18897,0.00058,0.18279,0.00221,0.21487,0.00525
GMIIIA K253[4][all],Mn,25,54.938043,0.06426,0.00117,0.06216,0.00129,0.03735,0.00112
GMIIIA K253[4][all],Co,27,58.933194,0.01880,0.00021,0.01818,0.00029,0.01019,0.00027
GMIIIA K253[4][all],Cu,29,63.54599999999999,0.02219,0.00013,0.02146,0.00028,0.01115,0.00028
GMIIIA K253[4][all],Zn,30,65.38,0.08219,0.00020,0.07950,0.00096,0.04014,0.00098
GMIIIA K253[4][all],Ba,56,137.327,0.35492,0.00069,0.34331,0.00409,0.08253,0.00201
# Notes
#   Analytical total: 1.034 ± 0.012
#   Duane-Hunt: 15.04 keV
#   Residual written to GMIIIA K253[4][4][residual].msa.
#   Plot output to 'GMIIIA K253[4][4][quantify].pdf'
# Spectrum
#   GMIIIA K253[5][all]['GMIIIA K253[5][4].msa']
# Fit warnings
#   The k-ratio '[Cu L₁-L₃] = -2.045 ± 0.060' is more than 3σ negative.
# Quantification results
Name,Element,Z,A,C[z],U[C[z]],N[z],U[N[z]],A[z],U[A[z]]
GMIIIA K253[5][all],O,8,15.999,0.30390,0.01227,0.29276,0.00837,0.60375,0.00968
GMIIIA K253[5][all],Si,14,28.085,0.18993,0.00058,0.18296,0.00222,0.21495,0.00527
GMIIIA K253[5][all],Mn,25,54.938043,0.06481,0.00118,0.06243,0.00130,0.03750,0.00113
GMIIIA K253[5][all],Co,27,58.933194,0.01878,0.00021,0.01809,0.00029,0.01013,0.00027
GMIIIA K253[5][all],Cu,29,63.54599999999999,0.02242,0.00013,0.02160,0.00028,0.01121,0.00028
GMIIIA K253[5][all],Zn,30,65.38,0.08262,0.00020,0.07959,0.00096,0.04016,0.00098
GMIIIA K253[5][all],Ba,56,137.327,0.35562,0.00069,0.34258,0.00410,0.08231,0.00201
# Notes
#   Analytical total: 1.038 ± 0.012
#   Duane-Hunt: 14.94 keV
#   Residual written to GMIIIA K253[5][4][residual].msa.
#   Plot output to 'GMIIIA K253[5][4][quantify].pdf'
# Spectrum
#   GMIIIA K253[6][all]['GMIIIA K253[6][4].msa']
# Fit warnings
#   The k-ratio '[Cu L₁-L₃] = -2.005 ± 0.061' is more than 3σ negative.
# Quantification results
Name,Element,Z,A,C[z],U[C[z]],N[z],U[N[z]],A[z],U[A[z]]
GMIIIA K253[6][all],O,8,15.999,0.30207,0.01215,0.29248,0.00833,0.60381,0.00964
GMIIIA K253[6][all],Si,14,28.085,0.18850,0.00058,0.18252,0.00221,0.21465,0.00524
GMIIIA K253[6][all],Mn,25,54.938043,0.06495,0.00119,0.06289,0.00131,0.03781,0.00113
GMIIIA K253[6][all],Co,27,58.933194,0.01861,0.00021,0.01802,0.00029,0.01010,0.00027
GMIIIA K253[6][all],Cu,29,63.54599999999999,0.02128,0.00013,0.02060,0.00027,0.01071,0.00027
GMIIIA K253[6][all],Zn,30,65.38,0.08218,0.00020,0.07957,0.00096,0.04020,0.00098
GMIIIA K253[6][all],Ba,56,137.327,0.35521,0.00069,0.34393,0.00409,0.08272,0.00202
# Notes
#   Analytical total: 1.033 ± 0.012
#   Duane-Hunt: 14.99 keV
#   Residual written to GMIIIA K253[6][4][residual].msa.
#   Plot output to 'GMIIIA K253[6][4][quantify].pdf'
# Result Comparison
Name,O,Si,Mn,Co,Cu,Zn,Ba,Σ
GMIIIA K253[0][all],0.302 ± 0.012,0.18857 ± 0.00058,0.0647 ± 0.0012,0.01945 ± 0.00021,0.02143 ± 0.00013,0.08114 ± 0.00020,0.35443 ± 0.00069,1.031 ± 0.012
GMIIIA K253[1][all],0.303 ± 0.012,0.18867 ± 0.00058,0.0644 ± 0.0012,0.01955 ± 0.00021,0.02210 ± 0.00013,0.08202 ± 0.00020,0.35419 ± 0.00069,1.034 ± 0.012
GMIIIA K253[2][all],0.303 ± 0.012,0.18903 ± 0.00058,0.0652 ± 0.0012,0.01869 ± 0.00021,0.02242 ± 0.00013,0.08153 ± 0.00020,0.35437 ± 0.00069,1.034 ± 0.012
GMIIIA K253[3][all],0.302 ± 0.012,0.18923 ± 0.00058,0.0646 ± 0.0012,0.01879 ± 0.00021,0.02209 ± 0.00013,0.08205 ± 0.00020,0.35544 ± 0.00069,1.034 ± 0.012
GMIIIA K253[4][all],0.302 ± 0.012,0.18897 ± 0.00058,0.0643 ± 0.0012,0.01880 ± 0.00021,0.02219 ± 0.00013,0.08219 ± 0.00020,0.35492 ± 0.00069,1.034 ± 0.012
GMIIIA K253[5][all],0.304 ± 0.012,0.18993 ± 0.00058,0.0648 ± 0.0012,0.01878 ± 0.00021,0.02242 ± 0.00013,0.08262 ± 0.00020,0.35562 ± 0.00069,1.038 ± 0.012
GMIIIA K253[6][all],0.302 ± 0.012,0.18850 ± 0.00058,0.0649 ± 0.0012,0.01861 ± 0.00021,0.02128 ± 0.00013,0.08218 ± 0.00020,0.35521 ± 0.00069,1.033 ± 0.012
Mean,0.30247 ± 0.00074,0.18898 ± 0.00049,0.06470 ± 0.00033,0.01895 ± 0.00038,0.02199 ± 0.00046,0.08196 ± 0.00048,0.35488 ± 0.00056,1.0339 ± 0.0021
Nominal,0.3164,0.187,0.0632,0.0197,0.02,0.0803,0.3135,1
RDEV (%),-4.4,1.1,2.4,-3.6,10.1,2,13.2,3.4

File: N132962/Quantification/15 keV/GMIIIA/k309.csv
# Configuration
#   Username: Nicholas W. M. Ritchie
#   Timestamp: 2025-10-23 13:25:57
#   Application: spex version 0.0.121
#   References: `N132962 15 keV` revision 199 - 2025-10-23 13:24:40 -04:00
# Configuration warnings
#    None
# Spectrum
#   GMIIIA K309[0][all]['GMIIIA K309[0][4].msa']
# Fit warnings
#    None
# Quantification results
Name,Element,Z,A,C[z],U[C[z]],N[z],U[N[z]],A[z],U[A[z]]
GMIIIA K309[0][all],O,8,15.999,0.39784,0.02885,0.38382,0.01719,0.61679,0.01723
GMIIIA K309[0][all],Al,13,26.9815384,0.07837,0.00300,0.07560,0.00341,0.07204,0.00412
GMIIIA K309[0][all],Si,14,28.085,0.18997,0.00041,0.18327,0.00514,0.16777,0.00752
GMIIIA K309[0][all],Ca,20,40.078,0.10713,0.00009,0.10336,0.00290,0.06630,0.00297
GMIIIA K309[0][all],Fe,26,55.845,0.11213,0.00080,0.10817,0.00310,0.04980,0.00226
GMIIIA K309[0][all],Ba,56,137.327,0.15110,0.00049,0.14577,0.00410,0.02729,0.00123
# Notes
#   Analytical total: 1.037 ± 0.029
#   Duane-Hunt: 15.07 keV
#   Residual written to GMIIIA K309[0][4][residual].msa.
#   Plot output to 'GMIIIA K309[0][4][quantify].pdf'
# Spectrum
#   GMIIIA K309[1][all]['GMIIIA K309[1][4].msa']
# Fit warnings
#    None
# Quantification results
Name,Element,Z,A,C[z],U[C[z]],N[z],U[N[z]],A[z],U[A[z]]
GMIIIA K309[1][all],O,8,15.999,0.39771,0.02887,0.38345,0.01720,0.61666,0.01725
GMIIIA K309[1][all],Al,13,26.9815384,0.07806,0.00301,0.07526,0.00340,0.07177,0.00411
GMIIIA K309[1][all],Si,14,28.085,0.19007,0.00041,0.18326,0.00514,0.16788,0.00753
GMIIIA K309[1][all],Ca,20,40.078,0.10737,0.00009,0.10352,0.00290,0.06646,0.00298
GMIIIA K309[1][all],Fe,26,55.845,0.11212,0.00080,0.10810,0.00310,0.04981,0.00226
GMIIIA K309[1][all],Ba,56,137.327,0.15184,0.00050,0.14640,0.00412,0.02743,0.00123
# Notes
#   Analytical total: 1.037 ± 0.029
#   Duane-Hunt: 14.95 keV
#   Residual written to GMIIIA K309[1][4][residual].msa.
#   Plot output to 'GMIIIA K309[1][4][quantify].pdf'
# Spectrum
#   GMIIIA K309[2][all]['GMIIIA K309[2][4].msa']
# Fit warnings
#    None
# Quantification results
Name,Element,Z,A,C[z],U[C[z]],N[z],U[N[z]],A[z],U[A[z]]
GMIIIA K309[2][all],O,8,15.999,0.39824,0.02887,0.38457,0.01720,0.61748,0.01721
GMIIIA K309[2][all],Al,13,26.9815384,0.07840,0.00301,0.07570,0.00342,0.07208,0.00412
GMIIIA K309[2][all],Si,14,28.085,0.18974,0.00041,0.18322,0.00515,0.16759,0.00752
GMIIIA K309[2][all],Ca,20,40.078,0.10705,0.00009,0.10338,0.00290,0.06626,0.00297
GMIIIA K309[2][all],Fe,26,55.845,0.11094,0.00079,0.10713,0.00308,0.04928,0.00223
GMIIIA K309[2][all],Ba,56,137.327,0.15118,0.00049,0.14600,0.00411,0.02731,0.00123
# Notes
#   Analytical total: 1.036 ± 0.029
#   Duane-Hunt: 15.00 keV
#   Residual written to GMIIIA K309[2][4][residual].msa.
#   Plot output to 'GMIIIA K309[2][4][quantify].pdf'
# Spectrum
#   GMIIIA K309[3][all]['GMIIIA K309[3][4].msa']
# Fit warnings
#    None
# Quantification results
Name,Element,Z,A,C[z],U[C[z]],N[z],U[N[z]],A[z],U[A[z]]
GMIIIA K309[3][all],O,8,15.999,0.39687,0.02866,0.38628,0.01716,0.61954,0.01711
GMIIIA K309[3][all],Al,13,26.9815384,0.07748,0.00295,0.07541,0.00339,0.07172,0.00409
GMIIIA K309[3][all],Si,14,28.085,0.18699,0.00040,0.18200,0.00512,0.16628,0.00746
GMIIIA K309[3][all],Ca,20,40.078,0.10556,0.00009,0.10275,0.00288,0.06578,0.00295
GMIIIA K309[3][all],Fe,26,55.845,0.11040,0.00078,0.10745,0.00309,0.04937,0.00224
GMIIIA K309[3][all],Ba,56,137.327,0.15013,0.00049,0.14612,0.00412,0.02730,0.00123
# Notes
#   Analytical total: 1.027 ± 0.029
#   Duane-Hunt: 15.20 keV
#   Residual written to GMIIIA K309[3][4][residual].msa.
#   Plot output to 'GMIIIA K309[3][4][quantify].pdf'
# Spectrum
#   GMIIIA K309[4][all]['GMIIIA K309[4][4].msa']
# Fit warnings
#    None
# Quantification results
Name,Element,Z,A,C[z],U[C[z]],N[z],U[N[z]],A[z],U[A[z]]
GMIIIA K309[4][all],O,8,15.999,0.39798,0.02886,0.38410,0.01720,0.61727,0.01722
GMIIIA K309[4][all],Al,13,26.9815384,0.07816,0.00302,0.07543,0.00342,0.07188,0.00412
GMIIIA K309[4][all],Si,14,28.085,0.18995,0.00041,0.18333,0.00515,0.16783,0.00753
GMIIIA K309[4][all],Ca,20,40.078,0.10708,0.00009,0.10334,0.00290,0.06630,0.00297
GMIIIA K309[4][all],Fe,26,55.845,0.11080,0.00079,0.10693,0.00307,0.04923,0.00223
GMIIIA K309[4][all],Ba,56,137.327,0.15218,0.00050,0.14687,0.00414,0.02750,0.00124
# Notes
#   Analytical total: 1.036 ± 0.029
#   Duane-Hunt: 15.07 keV
#   Residual written to GMIIIA K309[4][4][residual].msa.
#   Plot output to 'GMIIIA K309[4][4][quantify].pdf'
# Spectrum
#   GMIIIA K309[5][all]['GMIIIA K309[5][4].msa']
# Fit warnings
#    None
# Quantification results
Name,Element,Z,A,C[z],U[C[z]],N[z],U[N[z]],A[z],U[A[z]]
GMIIIA K309[5][all],O,8,15.999,0.39774,0.02885,0.38406,0.01720,0.61705,0.01722
GMIIIA K309[5][all],Al,13,26.9815384,0.07820,0.00300,0.07551,0.00341,0.07194,0.00411
GMIIIA K309[5][all],Si,14,28.085,0.18978,0.00041,0.18326,0.00514,0.16773,0.00753
GMIIIA K309[5][all],Ca,20,40.078,0.10719,0.00009,0.10350,0.00290,0.06638,0.00298
GMIIIA K309[5][all],Fe,26,55.845,0.11158,0.00079,0.10775,0.00309,0.04959,0.00225
GMIIIA K309[5][all],Ba,56,137.327,0.15112,0.00049,0.14593,0.00411,0.02731,0.00123
# Notes
#   Analytical total: 1.036 ± 0.029
#   Duane-Hunt: 15.04 keV
#   Residual written to GMIIIA K309[5][4][residual].msa.
#   Plot output to 'GMIIIA K309[5][4][quantify].pdf'
# Spectrum
#   GMIIIA K309[6][all]['GMIIIA K309[6][4].msa']
# Fit warnings
#    None
# Quantification results
Name,Element,Z,A,C[z],U[C[z]],N[z],U[N[z]],A[z],U[A[z]]
GMIIIA K309[6][all],O,8,15.999,0.39726,0.02883,0.38385,0.01720,0.61678,0.01724
GMIIIA K309[6][all],Al,13,26.9815384,0.07802,0.00299,0.07538,0.00340,0.07183,0.00410
GMIIIA K309[6][all],Si,14,28.085,0.18976,0.00041,0.18335,0.00515,0.16783,0.00753
GMIIIA K309[6][all],Ca,20,40.078,0.10752,0.00009,0.10389,0.00291,0.06664,0.00299
GMIIIA K309[6][all],Fe,26,55.845,0.11161,0.00079,0.10785,0.00310,0.04965,0.00225
GMIIIA K309[6][all],Ba,56,137.327,0.15077,0.00049,0.14568,0.00410,0.02727,0.00123
# Notes
#   Analytical total: 1.035 ± 0.029
#   Duane-Hunt: 15.20 keV
#   Residual written to GMIIIA K309[6][4][residual].msa.
#   Plot output to 'GMIIIA K309[6][4][quantify].pdf'
# Result Comparison
Name,O,Al,Si,Ca,Fe,Ba,Σ
GMIIIA K309[0][all],0.398 ± 0.029,0.0784 ± 0.0030,0.18997 ± 0.00041,0.107135 ± 0.000088,0.11213 ± 0.00080,0.15110 ± 0.00049,1.037 ± 0.029
GMIIIA K309[1][all],0.398 ± 0.029,0.0781 ± 0.0030,0.19007 ± 0.00041,0.107367 ± 0.000088,0.11212 ± 0.00080,0.15184 ± 0.00050,1.037 ± 0.029
GMIIIA K309[2][all],0.398 ± 0.029,0.0784 ± 0.0030,0.18974 ± 0.00041,0.107055 ± 0.000088,0.11094 ± 0.00079,0.15118 ± 0.00049,1.036 ± 0.029
GMIIIA K309[3][all],0.397 ± 0.029,0.0775 ± 0.0030,0.18699 ± 0.00040,0.105565 ± 0.000087,0.11040 ± 0.00078,0.15013 ± 0.00049,1.027 ± 0.029
GMIIIA K309[4][all],0.398 ± 0.029,0.0782 ± 0.0030,0.18995 ± 0.00041,0.107076 ± 0.000088,0.11080 ± 0.00079,0.15218 ± 0.00050,1.036 ± 0.029
GMIIIA K309[5][all],0.398 ± 0.029,0.0782 ± 0.0030,0.18978 ± 0.00041,0.107186 ± 0.000088,0.11158 ± 0.00079,0.15112 ± 0.00049,1.036 ± 0.029
GMIIIA K309[6][all],0.397 ± 0.029,0.0780 ± 0.0030,0.18976 ± 0.00041,0.107523 ± 0.000088,0.11161 ± 0.00079,0.15077 ± 0.00049,1.035 ± 0.029
Mean,0.39766 ± 0.00046,0.07810 ± 0.00031,0.1895 ± 0.0011,0.10699 ± 0.00065,0.11137 ± 0.00067,0.15119 ± 0.00067,1.0348 ± 0.0033
Nominal,0.3872,0.0794,0.187,0.1072,0.1049,0.1343,1
RDEV (%),2.7,-1.6,1.3,-0.2,6.2,12.5,3.5

File: N132962/Quantification/15 keV/GMIIIA/k326.csv
# Configuration
#   Username: nwmr
#   Timestamp: 2025-10-03 08:01:28.990300978 -04:00
#   Application: spex v0.0.118
#   References: `N132962 15 keV` revision 477 - 2025-10-02 21:29:04 -04:00
# Configuration warnings
#    None
# Spectrum
#   GMIIIA K326[0][all]['GMIIIA K326[0][4].msa']
# Fit warnings
#    None
# Quantification results
Name,Element,Z,A,C[z],U[C[z]],N[z],U[N[z]],A[z],U[A[z]]
GMIIIA K326[0][all],B,5,10.81,0.09326,0.03181,0.09132,0.02836,0.15337,0.04443
GMIIIA K326[0][all],O,8,15.999,0.52469,0.02038,0.51375,0.01872,0.58302,0.03193
GMIIIA K326[0][all],Na,11,22.98976928,0.01625,0.00005,0.01591,0.00059,0.01257,0.00072
GMIIIA K326[0][all],Mg,12,24.305,0.17628,0.00022,0.17260,0.00639,0.12893,0.00735
GMIIIA K326[0][all],Si,14,28.085,0.15097,0.00035,0.14783,0.00548,0.09556,0.00545
GMIIIA K326[0][all],Ca,20,40.078,0.05984,0.00006,0.05859,0.00217,0.02654,0.00151
# Notes
#   Analytical total: 1.021 ± 0.038
#   Duane-Hunt: 15.20 keV
#   Residual written to GMIIIA K326[0][4][residual].msa.
#   Plot output to 'GMIIIA K326[0][4][quantify].pdf'
# Spectrum
#   GMIIIA K326[1][all]['GMIIIA K326[1][4].msa']
# Fit warnings
#    None
# Quantification results
Name,Element,Z,A,C[z],U[C[z]],N[z],U[N[z]],A[z],U[A[z]]
GMIIIA K326[1][all],B,5,10.81,0.09338,0.03190,0.09110,0.02834,0.15302,0.04441
GMIIIA K326[1][all],O,8,15.999,0.52719,0.02058,0.51434,0.01874,0.58374,0.03195
GMIIIA K326[1][all],Na,11,22.98976928,0.01617,0.00005,0.01578,0.00059,0.01246,0.00071
GMIIIA K326[1][all],Mg,12,24.305,0.17645,0.00022,0.17215,0.00638,0.12861,0.00734
GMIIIA K326[1][all],Si,14,28.085,0.15124,0.00035,0.14756,0.00547,0.09540,0.00544
GMIIIA K326[1][all],Ca,20,40.078,0.06054,0.00006,0.05907,0.00219,0.02676,0.00153
# Notes
#   Analytical total: 1.025 ± 0.038
#   Duane-Hunt: 15.19 keV
#   Residual written to GMIIIA K326[1][4][residual].msa.
#   Plot output to 'GMIIIA K326[1][4][quantify].pdf'
# Spectrum
#   GMIIIA K326[2][all]['GMIIIA K326[2][4].msa']
# Fit warnings
#    None
# Quantification results
Name,Element,Z,A,C[z],U[C[z]],N[z],U[N[z]],A[z],U[A[z]]
GMIIIA K326[2][all],B,5,10.81,0.09536,0.03259,0.09280,0.02884,0.15561,0.04505
GMIIIA K326[2][all],O,8,15.999,0.52823,0.02062,0.51404,0.01900,0.58241,0.03240
GMIIIA K326[2][all],Na,11,22.98976928,0.01633,0.00005,0.01589,0.00060,0.01253,0.00073
GMIIIA K326[2][all],Mg,12,24.305,0.17668,0.00022,0.17193,0.00646,0.12823,0.00742
GMIIIA K326[2][all],Si,14,28.085,0.15082,0.00035,0.14677,0.00552,0.09473,0.00548
GMIIIA K326[2][all],Ca,20,40.078,0.06018,0.00006,0.05856,0.00220,0.02649,0.00153
# Notes
#   Analytical total: 1.028 ± 0.039
#   Duane-Hunt: 15.20 keV
#   Residual written to GMIIIA K326[2][4][residual].msa.
#   Plot output to 'GMIIIA K326[2][4][quantify].pdf'
# Spectrum
#   GMIIIA K326[3][all]['GMIIIA K326[3][4].msa']
# Fit warnings
#    None
# Quantification results
Name,Element,Z,A,C[z],U[C[z]],N[z],U[N[z]],A[z],U[A[z]]
GMIIIA K326[3][all],B,5,10.81,0.09656,0.03303,0.09380,0.02913,0.15719,0.04545
GMIIIA K326[3][all],O,8,15.999,0.52859,0.02069,0.51348,0.01916,0.58139,0.03268
GMIIIA K326[3][all],Na,11,22.98976928,0.01619,0.00005,0.01573,0.00060,0.01239,0.00072
GMIIIA K326[3][all],Mg,12,24.305,0.17649,0.00022,0.17144,0.00649,0.12778,0.00746
GMIIIA K326[3][all],Si,14,28.085,0.15113,0.00035,0.14680,0.00557,0.09469,0.00553
GMIIIA K326[3][all],Ca,20,40.078,0.06047,0.00006,0.05874,0.00222,0.02655,0.00155
# Notes
#   Analytical total: 1.029 ± 0.039
#   Duane-Hunt: 15.12 keV
#   Residual written to GMIIIA K326[3][4][residual].msa.
#   Plot output to 'GMIIIA K326[3][4][quantify].pdf'
# Spectrum
#   GMIIIA K326[4][all]['GMIIIA K326[4][4].msa']
# Fit warnings
#    None
# Quantification results
Name,Element,Z,A,C[z],U[C[z]],N[z],U[N[z]],A[z],U[A[z]]
GMIIIA K326[4][all],B,5,10.81,0.09525,0.03254,0.09284,0.02884,0.15572,0.04506
GMIIIA K326[4][all],O,8,15.999,0.52699,0.02056,0.51367,0.01899,0.58210,0.03239
GMIIIA K326[4][all],Na,11,22.98976928,0.01602,0.00005,0.01561,0.00059,0.01231,0.00071
GMIIIA K326[4][all],Mg,12,24.305,0.17642,0.00022,0.17196,0.00645,0.12828,0.00742
GMIIIA K326[4][all],Si,14,28.085,0.15106,0.00035,0.14725,0.00553,0.09505,0.00550
GMIIIA K326[4][all],Ca,20,40.078,0.06019,0.00006,0.05866,0.00220,0.02654,0.00154
# Notes
#   Analytical total: 1.026 ± 0.038
#   Duane-Hunt: 15.20 keV
#   Residual written to GMIIIA K326[4][4][residual].msa.
#   Plot output to 'GMIIIA K326[4][4][quantify].pdf'
# Spectrum
#   GMIIIA K326[5][all]['GMIIIA K326[5][4].msa']
# Fit warnings
#    None
# Quantification results
Name,Element,Z,A,C[z],U[C[z]],N[z],U[N[z]],A[z],U[A[z]]
GMIIIA K326[5][all],B,5,10.81,0.09697,0.03314,0.09441,0.02928,0.15813,0.04564
GMIIIA K326[5][all],O,8,15.999,0.52690,0.02056,0.51298,0.01921,0.58057,0.03278
GMIIIA K326[5][all],Na,11,22.98976928,0.01608,0.00005,0.01566,0.00060,0.01233,0.00072
GMIIIA K326[5][all],Mg,12,24.305,0.17610,0.00022,0.17145,0.00651,0.12773,0.00749
GMIIIA K326[5][all],Si,14,28.085,0.15110,0.00035,0.14711,0.00559,0.09485,0.00556
GMIIIA K326[5][all],Ca,20,40.078,0.05999,0.00006,0.05841,0.00222,0.02639,0.00155
# Notes
#   Analytical total: 1.027 ± 0.039
#   Duane-Hunt: 15.03 keV
#   Residual written to GMIIIA K326[5][4][residual].msa.
#   Plot output to 'GMIIIA K326[5][4][quantify].pdf'
# Spectrum
#   GMIIIA K326[6][all]['GMIIIA K326[6][4].msa']
# Fit warnings
#    None
# Quantification results
Name,Element,Z,A,C[z],U[C[z]],N[z],U[N[z]],A[z],U[A[z]]
GMIIIA K326[6][all],B,5,10.81,0.09337,0.03180,0.09183,0.02847,0.15427,0.04458
GMIIIA K326[6][all],O,8,15.999,0.52109,0.02021,0.51251,0.01873,0.58174,0.03199
GMIIIA K326[6][all],Na,11,22.98976928,0.01603,0.00005,0.01576,0.00059,0.01245,0.00071
GMIIIA K326[6][all],Mg,12,24.305,0.17493,0.00021,0.17204,0.00638,0.12855,0.00735
GMIIIA K326[6][all],Si,14,28.085,0.15141,0.00035,0.14892,0.00553,0.09629,0.00551
GMIIIA K326[6][all],Ca,20,40.078,0.05992,0.00006,0.05893,0.00218,0.02670,0.00153
# Notes
#   Analytical total: 1.017 ± 0.038
#   Duane-Hunt: 15.19 keV
#   Residual written to GMIIIA K326[6][4][residual].msa.
#   Plot output to 'GMIIIA K326[6][4][quantify].pdf'
# Result Comparison
Name,B,O,Na,Mg,Si,Ca,Σ
GMIIIA K326[0][all],0.093 ± 0.032,0.525 ± 0.020,0.016250 ± 0.000049,0.17628 ± 0.00022,0.15097 ± 0.00035,0.059842 ± 0.000062,1.021 ± 0.038
GMIIIA K326[1][all],0.093 ± 0.032,0.527 ± 0.021,0.016173 ± 0.000049,0.17645 ± 0.00022,0.15124 ± 0.00035,0.060544 ± 0.000062,1.025 ± 0.038
GMIIIA K326[2][all],0.095 ± 0.033,0.528 ± 0.021,0.016328 ± 0.000049,0.17668 ± 0.00022,0.15082 ± 0.00035,0.060181 ± 0.000062,1.028 ± 0.039
GMIIIA K326[3][all],0.097 ± 0.033,0.529 ± 0.021,0.016192 ± 0.000049,0.17649 ± 0.00022,0.15113 ± 0.00035,0.060474 ± 0.000062,1.029 ± 0.039
GMIIIA K326[4][all],0.095 ± 0.033,0.527 ± 0.021,0.016018 ± 0.000049,0.17642 ± 0.00022,0.15106 ± 0.00035,0.060186 ± 0.000062,1.026 ± 0.038
GMIIIA K326[5][all],0.097 ± 0.033,0.527 ± 0.021,0.016084 ± 0.000049,0.17610 ± 0.00022,0.15110 ± 0.00035,0.059991 ± 0.000062,1.027 ± 0.039
GMIIIA K326[6][all],0.093 ± 0.032,0.521 ± 0.020,0.016025 ± 0.000049,0.17493 ± 0.00021,0.15141 ± 0.00035,0.059915 ± 0.000062,1.017 ± 0.038
Mean,0.0949 ± 0.0016,0.5262 ± 0.0026,0.01615 ± 0.00012,0.17619 ± 0.00059,0.15111 ± 0.00019,0.06016 ± 0.00027,1.0247 ± 0.0043
Nominal,0.0932,0.5135,0.0148,0.1815,0.1398,0.0572,1
RDEV (%),1.8,2.5,8.9,-2.9,8.1,5.2,2.5

File: N132962/Quantification/15 keV/GMIIIA/k366.csv
# Configuration
#   Username: nwmr
#   Timestamp: 2025-10-03 08:01:29.244197921 -04:00
#   Application: spex v0.0.118
#   References: `N132962 15 keV` revision 477 - 2025-10-02 21:29:04 -04:00
# Configuration warnings
#   There are no suitable references for [Pb M₃-M₄ and 1 others; 0.0015>.
# Spectrum
#   GMIIIA K366[0][all]['GMIIIA K366[0][4].msa']
# Fit warnings
#    None
# Quantification results
Name,Element,Z,A,C[z],U[C[z]],N[z],U[N[z]],A[z],U[A[z]]
GMIIIA K366[0][all],O,8,15.999,0.21452,0.01918,0.20678,0.01469,0.62629,0.02094
GMIIIA K366[0][all],Si,14,28.085,0.13090,0.00041,0.12618,0.00240,0.21771,0.01220
GMIIIA K366[0][all],Pb,82,207.2,0.69198,0.00382,0.66703,0.01240,0.15599,0.00877
# Notes
#   Analytical total: 1.037 ± 0.020
#   Duane-Hunt: 15.02 keV
#   Residual written to GMIIIA K366[0][4][residual].msa.
#   Plot output to 'GMIIIA K366[0][4][quantify].pdf'
# Spectrum
#   GMIIIA K366[1][all]['GMIIIA K366[1][4].msa']
# Fit warnings
#    None
# Quantification results
Name,Element,Z,A,C[z],U[C[z]],N[z],U[N[z]],A[z],U[A[z]]
GMIIIA K366[1][all],O,8,15.999,0.21388,0.01902,0.20722,0.01463,0.62656,0.02082
GMIIIA K366[1][all],Si,14,28.085,0.13056,0.00041,0.12649,0.00240,0.21788,0.01215
GMIIIA K366[1][all],Pb,82,207.2,0.68774,0.00382,0.66629,0.01234,0.15556,0.00870
# Notes
#   Analytical total: 1.032 ± 0.019
#   Duane-Hunt: 15.01 keV
#   Residual written to GMIIIA K366[1][4][residual].msa.
#   Plot output to 'GMIIIA K366[1][4][quantify].pdf'
# Spectrum
#   GMIIIA K366[2][all]['GMIIIA K366[2][4].msa']
# Fit warnings
#    None
# Quantification results
Name,Element,Z,A,C[z],U[C[z]],N[z],U[N[z]],A[z],U[A[z]]
GMIIIA K366[2][all],O,8,15.999,0.21443,0.01905,0.20776,0.01464,0.62655,0.02079
GMIIIA K366[2][all],Si,14,28.085,0.13133,0.00041,0.12724,0.00242,0.21859,0.01218
GMIIIA K366[2][all],Pb,82,207.2,0.68637,0.00383,0.66500,0.01234,0.15486,0.00865
# Notes
#   Analytical total: 1.032 ± 0.019
#   Duane-Hunt: 15.03 keV
#   Residual written to GMIIIA K366[2][4][residual].msa.
#   Plot output to 'GMIIIA K366[2][4][quantify].pdf'
# Spectrum
#   GMIIIA K366[3][all]['GMIIIA K366[3][4].msa']
# Fit warnings
#    None
# Quantification results
Name,Element,Z,A,C[z],U[C[z]],N[z],U[N[z]],A[z],U[A[z]]
GMIIIA K366[3][all],O,8,15.999,0.21262,0.01854,0.20915,0.01445,0.62630,0.02042
GMIIIA K366[3][all],Si,14,28.085,0.13156,0.00040,0.12941,0.00243,0.22076,0.01207
GMIIIA K366[3][all],Pb,82,207.2,0.67241,0.00377,0.66144,0.01213,0.15294,0.00839
# Notes
#   Analytical total: 1.017 ± 0.019
#   Duane-Hunt: 15.03 keV
#   Residual written to GMIIIA K366[3][4][residual].msa.
#   Plot output to 'GMIIIA K366[3][4][quantify].pdf'
# Spectrum
#   GMIIIA K366[4][all]['GMIIIA K366[4][4].msa']
# Fit warnings
#    None
# Quantification results
Name,Element,Z,A,C[z],U[C[z]],N[z],U[N[z]],A[z],U[A[z]]
GMIIIA K366[4][all],O,8,15.999,0.21434,0.01933,0.20516,0.01473,0.62506,0.02115
GMIIIA K366[4][all],Si,14,28.085,0.13089,0.00041,0.12528,0.00239,0.21743,0.01227
GMIIIA K366[4][all],Pb,82,207.2,0.69952,0.00384,0.66956,0.01245,0.15751,0.00891
# Notes
#   Analytical total: 1.045 ± 0.020
#   Duane-Hunt: 15.06 keV
#   Residual written to GMIIIA K366[4][4][residual].msa.
#   Plot output to 'GMIIIA K366[4][4][quantify].pdf'
# Spectrum
#   GMIIIA K366[5][all]['GMIIIA K366[5][4].msa']
# Fit warnings
#    None
# Quantification results
Name,Element,Z,A,C[z],U[C[z]],N[z],U[N[z]],A[z],U[A[z]]
GMIIIA K366[5][all],O,8,15.999,0.21443,0.01874,0.21048,0.01454,0.62853,0.02041
GMIIIA K366[5][all],Si,14,28.085,0.13123,0.00040,0.12881,0.00244,0.21912,0.01205
GMIIIA K366[5][all],Pb,82,207.2,0.67310,0.00379,0.66071,0.01222,0.15235,0.00840
# Notes
#   Analytical total: 1.019 ± 0.019
#   Duane-Hunt: 15.02 keV
#   Residual written to GMIIIA K366[5][4][residual].msa.
#   Plot output to 'GMIIIA K366[5][4][quantify].pdf'
# Spectrum
#   GMIIIA K366[6][all]['GMIIIA K366[6][4].msa']
# Fit warnings
#    None
# Quantification results
Name,Element,Z,A,C[z],U[C[z]],N[z],U[N[z]],A[z],U[A[z]]
GMIIIA K366[6][all],O,8,15.999,0.21517,0.01935,0.20634,0.01475,0.62611,0.02106
GMIIIA K366[6][all],Si,14,28.085,0.13116,0.00041,0.12578,0.00240,0.21741,0.01225
GMIIIA K366[6][all],Pb,82,207.2,0.69645,0.00383,0.66788,0.01246,0.15648,0.00884
# Notes
#   Analytical total: 1.043 ± 0.020
#   Duane-Hunt: 15.04 keV
#   Residual written to GMIIIA K366[6][4][residual].msa.
#   Plot output to 'GMIIIA K366[6][4][quantify].pdf'
# Spectrum
#   GMIIIA K369[0][all]['GMIIIA K369[0][4].msa']
# Fit warnings
#   The k-ratio '[Pb L₃-M₃] = -54.35 ± 0.16' is more than 3σ negative.
# Quantification results
Name,Element,Z,A,C[z],U[C[z]],N[z],U[N[z]],A[z],U[A[z]]
GMIIIA K369[0][all],O,8,15.999,0.18428,0.01415,0.23150,0.01370,0.79490,0.01255
GMIIIA K369[0][all],Si,14,28.085,0.00063,0.00003,0.00080,0.00004,0.00156,0.00012
GMIIIA K369[0][all],Pb,82,207.2,0.61109,0.00336,0.76770,0.01368,0.20354,0.01246
# Notes
#   Analytical total: 0.796 ± 0.015
#   Duane-Hunt: 15.06 keV
#   Residual written to GMIIIA K369[0][4][residual].msa.
#   Plot output to 'GMIIIA K369[0][4][quantify].pdf'
# Result Comparison
Name,O,Si,Pb,Σ
GMIIIA K366[0][all],0.215 ± 0.019,0.13090 ± 0.00041,0.6920 ± 0.0038,1.037 ± 0.020
GMIIIA K366[1][all],0.214 ± 0.019,0.13056 ± 0.00041,0.6877 ± 0.0038,1.032 ± 0.019
GMIIIA K366[2][all],0.214 ± 0.019,0.13133 ± 0.00041,0.6864 ± 0.0038,1.032 ± 0.019
GMIIIA K366[3][all],0.213 ± 0.019,0.13156 ± 0.00040,0.6724 ± 0.0038,1.017 ± 0.019
GMIIIA K366[4][all],0.214 ± 0.019,0.13089 ± 0.00041,0.6995 ± 0.0038,1.045 ± 0.020
GMIIIA K366[5][all],0.214 ± 0.019,0.13123 ± 0.00040,0.6731 ± 0.0038,1.019 ± 0.019
GMIIIA K366[6][all],0.215 ± 0.019,0.13116 ± 0.00041,0.6965 ± 0.0038,1.043 ± 0.020
GMIIIA K369[0][all],0.184 ± 0.014,0.000635 ± 0.000029,0.6111 ± 0.0034,0.796 ± 0.015
Mean,0.210 ± 0.011,0.115 ± 0.046,0.677 ± 0.029,1.003 ± 0.084
Nominal,0.2043,0.1345,0.6612,1
RDEV (%),3,-14.7,2.4,0.3
