Repository: NicholasWMRitchie/spex_quant

# spex_quant
Spectral data for evaluating `spex`.  It contains both standard spectra and sample spectra.

 * N132962 represents the TESCAN MIRA4 with 4 silicon nitride window silicon drift detectors in 217 D113 at NIST Gaitherburg.
  * Reference set: "N132962 20 keV" built using 'n132962_20keV.bat' for 20 keV analyses

File: N132962/Quantification/15 keV/GMIIIA/k369.csv
# Configuration
#   Username: Nicholas W. M. Ritchie
#   Timestamp: 2025-10-23 13:25:57
#   Application: spex version 0.0.121
#   References: `N132962 15 keV` revision 199 - 2025-10-23 13:24:40 -04:00
# Configuration warnings
#   There are no suitable references for [Pb M₃-M₄ and 1 others; 0.0015>.
# Spectrum
#   GMIIIA K369[0][all]['GMIIIA K369[0][4].msa']
# Fit warnings
#    None
# Quantification results
Name,Element,Z,A,C[z],U[C[z]],N[z],U[N[z]],A[z],U[A[z]]
GMIIIA K369[0][all],O,8,15.999,0.17695,0.01403,0.17046,0.01122,0.61858,0.01871
GMIIIA K369[0][all],Ge,32,72.63,0.29788,0.00053,0.28696,0.00401,0.22939,0.01125
GMIIIA K369[0][all],Pb,82,207.2,0.56325,0.00343,0.54259,0.00749,0.15204,0.00750
# Notes
#   Analytical total: 1.038 ± 0.014
#   Duane-Hunt: 15.06 keV
#   Residual written to GMIIIA K369[0][4][residual].msa.
#   Plot output to 'GMIIIA K369[0][4][quantify].pdf'
# Spectrum
#   GMIIIA K369[1][all]['GMIIIA K369[1][4].msa']
# Fit warnings
#    None
# Quantification results
Name,Element,Z,A,C[z],U[C[z]],N[z],U[N[z]],A[z],U[A[z]]
GMIIIA K369[1][all],O,8,15.999,0.17677,0.01447,0.16733,0.01142,0.61821,0.01933
GMIIIA K369[1][all],Ge,32,72.63,0.28831,0.00053,0.27292,0.00386,0.22211,0.01124
GMIIIA K369[1][all],Pb,82,207.2,0.59132,0.00348,0.55975,0.00781,0.15968,0.00812
# Notes
#   Analytical total: 1.056 ± 0.015
#   Duane-Hunt: 15.04 keV
#   Residual written to GMIIIA K369[1][4][residual].msa.
#   Plot output to 'GMIIIA K369[1][4][quantify].pdf'
# Spectrum
#   GMIIIA K369[2][all]['GMIIIA K369[2][4].msa']
# Fit warnings
#    None
# Quantification results
Name,Element,Z,A,C[z],U[C[z]],N[z],U[N[z]],A[z],U[A[z]]
GMIIIA K369[2][all],O,8,15.999,0.17724,0.01422,0.16966,0.01131,0.61914,0.01892
GMIIIA K369[2][all],Ge,32,72.63,0.29390,0.00053,0.28132,0.00396,0.22615,0.01124
GMIIIA K369[2][all],Pb,82,207.2,0.57357,0.00346,0.54902,0.00762,0.15471,0.00772
# Notes
#   Analytical total: 1.045 ± 0.015
#   Duane-Hunt: 15.03 keV
#   Residual written to GMIIIA K369[2][4][residual].msa.
#   Plot output to 'GMIIIA K369[2][4][quantify].pdf'
# Spectrum
#   GMIIIA K369[3][all]['GMIIIA K369[3][4].msa']
# Fit warnings
#   The k-ratio '[Pb M₂-M₄] = -0.64 ± 0.16' is more than 3σ negative.
# Quantification results
Name,Element,Z,A,C[z],U[C[z]],N[z],U[N[z]],A[z],U[A[z]]
GMIIIA K369[3][all],O,8,15.999,0.17642,0.01403,0.17016,0.01124,0.61967,0.01875
GMIIIA K369[3][all],Ge,32,72.63,0.29252,0.00053,0.28215,0.00395,0.22633,0.01116
GMIIIA K369[3][all],Pb,82,207.2,0.56781,0.00343,0.54768,0.00757,0.15400,0.00763
# Notes
#   Analytical total: 1.037 ± 0.014
#   Duane-Hunt: 15.03 keV
#   Residual written to GMIIIA K369[3][4][residual].msa.
#   Plot output to 'GMIIIA K369[3][4][quantify].pdf'
# Spectrum
#   GMIIIA K369[4][all]['GMIIIA K369[4][4].msa']
# Fit warnings
#    None
# Quantification results
Name,Element,Z,A,C[z],U[C[z]],N[z],U[N[z]],A[z],U[A[z]]
GMIIIA K369[4][all],O,8,15.999,0.17714,0.01443,0.16745,0.01137,0.61627,0.01928
GMIIIA K369[4][all],Ge,32,72.63,0.29565,0.00053,0.27948,0.00394,0.22657,0.01138
GMIIIA K369[4][all],Pb,82,207.2,0.58507,0.00347,0.55307,0.00769,0.15716,0.00793
# Notes
#   Analytical total: 1.058 ± 0.015
#   Duane-Hunt: 15.05 keV
#   Residual written to GMIIIA K369[4][4][residual].msa.
#   Plot output to 'GMIIIA K369[4][4][quantify].pdf'
# Spectrum
#   GMIIIA K369[5][all]['GMIIIA K369[5][4].msa']
# Fit warnings
#   The k-ratio '[Pb M₂-M₄] = -0.66 ± 0.16' is more than 3σ negative.
# Quantification results
Name,Element,Z,A,C[z],U[C[z]],N[z],U[N[z]],A[z],U[A[z]]
GMIIIA K369[5][all],O,8,15.999,0.17674,0.01401,0.17082,0.01124,0.62034,0.01867
GMIIIA K369[5][all],Ge,32,72.63,0.29305,0.00053,0.28323,0.00396,0.22657,0.01114
GMIIIA K369[5][all],Pb,82,207.2,0.56489,0.00343,0.54596,0.00755,0.15309,0.00757
# Notes
#   Analytical total: 1.035 ± 0.014
#   Duane-Hunt: 15.12 keV
#   Residual written to GMIIIA K369[5][4][residual].msa.
#   Plot output to 'GMIIIA K369[5][4][quantify].pdf'
# Spectrum
#   GMIIIA K369[6][all]['GMIIIA K369[6][4].msa']
# Fit warnings
#    None
# Quantification results
Name,Element,Z,A,C[z],U[C[z]],N[z],U[N[z]],A[z],U[A[z]]
GMIIIA K369[6][all],O,8,15.999,0.17645,0.01402,0.17026,0.01124,0.61960,0.01873
GMIIIA K369[6][all],Ge,32,72.63,0.29310,0.00053,0.28282,0.00396,0.22672,0.01117
GMIIIA K369[6][all],Pb,82,207.2,0.56682,0.00343,0.54693,0.00755,0.15369,0.00761
# Notes
#   Analytical total: 1.036 ± 0.014
#   Duane-Hunt: 15.00 keV
#   Residual written to GMIIIA K369[6][4][residual].msa.
#   Plot output to 'GMIIIA K369[6][4][quantify].pdf'
# Result Comparison
Name,O,Ge,Pb,Σ
GMIIIA K369[0][all],0.177 ± 0.014,0.29788 ± 0.00053,0.5632 ± 0.0034,1.038 ± 0.014
GMIIIA K369[1][all],0.177 ± 0.014,0.28831 ± 0.00053,0.5913 ± 0.0035,1.056 ± 0.015
GMIIIA K369[2][all],0.177 ± 0.014,0.29390 ± 0.00053,0.5736 ± 0.0035,1.045 ± 0.015
GMIIIA K369[3][all],0.176 ± 0.014,0.29252 ± 0.00053,0.5678 ± 0.0034,1.037 ± 0.014
GMIIIA K369[4][all],0.177 ± 0.014,0.29565 ± 0.00053,0.5851 ± 0.0035,1.058 ± 0.015
GMIIIA K369[5][all],0.177 ± 0.014,0.29305 ± 0.00053,0.5649 ± 0.0034,1.035 ± 0.014
GMIIIA K369[6][all],0.176 ± 0.014,0.29310 ± 0.00053,0.5668 ± 0.0034,1.036 ± 0.014
Mean,0.17682 ± 0.00032,0.2935 ± 0.0030,0.573 ± 0.011,1.0436 ± 0.0098
Nominal,0.1684,0.2865,0.5451,1
RDEV (%),5,2.4,5.2,4.4

File: N132962/Quantification/15 keV/GMIIIA/k371.csv
# Configuration
#   Username: Nicholas W. M. Ritchie
#   Timestamp: 2025-10-23 13:25:57
#   Application: spex version 0.0.121
#   References: `N132962 15 keV` revision 199 - 2025-10-23 13:24:40 -04:00
# Configuration warnings
#    None
# Spectrum
#   GMIIIA K371[0][all]['GMIIIA K371[0][4].msa']
# Fit warnings
#    None
# Quantification results
Name,Element,Z,A,C[z],U[C[z]],N[z],U[N[z]],A[z],U[A[z]]
GMIIIA K371[0][all],O,8,15.999,0.31990,0.01542,0.30817,0.01029,0.62656,0.01130
GMIIIA K371[0][all],Si,14,28.085,0.22776,0.00085,0.21941,0.00333,0.25412,0.00771
GMIIIA K371[0][all],Zn,30,65.38,0.02952,0.00016,0.02844,0.00045,0.01415,0.00043
GMIIIA K371[0][all],Ba,56,137.327,0.46087,0.00072,0.44398,0.00662,0.10517,0.00318
# Notes
#   Analytical total: 1.038 ± 0.015
#   Duane-Hunt: 15.02 keV
#   Residual written to GMIIIA K371[0][4][residual].msa.
#   Plot output to 'GMIIIA K371[0][4][quantify].pdf'
# Spectrum
#   GMIIIA K371[1][all]['GMIIIA K371[1][4].msa']
# Fit warnings
#    None
# Quantification results
Name,Element,Z,A,C[z],U[C[z]],N[z],U[N[z]],A[z],U[A[z]]
GMIIIA K371[1][all],O,8,15.999,0.32058,0.01548,0.30817,0.01030,0.62681,0.01131
GMIIIA K371[1][all],Si,14,28.085,0.22764,0.00085,0.21883,0.00332,0.25355,0.00770
GMIIIA K371[1][all],Zn,30,65.38,0.03015,0.00016,0.02899,0.00046,0.01443,0.00044
GMIIIA K371[1][all],Ba,56,137.327,0.46191,0.00072,0.44402,0.00663,0.10522,0.00319
# Notes
#   Analytical total: 1.040 ± 0.016
#   Duane-Hunt: 15.01 keV
#   Residual written to GMIIIA K371[1][4][residual].msa.
#   Plot output to 'GMIIIA K371[1][4][quantify].pdf'
# Spectrum
#   GMIIIA K371[2][all]['GMIIIA K371[2][4].msa']
# Fit warnings
#    None
# Quantification results
Name,Element,Z,A,C[z],U[C[z]],N[z],U[N[z]],A[z],U[A[z]]
GMIIIA K371[2][all],O,8,15.999,0.31942,0.01537,0.30795,0.01026,0.62633,0.01128
GMIIIA K371[2][all],Si,14,28.085,0.22732,0.00084,0.21915,0.00331,0.25392,0.00769
GMIIIA K371[2][all],Zn,30,65.38,0.03060,0.00016,0.02950,0.00046,0.01468,0.00045
GMIIIA K371[2][all],Ba,56,137.327,0.45992,0.00072,0.44340,0.00659,0.10507,0.00317
# Notes
#   Analytical total: 1.037 ± 0.015
#   Duane-Hunt: 15.04 keV
#   Residual written to GMIIIA K371[2][4][residual].msa.
#   Plot output to 'GMIIIA K371[2][4][quantify].pdf'
# Spectrum
#   GMIIIA K371[3][all]['GMIIIA K371[3][4].msa']
# Fit warnings
#    None
# Quantification results
Name,Element,Z,A,C[z],U[C[z]],N[z],U[N[z]],A[z],U[A[z]]
GMIIIA K371[3][all],O,8,15.999,0.31944,0.01540,0.30774,0.01028,0.62632,0.01130
GMIIIA K371[3][all],Si,14,28.085,0.22739,0.00085,0.21905,0.00332,0.25397,0.00770
GMIIIA K371[3][all],Zn,30,65.38,0.02985,0.00016,0.02876,0.00045,0.01432,0.00044
GMIIIA K371[3][all],Ba,56,137.327,0.46136,0.00072,0.44445,0.00662,0.10538,0.00319
# Notes
#   Analytical total: 1.038 ± 0.015
#   Duane-Hunt: 15.00 keV
#   Residual written to GMIIIA K371[3][4][residual].msa.
#   Plot output to 'GMIIIA K371[3][4][quantify].pdf'
# Spectrum
#   GMIIIA K371[4][all]['GMIIIA K371[4][4].msa']
# Fit warnings
#    None
# Quantification results
Name,Element,Z,A,C[z],U[C[z]],N[z],U[N[z]],A[z],U[A[z]]
GMIIIA K371[4][all],O,8,15.999,0.31999,0.01541,0.30814,0.01027,0.62671,0.01128
GMIIIA K371[4][all],Si,14,28.085,0.22715,0.00085,0.21874,0.00331,0.25343,0.00768
GMIIIA K371[4][all],Zn,30,65.38,0.03088,0.00016,0.02973,0.00047,0.01480,0.00045
GMIIIA K371[4][all],Ba,56,137.327,0.46044,0.00072,0.44339,0.00660,0.10506,0.00318
# Notes
#   Analytical total: 1.038 ± 0.015
#   Duane-Hunt: 15.02 keV
#   Residual written to GMIIIA K371[4][4][residual].msa.
#   Plot output to 'GMIIIA K371[4][4][quantify].pdf'
# Spectrum
#   GMIIIA K371[5][all]['GMIIIA K371[5][4].msa']
# Fit warnings
#    None
# Quantification results
Name,Element,Z,A,C[z],U[C[z]],N[z],U[N[z]],A[z],U[A[z]]
GMIIIA K371[5][all],O,8,15.999,0.32069,0.01549,0.30819,0.01031,0.62675,0.01132
GMIIIA K371[5][all],Si,14,28.085,0.22794,0.00085,0.21906,0.00333,0.25377,0.00772
GMIIIA K371[5][all],Zn,30,65.38,0.02985,0.00016,0.02869,0.00045,0.01428,0.00044
GMIIIA K371[5][all],Ba,56,137.327,0.46206,0.00072,0.44406,0.00663,0.10521,0.00319
# Notes
#   Analytical total: 1.041 ± 0.016
#   Duane-Hunt: 15.01 keV
#   Residual written to GMIIIA K371[5][4][residual].msa.
#   Plot output to 'GMIIIA K371[5][4][quantify].pdf'
# Spectrum
#   GMIIIA K371[6][all]['GMIIIA K371[6][4].msa']
# Fit warnings
#    None
# Quantification results
Name,Element,Z,A,C[z],U[C[z]],N[z],U[N[z]],A[z],U[A[z]]
GMIIIA K371[6][all],O,8,15.999,0.32042,0.01543,0.30850,0.01028,0.62711,0.01128
GMIIIA K371[6][all],Si,14,28.085,0.22717,0.00085,0.21872,0.00332,0.25327,0.00768
GMIIIA K371[6][all],Zn,30,65.38,0.03050,0.00016,0.02937,0.00046,0.01461,0.00045
GMIIIA K371[6][all],Ba,56,137.327,0.46055,0.00072,0.44342,0.00661,0.10501,0.00318
# Notes
#   Analytical total: 1.039 ± 0.015
#   Duane-Hunt: 15.00 keV
#   Residual written to GMIIIA K371[6][4][residual].msa.
#   Plot output to 'GMIIIA K371[6][4][quantify].pdf'
# Result Comparison
Name,O,Si,Zn,Ba,Σ
GMIIIA K371[0][all],0.320 ± 0.015,0.22776 ± 0.00085,0.02952 ± 0.00016,0.46087 ± 0.00072,1.038 ± 0.015
GMIIIA K371[1][all],0.321 ± 0.015,0.22764 ± 0.00085,0.03015 ± 0.00016,0.46191 ± 0.00072,1.040 ± 0.016
GMIIIA K371[2][all],0.319 ± 0.015,0.22732 ± 0.00084,0.03060 ± 0.00016,0.45992 ± 0.00072,1.037 ± 0.015
GMIIIA K371[3][all],0.319 ± 0.015,0.22739 ± 0.00085,0.02985 ± 0.00016,0.46136 ± 0.00072,1.038 ± 0.015
GMIIIA K371[4][all],0.320 ± 0.015,0.22715 ± 0.00085,0.03088 ± 0.00016,0.46044 ± 0.00072,1.038 ± 0.015
GMIIIA K371[5][all],0.321 ± 0.015,0.22794 ± 0.00085,0.02985 ± 0.00016,0.46206 ± 0.00072,1.041 ± 0.016
GMIIIA K371[6][all],0.320 ± 0.015,0.22717 ± 0.00085,0.03050 ± 0.00016,0.46055 ± 0.00072,1.039 ± 0.015
Mean,0.32006 ± 0.00052,0.22748 ± 0.00030,0.03019 ± 0.00049,0.46102 ± 0.00079,1.0388 ± 0.0012
Nominal,0.3193,0.2308,0.0307,0.4192,1
RDEV (%),0.2,-1.5,-1.6,10,3.9

File: N132962/Quantification/15 keV/GMIIIA/k373.csv
# Configuration
#   Username: Nicholas W. M. Ritchie
#   Timestamp: 2025-10-23 13:25:57
#   Application: spex version 0.0.121
#   References: `N132962 15 keV` revision 199 - 2025-10-23 13:24:40 -04:00
# Configuration warnings
#   There are no suitable references for [U N₁-N₂ and 36 others; 1.0045>.
# Spectrum
#   GMIIIA K373[0][all]['GMIIIA K373[0][4].msa']
# Fit warnings
#    None
# Quantification results
Name,Element,Z,A,C[z],U[C[z]],N[z],U[N[z]],A[z],U[A[z]]
GMIIIA K373[0][all],O,8,15.999,0.44149,0.02102,0.44271,0.01198,0.62663,0.01161
GMIIIA K373[0][all],Na,11,22.98976928,0.08913,0.00524,0.08938,0.00514,0.08804,0.00540
GMIIIA K373[0][all],Si,14,28.085,0.31079,0.00059,0.31165,0.00678,0.25129,0.00762
GMIIIA K373[0][all],Zn,30,65.38,0.04548,0.00016,0.04561,0.00100,0.01580,0.00048
GMIIIA K373[0][all],Ba,56,137.327,0.11034,0.00034,0.11065,0.00242,0.01825,0.00056
GMIIIA K373[0][all],U,92,238.02891,0.00001,0.00011,0.00001,0.00011,0.00000,0.00001
# Notes
#   Analytical total: 0.997 ± 0.022
#   Duane-Hunt: 15.18 keV
#   Residual written to GMIIIA K373[0][4][residual].msa.
#   Plot output to 'GMIIIA K373[0][4][quantify].pdf'
# Spectrum
#   GMIIIA K373[1][all]['GMIIIA K373[1][4].msa']
# Fit warnings
#   Removing U from the fit and re-fitting (threshold = 0.0σ).
# Quantification results
Name,Element,Z,A,C[z],U[C[z]],N[z],U[N[z]],A[z],U[A[z]]
GMIIIA K373[1][all],O,8,15.999,0.45419,0.02255,0.44791,0.01241,0.63814,0.01175
GMIIIA K373[1][all],Na,11,22.98976928,0.06454,0.00411,0.06365,0.00405,0.06310,0.00427
GMIIIA K373[1][all],Si,14,28.085,0.32776,0.00063,0.32322,0.00732,0.26233,0.00839
GMIIIA K373[1][all],Zn,30,65.38,0.04994,0.00016,0.04925,0.00112,0.01717,0.00055
GMIIIA K373[1][all],Ba,56,137.327,0.11760,0.00035,0.11597,0.00264,0.01925,0.00062
GMIIIA K373[1][all],U,92,238.02891,0.00000,0.00009,0.00000,0.00009,0.00000,0.00001
# Notes
#   Analytical total: 1.014 ± 0.023
#   Duane-Hunt: 15.19 keV
#   Residual written to GMIIIA K373[1][4][residual].msa.
#   Plot output to 'GMIIIA K373[1][4][quantify].pdf'
# Spectrum
#   GMIIIA K373[2][all]['GMIIIA K373[2][4].msa']
# Fit warnings
#   Removing U from the fit and re-fitting (threshold = 0.0σ).
# Quantification results
Name,Element,Z,A,C[z],U[C[z]],N[z],U[N[z]],A[z],U[A[z]]
GMIIIA K373[2][all],O,8,15.999,0.46041,0.02306,0.44983,0.01253,0.63973,0.01183
GMIIIA K373[2][all],Na,11,22.98976928,0.06472,0.00415,0.06323,0.00406,0.06258,0.00426
GMIIIA K373[2][all],Si,14,28.085,0.33043,0.00063,0.32284,0.00740,0.26155,0.00845
GMIIIA K373[2][all],Zn,30,65.38,0.05024,0.00016,0.04908,0.00113,0.01708,0.00055
GMIIIA K373[2][all],Ba,56,137.327,0.11772,0.00035,0.11502,0.00265,0.01906,0.00062
GMIIIA K373[2][all],U,92,238.02891,0.00000,0.00009,0.00000,0.00008,0.00000,0.00001
# Notes
#   Analytical total: 1.024 ± 0.023
#   Duane-Hunt: 15.18 keV
#   Residual written to GMIIIA K373[2][4][residual].msa.
#   Plot output to 'GMIIIA K373[2][4][quantify].pdf'
# Spectrum
#   GMIIIA K373[3][all]['GMIIIA K373[3][4].msa']
# Fit warnings
#    None
# Quantification results
Name,Element,Z,A,C[z],U[C[z]],N[z],U[N[z]],A[z],U[A[z]]
GMIIIA K373[3][all],O,8,15.999,0.46351,0.02330,0.45130,0.01258,0.64112,0.01185
GMIIIA K373[3][all],Na,11,22.98976928,0.06399,0.00413,0.06230,0.00403,0.06159,0.00423
GMIIIA K373[3][all],Si,14,28.085,0.33157,0.00064,0.32284,0.00745,0.26126,0.00849
GMIIIA K373[3][all],Zn,30,65.38,0.05055,0.00016,0.04922,0.00114,0.01711,0.00056
GMIIIA K373[3][all],Ba,56,137.327,0.11738,0.00035,0.11428,0.00265,0.01891,0.00062
GMIIIA K373[3][all],U,92,238.02891,0.00005,0.00011,0.00005,0.00010,0.00000,0.00001
# Notes
#   Analytical total: 1.027 ± 0.024
#   Duane-Hunt: 15.20 keV
#   Residual written to GMIIIA K373[3][4][residual].msa.
#   Plot output to 'GMIIIA K373[3][4][quantify].pdf'
# Spectrum
#   GMIIIA K373[4][all]['GMIIIA K373[4][4].msa']
# Fit warnings
#   Removing U from the fit and re-fitting (threshold = 0.0σ).
# Quantification results
Name,Element,Z,A,C[z],U[C[z]],N[z],U[N[z]],A[z],U[A[z]]
GMIIIA K373[4][all],O,8,15.999,0.45961,0.02304,0.44923,0.01254,0.63997,0.01183
GMIIIA K373[4][all],Na,11,22.98976928,0.06271,0.00407,0.06129,0.00398,0.06076,0.00419
GMIIIA K373[4][all],Si,14,28.085,0.33113,0.00064,0.32365,0.00742,0.26265,0.00850
GMIIIA K373[4][all],Zn,30,65.38,0.05093,0.00016,0.04978,0.00115,0.01735,0.00056
GMIIIA K373[4][all],Ba,56,137.327,0.11872,0.00036,0.11604,0.00267,0.01926,0.00063
GMIIIA K373[4][all],U,92,238.02891,0.00000,0.00009,0.00000,0.00008,0.00000,0.00001
# Notes
#   Analytical total: 1.023 ± 0.023
#   Duane-Hunt: 15.02 keV
#   Residual written to GMIIIA K373[4][4][residual].msa.
#   Plot output to 'GMIIIA K373[4][4][quantify].pdf'
# Spectrum
#   GMIIIA K373[5][all]['GMIIIA K373[5][4].msa']
# Fit warnings
#   Removing U from the fit and re-fitting (threshold = 0.0σ).
# Quantification results
Name,Element,Z,A,C[z],U[C[z]],N[z],U[N[z]],A[z],U[A[z]]
GMIIIA K373[5][all],O,8,15.999,0.46005,0.02304,0.45081,0.01253,0.64081,0.01180
GMIIIA K373[5][all],Na,11,22.98976928,0.06262,0.00401,0.06136,0.00394,0.06070,0.00414
GMIIIA K373[5][all],Si,14,28.085,0.33071,0.00063,0.32407,0.00744,0.26242,0.00849
GMIIIA K373[5][all],Zn,30,65.38,0.05015,0.00016,0.04915,0.00114,0.01710,0.00056
GMIIIA K373[5][all],Ba,56,137.327,0.11696,0.00035,0.11462,0.00265,0.01898,0.00062
GMIIIA K373[5][all],U,92,238.02891,0.00000,0.00009,0.00000,0.00008,0.00000,0.00001
# Notes
#   Analytical total: 1.020 ± 0.023
#   Duane-Hunt: 15.20 keV
#   Residual written to GMIIIA K373[5][4][residual].msa.
#   Plot output to 'GMIIIA K373[5][4][quantify].pdf'
# Spectrum
#   GMIIIA K373[6][all]['GMIIIA K373[6][4].msa']
# Fit warnings
#   Removing U from the fit and re-fitting (threshold = 0.0σ).
# Quantification results
Name,Element,Z,A,C[z],U[C[z]],N[z],U[N[z]],A[z],U[A[z]]
GMIIIA K373[6][all],O,8,15.999,0.46172,0.02318,0.45116,0.01256,0.64110,0.01182
GMIIIA K373[6][all],Na,11,22.98976928,0.06297,0.00401,0.06153,0.00393,0.06085,0.00413
GMIIIA K373[6][all],Si,14,28.085,0.33138,0.00064,0.32380,0.00746,0.26212,0.00850
GMIIIA K373[6][all],Zn,30,65.38,0.04984,0.00016,0.04870,0.00113,0.01693,0.00055
GMIIIA K373[6][all],Ba,56,137.327,0.11749,0.00035,0.11481,0.00266,0.01901,0.00062
GMIIIA K373[6][all],U,92,238.02891,0.00000,0.00009,0.00000,0.00008,0.00000,0.00001
# Notes
#   Analytical total: 1.023 ± 0.024
#   Duane-Hunt: 15.11 keV
#   Residual written to GMIIIA K373[6][4][residual].msa.
#   Plot output to 'GMIIIA K373[6][4][quantify].pdf'
# Result Comparison
Name,O,Na,Si,Zn,Ba,U,Σ
GMIIIA K373[0][all],0.441 ± 0.021,0.0891 ± 0.0052,0.31079 ± 0.00059,0.04548 ± 0.00016,0.11034 ± 0.00034,0.00001 ± 0.00011,0.997 ± 0.022
GMIIIA K373[1][all],0.454 ± 0.023,0.0645 ± 0.0041,0.32776 ± 0.00063,0.04994 ± 0.00016,0.11760 ± 0.00035,0.000000 ± 0.000087,1.014 ± 0.023
GMIIIA K373[2][all],0.460 ± 0.023,0.0647 ± 0.0042,0.33043 ± 0.00063,0.05024 ± 0.00016,0.11772 ± 0.00035,0.000000 ± 0.000087,1.024 ± 0.023
GMIIIA K373[3][all],0.464 ± 0.023,0.0640 ± 0.0041,0.33157 ± 0.00064,0.05055 ± 0.00016,0.11738 ± 0.00035,0.00005 ± 0.00011,1.027 ± 0.024
GMIIIA K373[4][all],0.460 ± 0.023,0.0627 ± 0.0041,0.33113 ± 0.00064,0.05093 ± 0.00016,0.11872 ± 0.00036,0.000000 ± 0.000087,1.023 ± 0.023
GMIIIA K373[5][all],0.460 ± 0.023,0.0626 ± 0.0040,0.33071 ± 0.00063,0.05015 ± 0.00016,0.11696 ± 0.00035,0.000000 ± 0.000087,1.020 ± 0.023
GMIIIA K373[6][all],0.462 ± 0.023,0.0630 ± 0.0040,0.33138 ± 0.00064,0.04984 ± 0.00016,0.11749 ± 0.00035,0.000000 ± 0.000087,1.023 ± 0.024
Mean,0.4573 ± 0.0075,0.0672 ± 0.0097,0.3277 ± 0.0076,0.0496 ± 0.0019,0.1166 ± 0.0028,0.000008 ± 0.000018,1.018 ± 0.010
Nominal,0.4234,0.1043,0.3185,0.0494,0.1038,0.0005,1
RDEV (%),8,-35.5,2.9,0.4,12.3,-98.5,1.8

File: N132962/Quantification/15 keV/GMIIIA/k375.csv
# Configuration
#   Username: nwmr
#   Timestamp: 2025-10-03 08:01:30.478918273 -04:00
#   Application: spex v0.0.118
#   References: `N132962 15 keV` revision 477 - 2025-10-02 21:29:04 -04:00
# Configuration warnings
#   There are no suitable references for [U N₁-N₂ and 36 others; 1.0045>.
# Spectrum
#   GMIIIA K375[0][all]['GMIIIA K375[0][4].msa']
# Fit warnings
#   Removing U from the fit and re-fitting (threshold = 0.0σ).
# Quantification results
Name,Element,Z,A,C[z],U[C[z]],N[z],U[N[z]],A[z],U[A[z]]
GMIIIA K375[0][all],O,8,15.999,0.45646,0.02271,0.44785,0.01244,0.63866,0.01178
GMIIIA K375[0][all],Na,11,22.98976928,0.06445,0.00422,0.06324,0.00413,0.06276,0.00434
GMIIIA K375[0][all],Si,14,28.085,0.32818,0.00063,0.32199,0.00731,0.26157,0.00839
GMIIIA K375[0][all],Zn,30,65.38,0.05174,0.00016,0.05076,0.00116,0.01771,0.00057
GMIIIA K375[0][all],Ba,56,137.327,0.11839,0.00036,0.11616,0.00265,0.01930,0.00062
GMIIIA K375[0][all],U,92,238.02891,0.00000,0.00009,0.00000,0.00009,0.00000,0.00001
# Notes
#   Analytical total: 1.019 ± 0.023
#   Duane-Hunt: 15.06 keV
#   Residual written to GMIIIA K375[0][4][residual].msa.
#   Plot output to 'GMIIIA K375[0][4][quantify].pdf'
# Spectrum
#   GMIIIA K375[1][all]['GMIIIA K375[1][4].msa']
# Fit warnings
#   The k-ratio '[U M₂-O₄ + 6 others] = -0.122 ± 0.036' is more than 3σ negative.
# Quantification results
Name,Element,Z,A,C[z],U[C[z]],N[z],U[N[z]],A[z],U[A[z]]
GMIIIA K375[1][all],O,8,15.999,0.45761,0.02266,0.44903,0.01240,0.63842,0.01174
GMIIIA K375[1][all],Na,11,22.98976928,0.06857,0.00431,0.06728,0.00422,0.06657,0.00443
GMIIIA K375[1][all],Si,14,28.085,0.32592,0.00062,0.31981,0.00725,0.25902,0.00827
GMIIIA K375[1][all],Zn,30,65.38,0.04945,0.00016,0.04852,0.00111,0.01688,0.00054
GMIIIA K375[1][all],Ba,56,137.327,0.11743,0.00035,0.11522,0.00263,0.01909,0.00061
GMIIIA K375[1][all],U,92,238.02891,0.00013,0.00011,0.00013,0.00011,0.00001,0.00001
# Notes
#   Analytical total: 1.019 ± 0.023
#   Duane-Hunt: 15.20 keV
#   Residual written to GMIIIA K375[1][4][residual].msa.
#   Plot output to 'GMIIIA K375[1][4][quantify].pdf'
# Spectrum
#   GMIIIA K375[2][all]['GMIIIA K375[2][4].msa']
# Fit warnings
#    None
# Quantification results
Name,Element,Z,A,C[z],U[C[z]],N[z],U[N[z]],A[z],U[A[z]]
GMIIIA K375[2][all],O,8,15.999,0.45706,0.02275,0.44834,0.01245,0.63919,0.01177
GMIIIA K375[2][all],Na,11,22.98976928,0.06400,0.00411,0.06278,0.00403,0.06229,0.00425
GMIIIA K375[2][all],Si,14,28.085,0.32863,0.00063,0.32236,0.00732,0.26181,0.00840
GMIIIA K375[2][all],Zn,30,65.38,0.05077,0.00016,0.04980,0.00114,0.01737,0.00056
GMIIIA K375[2][all],Ba,56,137.327,0.11836,0.00036,0.11610,0.00265,0.01928,0.00062
GMIIIA K375[2][all],U,92,238.02891,0.00063,0.00011,0.00062,0.00011,0.00006,0.00001
# Notes
#   Analytical total: 1.019 ± 0.023
#   Duane-Hunt: 15.14 keV
#   Residual written to GMIIIA K375[2][4][residual].msa.
#   Plot output to 'GMIIIA K375[2][4][quantify].pdf'
# Spectrum
#   GMIIIA K375[3][all]['GMIIIA K375[3][4].msa']
# Fit warnings
#   Removing U from the fit and re-fitting (threshold = 0.0σ).
# Quantification results
Name,Element,Z,A,C[z],U[C[z]],N[z],U[N[z]],A[z],U[A[z]]
GMIIIA K375[3][all],O,8,15.999,0.46145,0.02301,0.45038,0.01248,0.64033,0.01178
GMIIIA K375[3][all],Na,11,22.98976928,0.06633,0.00421,0.06474,0.00411,0.06405,0.00432
GMIIIA K375[3][all],Si,14,28.085,0.32821,0.00063,0.32033,0.00733,0.25945,0.00836
GMIIIA K375[3][all],Zn,30,65.38,0.05007,0.00016,0.04886,0.00113,0.01700,0.00055
GMIIIA K375[3][all],Ba,56,137.327,0.11854,0.00036,0.11569,0.00266,0.01916,0.00062
GMIIIA K375[3][all],U,92,238.02891,0.00000,0.00009,0.00000,0.00009,0.00000,0.00001
# Notes
#   Analytical total: 1.025 ± 0.023
#   Duane-Hunt: 15.19 keV
#   Residual written to GMIIIA K375[3][4][residual].msa.
#   Plot output to 'GMIIIA K375[3][4][quantify].pdf'
# Spectrum
#   GMIIIA K375[4][all]['GMIIIA K375[4][4].msa']
# Fit warnings
#   The k-ratio '[U M₂-O₄ + 6 others] = -0.324 ± 0.036' is more than 3σ negative.
# Quantification results
Name,Element,Z,A,C[z],U[C[z]],N[z],U[N[z]],A[z],U[A[z]]
GMIIIA K375[4][all],O,8,15.999,0.46087,0.02308,0.44947,0.01253,0.64009,0.01182
GMIIIA K375[4][all],Na,11,22.98976928,0.06404,0.00414,0.06245,0.00404,0.06190,0.00425
GMIIIA K375[4][all],Si,14,28.085,0.33041,0.00064,0.32223,0.00738,0.26142,0.00845
GMIIIA K375[4][all],Zn,30,65.38,0.05104,0.00016,0.04977,0.00115,0.01735,0.00056
GMIIIA K375[4][all],Ba,56,137.327,0.11888,0.00036,0.11594,0.00267,0.01924,0.00062
GMIIIA K375[4][all],U,92,238.02891,0.00014,0.00011,0.00014,0.00011,0.00001,0.00001
# Notes
#   Analytical total: 1.025 ± 0.023
#   Duane-Hunt: 15.20 keV
#   Residual written to GMIIIA K375[4][4][residual].msa.
#   Plot output to 'GMIIIA K375[4][4][quantify].pdf'
# Spectrum
#   GMIIIA K375[5][all]['GMIIIA K375[5][4].msa']
# Fit warnings
#   The k-ratio '[U M₂-O₄ + 6 others] = -0.144 ± 0.036' is more than 3σ negative.
# Quantification results
Name,Element,Z,A,C[z],U[C[z]],N[z],U[N[z]],A[z],U[A[z]]
GMIIIA K375[5][all],O,8,15.999,0.44946,0.02216,0.44454,0.01232,0.63528,0.01174
GMIIIA K375[5][all],Na,11,22.98976928,0.06659,0.00430,0.06587,0.00423,0.06550,0.00445
GMIIIA K375[5][all],Si,14,28.085,0.32551,0.00062,0.32194,0.00720,0.26209,0.00829
GMIIIA K375[5][all],Zn,30,65.38,0.05096,0.00016,0.05041,0.00114,0.01763,0.00056
GMIIIA K375[5][all],Ba,56,137.327,0.11821,0.00036,0.11691,0.00263,0.01946,0.00062
GMIIIA K375[5][all],U,92,238.02891,0.00033,0.00011,0.00033,0.00011,0.00003,0.00001
# Notes
#   Analytical total: 1.011 ± 0.023
#   Duane-Hunt: 15.07 keV
#   Residual written to GMIIIA K375[5][4][residual].msa.
#   Plot output to 'GMIIIA K375[5][4][quantify].pdf'
# Spectrum
#   GMIIIA K375[6][all]['GMIIIA K375[6][4].msa']
# Fit warnings
#    None
# Quantification results
Name,Element,Z,A,C[z],U[C[z]],N[z],U[N[z]],A[z],U[A[z]]
GMIIIA K375[6][all],O,8,15.999,0.45390,0.02251,0.44689,0.01240,0.63755,0.01176
GMIIIA K375[6][all],Na,11,22.98976928,0.06516,0.00421,0.06415,0.00413,0.06369,0.00434
GMIIIA K375[6][all],Si,14,28.085,0.32730,0.00063,0.32224,0.00728,0.26189,0.00836
GMIIIA K375[6][all],Zn,30,65.38,0.05095,0.00016,0.05016,0.00114,0.01751,0.00056
GMIIIA K375[6][all],Ba,56,137.327,0.11821,0.00036,0.11639,0.00264,0.01934,0.00062
GMIIIA K375[6][all],U,92,238.02891,0.00018,0.00011,0.00017,0.00011,0.00002,0.00001
# Notes
#   Analytical total: 1.016 ± 0.023
#   Duane-Hunt: 15.19 keV
#   Residual written to GMIIIA K375[6][4][residual].msa.
#   Plot output to 'GMIIIA K375[6][4][quantify].pdf'
# Result Comparison
Name,O,Na,Si,Zn,Ba,U,Σ
GMIIIA K375[0][all],0.456 ± 0.023,0.0645 ± 0.0042,0.32818 ± 0.00063,0.05174 ± 0.00016,0.11839 ± 0.00036,0.000000 ± 0.000087,1.019 ± 0.023
GMIIIA K375[1][all],0.458 ± 0.023,0.0686 ± 0.0043,0.32592 ± 0.00062,0.04945 ± 0.00016,0.11743 ± 0.00035,0.00013 ± 0.00011,1.019 ± 0.023
GMIIIA K375[2][all],0.457 ± 0.023,0.0640 ± 0.0041,0.32863 ± 0.00063,0.05077 ± 0.00016,0.11836 ± 0.00036,0.00063 ± 0.00011,1.019 ± 0.023
GMIIIA K375[3][all],0.461 ± 0.023,0.0663 ± 0.0042,0.32821 ± 0.00063,0.05007 ± 0.00016,0.11854 ± 0.00036,0.000000 ± 0.000087,1.025 ± 0.023
GMIIIA K375[4][all],0.461 ± 0.023,0.0640 ± 0.0041,0.33041 ± 0.00064,0.05104 ± 0.00016,0.11888 ± 0.00036,0.00014 ± 0.00011,1.025 ± 0.023
GMIIIA K375[5][all],0.449 ± 0.022,0.0666 ± 0.0043,0.32551 ± 0.00062,0.05096 ± 0.00016,0.11821 ± 0.00036,0.00033 ± 0.00011,1.011 ± 0.023
GMIIIA K375[6][all],0.454 ± 0.023,0.0652 ± 0.0042,0.32730 ± 0.00063,0.05095 ± 0.00016,0.11821 ± 0.00036,0.00018 ± 0.00011,1.016 ± 0.023
Mean,0.4567 ± 0.0041,0.0656 ± 0.0017,0.3277 ± 0.0017,0.05071 ± 0.00074,0.11829 ± 0.00044,0.00020 ± 0.00022,1.0192 ± 0.0049
Nominal,0.4232,0.1042,0.3183,0.0494,0.1037,0.0011,1
RDEV (%),7.9,-37.1,3,2.6,14.1,-81.8,1.9

File: N132962/Quantification/15 keV/GMIIIA/k376.csv
# Configuration
#   Username: nwmr
#   Timestamp: 2025-10-03 08:01:30.826906708 -04:00
#   Application: spex v0.0.118
#   References: `N132962 15 keV` revision 477 - 2025-10-02 21:29:04 -04:00
# Configuration warnings
#   There are no suitable references for [U N₁-N₂ and 36 others; 1.0045>.
# Spectrum
#   GMIIIA K376[0][all]['GMIIIA K376[0][4].msa']
# Fit warnings
#    None
# Quantification results
Name,Element,Z,A,C[z],U[C[z]],N[z],U[N[z]],A[z],U[A[z]]
GMIIIA K376[0][all],O,8,15.999,0.45193,0.02206,0.44679,0.01221,0.63810,0.01158
GMIIIA K376[0][all],Na,11,22.98976928,0.06738,0.00420,0.06662,0.00414,0.06621,0.00437
GMIIIA K376[0][all],Si,14,28.085,0.32208,0.00061,0.31842,0.00708,0.25906,0.00815
GMIIIA K376[0][all],Zn,30,65.38,0.04929,0.00016,0.04873,0.00109,0.01703,0.00054
GMIIIA K376[0][all],Ba,56,137.327,0.11679,0.00036,0.11546,0.00258,0.01921,0.00061
GMIIIA K376[0][all],U,92,238.02891,0.00402,0.00012,0.00397,0.00014,0.00038,0.00002
# Notes
#   Analytical total: 1.011 ± 0.022
#   Duane-Hunt: 15.20 keV
#   Residual written to GMIIIA K376[0][4][residual].msa.
#   Plot output to 'GMIIIA K376[0][4][quantify].pdf'
# Spectrum
#   GMIIIA K376[1][all]['GMIIIA K376[1][4].msa']
# Fit warnings
#    None
# Quantification results
Name,Element,Z,A,C[z],U[C[z]],N[z],U[N[z]],A[z],U[A[z]]
GMIIIA K376[1][all],O,8,15.999,0.45581,0.02252,0.44814,0.01235,0.64083,0.01165
GMIIIA K376[1][all],Na,11,22.98976928,0.06146,0.00397,0.06043,0.00391,0.06013,0.00412
GMIIIA K376[1][all],Si,14,28.085,0.32677,0.00062,0.32127,0.00724,0.26171,0.00836
GMIIIA K376[1][all],Zn,30,65.38,0.05125,0.00016,0.05039,0.00114,0.01763,0.00057
GMIIIA K376[1][all],Ba,56,137.327,0.11819,0.00036,0.11620,0.00263,0.01936,0.00062
GMIIIA K376[1][all],U,92,238.02891,0.00364,0.00012,0.00357,0.00014,0.00034,0.00002
# Notes
#   Analytical total: 1.017 ± 0.023
#   Duane-Hunt: 15.17 keV
#   Residual written to GMIIIA K376[1][4][residual].msa.
#   Plot output to 'GMIIIA K376[1][4][quantify].pdf'
# Spectrum
#   GMIIIA K376[2][all]['GMIIIA K376[2][4].msa']
# Fit warnings
#    None
# Quantification results
Name,Element,Z,A,C[z],U[C[z]],N[z],U[N[z]],A[z],U[A[z]]
GMIIIA K376[2][all],O,8,15.999,0.45404,0.02224,0.44748,0.01225,0.63891,0.01161
GMIIIA K376[2][all],Na,11,22.98976928,0.06671,0.00422,0.06575,0.00415,0.06533,0.00437
GMIIIA K376[2][all],Si,14,28.085,0.32310,0.00062,0.31843,0.00712,0.25900,0.00818
GMIIIA K376[2][all],Zn,30,65.38,0.05006,0.00016,0.04933,0.00111,0.01724,0.00055
GMIIIA K376[2][all],Ba,56,137.327,0.11696,0.00036,0.11528,0.00259,0.01918,0.00061
GMIIIA K376[2][all],U,92,238.02891,0.00378,0.00012,0.00373,0.00014,0.00036,0.00002
# Notes
#   Analytical total: 1.015 ± 0.023
#   Duane-Hunt: 15.20 keV
#   Residual written to GMIIIA K376[2][4][residual].msa.
#   Plot output to 'GMIIIA K376[2][4][quantify].pdf'
# Spectrum
#   GMIIIA K376[3][all]['GMIIIA K376[3][4].msa']
# Fit warnings
#    None
# Quantification results
Name,Element,Z,A,C[z],U[C[z]],N[z],U[N[z]],A[z],U[A[z]]
GMIIIA K376[3][all],O,8,15.999,0.45846,0.02237,0.44921,0.01224,0.63879,0.01161
GMIIIA K376[3][all],Na,11,22.98976928,0.07318,0.00457,0.07171,0.00445,0.07096,0.00468
GMIIIA K376[3][all],Si,14,28.085,0.32046,0.00061,0.31399,0.00704,0.25436,0.00802
GMIIIA K376[3][all],Zn,30,65.38,0.04925,0.00016,0.04825,0.00109,0.01679,0.00053
GMIIIA K376[3][all],Ba,56,137.327,0.11536,0.00035,0.11303,0.00255,0.01873,0.00059
GMIIIA K376[3][all],U,92,238.02891,0.00389,0.00012,0.00381,0.00014,0.00036,0.00002
# Notes
#   Analytical total: 1.021 ± 0.023
#   Duane-Hunt: 15.20 keV
#   Residual written to GMIIIA K376[3][4][residual].msa.
#   Plot output to 'GMIIIA K376[3][4][quantify].pdf'
# Spectrum
#   GMIIIA K376[4][all]['GMIIIA K376[4][4].msa']
# Fit warnings
#    None
# Quantification results
Name,Element,Z,A,C[z],U[C[z]],N[z],U[N[z]],A[z],U[A[z]]
GMIIIA K376[4][all],O,8,15.999,0.45634,0.02239,0.44991,0.01227,0.64228,0.01154
GMIIIA K376[4][all],Na,11,22.98976928,0.06236,0.00392,0.06148,0.00387,0.06108,0.00408
GMIIIA K376[4][all],Si,14,28.085,0.32408,0.00062,0.31951,0.00717,0.25984,0.00826
GMIIIA K376[4][all],Zn,30,65.38,0.04975,0.00016,0.04905,0.00111,0.01713,0.00055
GMIIIA K376[4][all],Ba,56,137.327,0.11747,0.00036,0.11581,0.00262,0.01926,0.00061
GMIIIA K376[4][all],U,92,238.02891,0.00429,0.00012,0.00423,0.00015,0.00041,0.00002
# Notes
#   Analytical total: 1.014 ± 0.023
#   Duane-Hunt: 15.20 keV
#   Residual written to GMIIIA K376[4][4][residual].msa.
#   Plot output to 'GMIIIA K376[4][4][quantify].pdf'
# Spectrum
#   GMIIIA K376[5][all]['GMIIIA K376[5][4].msa']
# Fit warnings
#    None
# Quantification results
Name,Element,Z,A,C[z],U[C[z]],N[z],U[N[z]],A[z],U[A[z]]
GMIIIA K376[5][all],O,8,15.999,0.45499,0.02235,0.44811,0.01229,0.64018,0.01161
GMIIIA K376[5][all],Na,11,22.98976928,0.06408,0.00411,0.06311,0.00404,0.06274,0.00426
GMIIIA K376[5][all],Si,14,28.085,0.32436,0.00062,0.31946,0.00716,0.25999,0.00825
GMIIIA K376[5][all],Zn,30,65.38,0.05079,0.00016,0.05002,0.00113,0.01749,0.00056
GMIIIA K376[5][all],Ba,56,137.327,0.11741,0.00036,0.11564,0.00261,0.01925,0.00061
GMIIIA K376[5][all],U,92,238.02891,0.00372,0.00012,0.00366,0.00014,0.00035,0.00002
# Notes
#   Analytical total: 1.015 ± 0.023
#   Duane-Hunt: 15.19 keV
#   Residual written to GMIIIA K376[5][4][residual].msa.
#   Plot output to 'GMIIIA K376[5][4][quantify].pdf'
# Spectrum
#   GMIIIA K376[6][all]['GMIIIA K376[6][4].msa']
# Fit warnings
#    None
# Quantification results
Name,Element,Z,A,C[z],U[C[z]],N[z],U[N[z]],A[z],U[A[z]]
GMIIIA K376[6][all],O,8,15.999,0.45889,0.02263,0.44973,0.01234,0.64236,0.01161
GMIIIA K376[6][all],Na,11,22.98976928,0.06244,0.00401,0.06119,0.00393,0.06082,0.00414
GMIIIA K376[6][all],Si,14,28.085,0.32569,0.00062,0.31918,0.00720,0.25971,0.00830
GMIIIA K376[6][all],Zn,30,65.38,0.05088,0.00016,0.04986,0.00113,0.01743,0.00056
GMIIIA K376[6][all],Ba,56,137.327,0.11813,0.00036,0.11577,0.00263,0.01927,0.00062
GMIIIA K376[6][all],U,92,238.02891,0.00436,0.00012,0.00427,0.00015,0.00041,0.00002
# Notes
#   Analytical total: 1.020 ± 0.023
#   Duane-Hunt: 15.20 keV
#   Residual written to GMIIIA K376[6][4][residual].msa.
#   Plot output to 'GMIIIA K376[6][4][quantify].pdf'
# Result Comparison
Name,O,Na,Si,Zn,Ba,U,Σ
GMIIIA K376[0][all],0.452 ± 0.022,0.0674 ± 0.0042,0.32208 ± 0.00061,0.04929 ± 0.00016,0.11679 ± 0.00036,0.00402 ± 0.00012,1.011 ± 0.022
GMIIIA K376[1][all],0.456 ± 0.023,0.0615 ± 0.0040,0.32677 ± 0.00062,0.05125 ± 0.00016,0.11819 ± 0.00036,0.00364 ± 0.00012,1.017 ± 0.023
GMIIIA K376[2][all],0.454 ± 0.022,0.0667 ± 0.0042,0.32310 ± 0.00062,0.05006 ± 0.00016,0.11696 ± 0.00036,0.00378 ± 0.00012,1.015 ± 0.023
GMIIIA K376[3][all],0.458 ± 0.022,0.0732 ± 0.0046,0.32046 ± 0.00061,0.04925 ± 0.00016,0.11536 ± 0.00035,0.00389 ± 0.00012,1.021 ± 0.023
GMIIIA K376[4][all],0.456 ± 0.022,0.0624 ± 0.0039,0.32408 ± 0.00062,0.04975 ± 0.00016,0.11747 ± 0.00036,0.00429 ± 0.00012,1.014 ± 0.023
GMIIIA K376[5][all],0.455 ± 0.022,0.0641 ± 0.0041,0.32436 ± 0.00062,0.05079 ± 0.00016,0.11741 ± 0.00036,0.00372 ± 0.00012,1.015 ± 0.023
GMIIIA K376[6][all],0.459 ± 0.023,0.0624 ± 0.0040,0.32569 ± 0.00062,0.05088 ± 0.00016,0.11813 ± 0.00036,0.00436 ± 0.00012,1.020 ± 0.023
Mean,0.4558 ± 0.0024,0.0654 ± 0.0041,0.3238 ± 0.0021,0.05018 ± 0.00080,0.11719 ± 0.00096,0.00396 ± 0.00028,1.0163 ± 0.0033
Nominal,0.4218,0.1038,0.3166,0.0492,0.1034,0.0053,1
RDEV (%),8.1,-37,2.3,2.1,13.4,-25.9,1.6

File: N132962/Quantification/15 keV/GMIIIA/k378.csv
# Configuration
#   Username: Nicholas W. M. Ritchie
#   Timestamp: 2025-10-23 13:25:58
#   Application: spex version 0.0.121
#   References: `N132962 15 keV` revision 199 - 2025-10-23 13:24:40 -04:00
# Configuration warnings
#   There are no suitable references for [U N₁-N₂ and 36 others; 1.0045>.
# Spectrum
#   GMIIIA K378[0][all]['GMIIIA K378[0][4].msa']
# Fit warnings
#    None
# Quantification results
Name,Element,Z,A,C[z],U[C[z]],N[z],U[N[z]],A[z],U[A[z]]
GMIIIA K378[0][all],O,8,15.999,0.44896,0.02142,0.44397,0.01189,0.64292,0.01121
GMIIIA K378[0][all],Na,11,22.98976928,0.05951,0.00367,0.05885,0.00364,0.05931,0.00389
GMIIIA K378[0][all],Si,14,28.085,0.31791,0.00060,0.31438,0.00677,0.25934,0.00802
GMIIIA K378[0][all],Zn,30,65.38,0.04907,0.00016,0.04852,0.00105,0.01719,0.00053
GMIIIA K378[0][all],Ba,56,137.327,0.11563,0.00043,0.11434,0.00249,0.01929,0.00060
GMIIIA K378[0][all],U,92,238.02891,0.02016,0.00017,0.01994,0.00046,0.00194,0.00006
# Notes
#   Analytical total: 1.011 ± 0.022
#   Duane-Hunt: 14.99 keV
#   Residual written to GMIIIA K378[0][4][residual].msa.
#   Plot output to 'GMIIIA K378[0][4][quantify].pdf'
# Spectrum
#   GMIIIA K378[1][all]['GMIIIA K378[1][4].msa']
# Fit warnings
#    None
# Quantification results
Name,Element,Z,A,C[z],U[C[z]],N[z],U[N[z]],A[z],U[A[z]]
GMIIIA K378[1][all],O,8,15.999,0.45705,0.02197,0.44853,0.01199,0.64765,0.01120
GMIIIA K378[1][all],Na,11,22.98976928,0.05668,0.00352,0.05563,0.00347,0.05590,0.00371
GMIIIA K378[1][all],Si,14,28.085,0.32003,0.00060,0.31406,0.00687,0.25833,0.00810
GMIIIA K378[1][all],Zn,30,65.38,0.04938,0.00016,0.04846,0.00107,0.01712,0.00054
GMIIIA K378[1][all],Ba,56,137.327,0.11543,0.00043,0.11328,0.00250,0.01906,0.00060
GMIIIA K378[1][all],U,92,238.02891,0.02043,0.00017,0.02005,0.00047,0.00195,0.00006
# Notes
#   Analytical total: 1.019 ± 0.022
#   Duane-Hunt: 15.20 keV
#   Residual written to GMIIIA K378[1][4][residual].msa.
#   Plot output to 'GMIIIA K378[1][4][quantify].pdf'
# Spectrum
#   GMIIIA K378[2][all]['GMIIIA K378[2][4].msa']
# Fit warnings
#    None
# Quantification results
Name,Element,Z,A,C[z],U[C[z]],N[z],U[N[z]],A[z],U[A[z]]
GMIIIA K378[2][all],O,8,15.999,0.45302,0.02178,0.44452,0.01199,0.64310,0.01129
GMIIIA K378[2][all],Na,11,22.98976928,0.06033,0.00376,0.05919,0.00369,0.05960,0.00395
GMIIIA K378[2][all],Si,14,28.085,0.32029,0.00060,0.31428,0.00683,0.25901,0.00807
GMIIIA K378[2][all],Zn,30,65.38,0.04949,0.00016,0.04856,0.00106,0.01719,0.00054
GMIIIA K378[2][all],Ba,56,137.327,0.11602,0.00043,0.11384,0.00250,0.01919,0.00060
GMIIIA K378[2][all],U,92,238.02891,0.01997,0.00017,0.01960,0.00046,0.00191,0.00006
# Notes
#   Analytical total: 1.019 ± 0.022
#   Duane-Hunt: 15.20 keV
#   Residual written to GMIIIA K378[2][4][residual].msa.
#   Plot output to 'GMIIIA K378[2][4][quantify].pdf'
# Spectrum
#   GMIIIA K378[3][all]['GMIIIA K378[3][4].msa']
# Fit warnings
#   The k-ratio '[U M₂-O₄ + 6 others] = -0.156 ± 0.036' is more than 3σ negative.
# Quantification results
Name,Element,Z,A,C[z],U[C[z]],N[z],U[N[z]],A[z],U[A[z]]
GMIIIA K378[3][all],O,8,15.999,0.44916,0.02126,0.44704,0.01181,0.64549,0.01108
GMIIIA K378[3][all],Na,11,22.98976928,0.05865,0.00362,0.05837,0.00361,0.05865,0.00385
GMIIIA K378[3][all],Si,14,28.085,0.31471,0.00059,0.31322,0.00674,0.25764,0.00793
GMIIIA K378[3][all],Zn,30,65.38,0.04912,0.00016,0.04889,0.00106,0.01727,0.00053
GMIIIA K378[3][all],Ba,56,137.327,0.11410,0.00042,0.11356,0.00247,0.01910,0.00059
GMIIIA K378[3][all],U,92,238.02891,0.01901,0.00017,0.01892,0.00044,0.00184,0.00006
# Notes
#   Analytical total: 1.005 ± 0.022
#   Duane-Hunt: 15.20 keV
#   Residual written to GMIIIA K378[3][4][residual].msa.
#   Plot output to 'GMIIIA K378[3][4][quantify].pdf'
# Spectrum
#   GMIIIA K378[4][all]['GMIIIA K378[4][4].msa']
# Fit warnings
#   The k-ratio '[U M₂-O₄ + 6 others] = -0.193 ± 0.036' is more than 3σ negative.
# Quantification results
Name,Element,Z,A,C[z],U[C[z]],N[z],U[N[z]],A[z],U[A[z]]
GMIIIA K378[4][all],O,8,15.999,0.44927,0.02138,0.44226,0.01188,0.63973,0.01128
GMIIIA K378[4][all],Na,11,22.98976928,0.06605,0.00415,0.06502,0.00406,0.06546,0.00433
GMIIIA K378[4][all],Si,14,28.085,0.31626,0.00059,0.31132,0.00669,0.25654,0.00789
GMIIIA K378[4][all],Zn,30,65.38,0.04986,0.00016,0.04908,0.00106,0.01737,0.00054
GMIIIA K378[4][all],Ba,56,137.327,0.11446,0.00043,0.11267,0.00244,0.01899,0.00059
GMIIIA K378[4][all],U,92,238.02891,0.01995,0.00017,0.01964,0.00045,0.00191,0.00006
# Notes
#   Analytical total: 1.016 ± 0.022
#   Duane-Hunt: 15.20 keV
#   Residual written to GMIIIA K378[4][4][residual].msa.
#   Plot output to 'GMIIIA K378[4][4][quantify].pdf'
# Spectrum
#   GMIIIA K378[5][all]['GMIIIA K378[5][4].msa']
# Fit warnings
#    None
# Quantification results
Name,Element,Z,A,C[z],U[C[z]],N[z],U[N[z]],A[z],U[A[z]]
GMIIIA K378[5][all],O,8,15.999,0.45129,0.02165,0.44387,0.01196,0.64277,0.01127
GMIIIA K378[5][all],Na,11,22.98976928,0.05979,0.00372,0.05880,0.00366,0.05926,0.00392
GMIIIA K378[5][all],Si,14,28.085,0.31993,0.00060,0.31467,0.00681,0.25958,0.00807
GMIIIA K378[5][all],Zn,30,65.38,0.04943,0.00016,0.04862,0.00106,0.01723,0.00054
GMIIIA K378[5][all],Ba,56,137.327,0.11571,0.00043,0.11381,0.00249,0.01920,0.00060
GMIIIA K378[5][all],U,92,238.02891,0.02058,0.00018,0.02024,0.00047,0.00197,0.00006
# Notes
#   Analytical total: 1.017 ± 0.022
#   Duane-Hunt: 15.19 keV
#   Residual written to GMIIIA K378[5][4][residual].msa.
#   Plot output to 'GMIIIA K378[5][4][quantify].pdf'
# Spectrum
#   GMIIIA K378[6][all]['GMIIIA K378[6][4].msa']
# Fit warnings
#   The k-ratio '[U M₂-O₄ + 6 others] = -0.157 ± 0.036' is more than 3σ negative.
# Quantification results
Name,Element,Z,A,C[z],U[C[z]],N[z],U[N[z]],A[z],U[A[z]]
GMIIIA K378[6][all],O,8,15.999,0.46218,0.02249,0.45357,0.01212,0.65594,0.01112
GMIIIA K378[6][all],Na,11,22.98976928,0.04267,0.00270,0.04187,0.00270,0.04214,0.00288
GMIIIA K378[6][all],Si,14,28.085,0.32514,0.00062,0.31908,0.00711,0.26287,0.00843
GMIIIA K378[6][all],Zn,30,65.38,0.05060,0.00016,0.04966,0.00111,0.01757,0.00057
GMIIIA K378[6][all],Ba,56,137.327,0.11833,0.00044,0.11613,0.00261,0.01957,0.00063
GMIIIA K378[6][all],U,92,238.02891,0.02007,0.00017,0.01969,0.00047,0.00191,0.00006
# Notes
#   Analytical total: 1.019 ± 0.023
#   Duane-Hunt: 15.20 keV
#   Residual written to GMIIIA K378[6][4][residual].msa.
#   Plot output to 'GMIIIA K378[6][4][quantify].pdf'
# Result Comparison
Name,O,Na,Si,Zn,Ba,U,Σ
GMIIIA K378[0][all],0.449 ± 0.021,0.0595 ± 0.0037,0.31791 ± 0.00060,0.04907 ± 0.00016,0.11563 ± 0.00043,0.02016 ± 0.00017,1.011 ± 0.022
GMIIIA K378[1][all],0.457 ± 0.022,0.0567 ± 0.0035,0.32003 ± 0.00060,0.04938 ± 0.00016,0.11543 ± 0.00043,0.02043 ± 0.00017,1.019 ± 0.022
GMIIIA K378[2][all],0.453 ± 0.022,0.0603 ± 0.0038,0.32029 ± 0.00060,0.04949 ± 0.00016,0.11602 ± 0.00043,0.01997 ± 0.00017,1.019 ± 0.022
GMIIIA K378[3][all],0.449 ± 0.021,0.0586 ± 0.0036,0.31471 ± 0.00059,0.04912 ± 0.00016,0.11410 ± 0.00042,0.01901 ± 0.00017,1.005 ± 0.022
GMIIIA K378[4][all],0.449 ± 0.021,0.0661 ± 0.0042,0.31626 ± 0.00059,0.04986 ± 0.00016,0.11446 ± 0.00043,0.01995 ± 0.00017,1.016 ± 0.022
GMIIIA K378[5][all],0.451 ± 0.022,0.0598 ± 0.0037,0.31993 ± 0.00060,0.04943 ± 0.00016,0.11571 ± 0.00043,0.02058 ± 0.00018,1.017 ± 0.022
GMIIIA K378[6][all],0.462 ± 0.022,0.0427 ± 0.0027,0.32514 ± 0.00062,0.05060 ± 0.00016,0.11833 ± 0.00044,0.02007 ± 0.00017,1.019 ± 0.023
Mean,0.4530 ± 0.0050,0.0577 ± 0.0072,0.3192 ± 0.0034,0.04956 ± 0.00053,0.1157 ± 0.0014,0.02002 ± 0.00051,1.0151 ± 0.0054
Nominal,0.4166,0.1019,0.3105,0.0484,0.1016,0.021,1
RDEV (%),8.7,-43.4,2.8,2.5,13.9,-4.8,1.5
