Repository: NicholasWMRitchie/spex_quant

# spex_quant
Spectral data for evaluating `spex`.  It contains both standard spectra and sample spectra.

 * N132962 represents the TESCAN MIRA4 with 4 silicon nitride window silicon drift detectors in 217 D113 at NIST Gaitherburg.
  * Reference set: "N132962 20 keV" built using 'n132962_20keV.bat' for 20 keV analyses

File: N132962/Quantification/15 keV/GMIIIA/k408.csv
# Configuration
#   Username: Nicholas W. M. Ritchie
#   Timestamp: 2025-10-23 13:25:58
#   Application: spex version 0.0.121
#   References: `N132962 15 keV` revision 199 - 2025-10-23 13:24:40 -04:00
# Configuration warnings
#   There are no suitable references for [Pb M₃-M₄ and 1 others; 0.0015>.
# Spectrum
#   GMIIIA K408[0][all]['GMIIIA K408[0][4].msa']
# Fit warnings
#    None
# Quantification results
Name,Element,Z,A,C[z],U[C[z]],N[z],U[N[z]],A[z],U[A[z]]
GMIIIA K408[0][all],O,8,15.999,0.22283,0.01912,0.21451,0.01448,0.62891,0.02007
GMIIIA K408[0][all],Si,14,28.085,0.13701,0.00124,0.13189,0.00268,0.22029,0.01199
GMIIIA K408[0][all],Eu,63,151.964,0.03575,0.00016,0.03442,0.00066,0.01062,0.00058
GMIIIA K408[0][all],Pb,82,207.2,0.64320,0.00364,0.61918,0.01150,0.14018,0.00760
# Notes
#   Analytical total: 1.039 ± 0.020
#   Duane-Hunt: 15.03 keV
#   Residual written to GMIIIA K408[0][4][residual].msa.
#   Plot output to 'GMIIIA K408[0][4][quantify].pdf'
# Spectrum
#   GMIIIA K408[1][all]['GMIIIA K408[1][4].msa']
# Fit warnings
#   The k-ratio '[Pb L₃-M₃] = -0.304 ± 0.085' is more than 3σ negative.
# Quantification results
Name,Element,Z,A,C[z],U[C[z]],N[z],U[N[z]],A[z],U[A[z]]
GMIIIA K408[1][all],O,8,15.999,0.22149,0.01866,0.21648,0.01431,0.62937,0.01969
GMIIIA K408[1][all],Si,14,28.085,0.13717,0.00122,0.13407,0.00269,0.22204,0.01187
GMIIIA K408[1][all],Eu,63,151.964,0.03502,0.00016,0.03423,0.00066,0.01048,0.00056
GMIIIA K408[1][all],Pb,82,207.2,0.62947,0.00360,0.61523,0.01132,0.13811,0.00736
# Notes
#   Analytical total: 1.023 ± 0.019
#   Duane-Hunt: 15.05 keV
#   Residual written to GMIIIA K408[1][4][residual].msa.
#   Plot output to 'GMIIIA K408[1][4][quantify].pdf'
# Spectrum
#   GMIIIA K408[2][all]['GMIIIA K408[2][4].msa']
# Fit warnings
#    None
# Quantification results
Name,Element,Z,A,C[z],U[C[z]],N[z],U[N[z]],A[z],U[A[z]]
GMIIIA K408[2][all],O,8,15.999,0.22151,0.01863,0.21676,0.01430,0.62960,0.01966
GMIIIA K408[2][all],Si,14,28.085,0.13715,0.00121,0.13421,0.00269,0.22207,0.01186
GMIIIA K408[2][all],Eu,63,151.964,0.03474,0.00016,0.03400,0.00065,0.01040,0.00055
GMIIIA K408[2][all],Pb,82,207.2,0.62851,0.00361,0.61503,0.01132,0.13794,0.00734
# Notes
#   Analytical total: 1.022 ± 0.019
#   Duane-Hunt: 15.02 keV
#   Residual written to GMIIIA K408[2][4][residual].msa.
#   Plot output to 'GMIIIA K408[2][4][quantify].pdf'
# Spectrum
#   GMIIIA K408[3][all]['GMIIIA K408[3][4].msa']
# Fit warnings
#    None
# Quantification results
Name,Element,Z,A,C[z],U[C[z]],N[z],U[N[z]],A[z],U[A[z]]
GMIIIA K408[3][all],O,8,15.999,0.22125,0.01842,0.21806,0.01422,0.63032,0.01945
GMIIIA K408[3][all],Si,14,28.085,0.13709,0.00122,0.13512,0.00271,0.22249,0.01178
GMIIIA K408[3][all],Eu,63,151.964,0.03536,0.00016,0.03485,0.00066,0.01061,0.00056
GMIIIA K408[3][all],Pb,82,207.2,0.62090,0.00360,0.61197,0.01122,0.13659,0.00721
# Notes
#   Analytical total: 1.015 ± 0.019
#   Duane-Hunt: 15.03 keV
#   Residual written to GMIIIA K408[3][4][residual].msa.
#   Plot output to 'GMIIIA K408[3][4][quantify].pdf'
# Spectrum
#   GMIIIA K408[4][all]['GMIIIA K408[4][4].msa']
# Fit warnings
#    None
# Quantification results
Name,Element,Z,A,C[z],U[C[z]],N[z],U[N[z]],A[z],U[A[z]]
GMIIIA K408[4][all],O,8,15.999,0.22148,0.01856,0.21723,0.01427,0.62980,0.01959
GMIIIA K408[4][all],Si,14,28.085,0.13722,0.00123,0.13458,0.00270,0.22227,0.01184
GMIIIA K408[4][all],Eu,63,151.964,0.03537,0.00016,0.03470,0.00066,0.01059,0.00056
GMIIIA K408[4][all],Pb,82,207.2,0.62549,0.00361,0.61349,0.01128,0.13734,0.00729
# Notes
#   Analytical total: 1.020 ± 0.019
#   Duane-Hunt: 15.04 keV
#   Residual written to GMIIIA K408[4][4][residual].msa.
#   Plot output to 'GMIIIA K408[4][4][quantify].pdf'
# Spectrum
#   GMIIIA K408[5][all]['GMIIIA K408[5][4].msa']
# Fit warnings
#    None
# Quantification results
Name,Element,Z,A,C[z],U[C[z]],N[z],U[N[z]],A[z],U[A[z]]
GMIIIA K408[5][all],O,8,15.999,0.22165,0.01851,0.21815,0.01426,0.63082,0.01949
GMIIIA K408[5][all],Si,14,28.085,0.13689,0.00119,0.13473,0.00270,0.22194,0.01179
GMIIIA K408[5][all],Eu,63,151.964,0.03446,0.00016,0.03391,0.00065,0.01032,0.00055
GMIIIA K408[5][all],Pb,82,207.2,0.62304,0.00360,0.61321,0.01128,0.13692,0.00725
# Notes
#   Analytical total: 1.016 ± 0.019
#   Duane-Hunt: 15.03 keV
#   Residual written to GMIIIA K408[5][4][residual].msa.
#   Plot output to 'GMIIIA K408[5][4][quantify].pdf'
# Spectrum
#   GMIIIA K408[6][all]['GMIIIA K408[6][4].msa']
# Fit warnings
#    None
# Quantification results
Name,Element,Z,A,C[z],U[C[z]],N[z],U[N[z]],A[z],U[A[z]]
GMIIIA K408[6][all],O,8,15.999,0.22158,0.01887,0.21466,0.01438,0.62828,0.01993
GMIIIA K408[6][all],Si,14,28.085,0.13706,0.00124,0.13278,0.00268,0.22138,0.01195
GMIIIA K408[6][all],Eu,63,151.964,0.03594,0.00016,0.03482,0.00067,0.01073,0.00058
GMIIIA K408[6][all],Pb,82,207.2,0.63765,0.00362,0.61774,0.01139,0.13961,0.00750
# Notes
#   Analytical total: 1.032 ± 0.019
#   Duane-Hunt: 15.06 keV
#   Residual written to GMIIIA K408[6][4][residual].msa.
#   Plot output to 'GMIIIA K408[6][4][quantify].pdf'
# Result Comparison
Name,O,Si,Eu,Pb,Σ
GMIIIA K408[0][all],0.223 ± 0.019,0.1370 ± 0.0012,0.03575 ± 0.00016,0.6432 ± 0.0036,1.039 ± 0.020
GMIIIA K408[1][all],0.221 ± 0.019,0.1372 ± 0.0012,0.03502 ± 0.00016,0.6295 ± 0.0036,1.023 ± 0.019
GMIIIA K408[2][all],0.222 ± 0.019,0.1372 ± 0.0012,0.03474 ± 0.00016,0.6285 ± 0.0036,1.022 ± 0.019
GMIIIA K408[3][all],0.221 ± 0.018,0.1371 ± 0.0012,0.03536 ± 0.00016,0.6209 ± 0.0036,1.015 ± 0.019
GMIIIA K408[4][all],0.221 ± 0.019,0.1372 ± 0.0012,0.03537 ± 0.00016,0.6255 ± 0.0036,1.020 ± 0.019
GMIIIA K408[5][all],0.222 ± 0.019,0.1369 ± 0.0012,0.03446 ± 0.00016,0.6230 ± 0.0036,1.016 ± 0.019
GMIIIA K408[6][all],0.222 ± 0.019,0.1371 ± 0.0012,0.03594 ± 0.00016,0.6377 ± 0.0036,1.032 ± 0.019
Mean,0.22168 ± 0.00052,0.13708 ± 0.00011,0.03523 ± 0.00053,0.6298 ± 0.0080,1.0238 ± 0.0088
Nominal,0.2132,0.1402,0.0432,0.6034,1
RDEV (%),4,-2.3,-18.4,4.4,2.4

File: N132962/Quantification/15 keV/GMIIIA/k411.csv
# Configuration
#   Username: Nicholas W. M. Ritchie
#   Timestamp: 2025-10-23 13:25:59
#   Application: spex version 0.0.121
#   References: `N132962 15 keV` revision 199 - 2025-10-23 13:24:40 -04:00
# Configuration warnings
#    None
# Spectrum
#   GMIIIA K411[0][all]['GMIIIA K411[0][4].msa']
# Fit warnings
#    None
# Quantification results
Name,Element,Z,A,C[z],U[C[z]],N[z],U[N[z]],A[z],U[A[z]]
GMIIIA K411[0][all],O,8,15.999,0.45724,0.02390,0.44006,0.01288,0.61527,0.01237
GMIIIA K411[0][all],Mg,12,24.305,0.08821,0.00018,0.08489,0.00196,0.07813,0.00252
GMIIIA K411[0][all],Si,14,28.085,0.26146,0.00050,0.25164,0.00580,0.20042,0.00645
GMIIIA K411[0][all],Ca,20,40.078,0.11006,0.00009,0.10593,0.00244,0.05912,0.00190
GMIIIA K411[0][all],Fe,26,55.845,0.12206,0.00013,0.11748,0.00270,0.04706,0.00151
# Notes
#   Analytical total: 1.039 ± 0.024
#   Duane-Hunt: 15.20 keV
#   Residual written to GMIIIA K411[0][4][residual].msa.
#   Plot output to 'GMIIIA K411[0][4][quantify].pdf'
# Spectrum
#   GMIIIA K411[1][all]['GMIIIA K411[1][4].msa']
# Fit warnings
#    None
# Quantification results
Name,Element,Z,A,C[z],U[C[z]],N[z],U[N[z]],A[z],U[A[z]]
GMIIIA K411[1][all],O,8,15.999,0.45772,0.02398,0.43932,0.01291,0.61465,0.01241
GMIIIA K411[1][all],Mg,12,24.305,0.08864,0.00019,0.08508,0.00197,0.07835,0.00253
GMIIIA K411[1][all],Si,14,28.085,0.26208,0.00050,0.25154,0.00580,0.20048,0.00646
GMIIIA K411[1][all],Ca,20,40.078,0.11035,0.00009,0.10591,0.00244,0.05916,0.00191
GMIIIA K411[1][all],Fe,26,55.845,0.12309,0.00013,0.11814,0.00272,0.04735,0.00153
# Notes
#   Analytical total: 1.042 ± 0.024
#   Duane-Hunt: 15.20 keV
#   Residual written to GMIIIA K411[1][4][residual].msa.
#   Plot output to 'GMIIIA K411[1][4][quantify].pdf'
# Spectrum
#   GMIIIA K411[2][all]['GMIIIA K411[2][4].msa']
# Fit warnings
#    None
# Quantification results
Name,Element,Z,A,C[z],U[C[z]],N[z],U[N[z]],A[z],U[A[z]]
GMIIIA K411[2][all],O,8,15.999,0.45770,0.02397,0.43985,0.01290,0.61498,0.01240
GMIIIA K411[2][all],Mg,12,24.305,0.08836,0.00018,0.08492,0.00196,0.07815,0.00252
GMIIIA K411[2][all],Si,14,28.085,0.26233,0.00050,0.25210,0.00582,0.20080,0.00647
GMIIIA K411[2][all],Ca,20,40.078,0.11026,0.00009,0.10595,0.00244,0.05914,0.00191
GMIIIA K411[2][all],Fe,26,55.845,0.12194,0.00013,0.11718,0.00270,0.04694,0.00151
# Notes
#   Analytical total: 1.041 ± 0.024
#   Duane-Hunt: 15.20 keV
#   Residual written to GMIIIA K411[2][4][residual].msa.
#   Plot output to 'GMIIIA K411[2][4][quantify].pdf'
# Spectrum
#   GMIIIA K411[3][all]['GMIIIA K411[3][4].msa']
# Fit warnings
#    None
# Quantification results
Name,Element,Z,A,C[z],U[C[z]],N[z],U[N[z]],A[z],U[A[z]]
GMIIIA K411[3][all],O,8,15.999,0.45691,0.02388,0.43984,0.01288,0.61493,0.01238
GMIIIA K411[3][all],Mg,12,24.305,0.08842,0.00018,0.08511,0.00196,0.07833,0.00252
GMIIIA K411[3][all],Si,14,28.085,0.26177,0.00050,0.25198,0.00580,0.20069,0.00646
GMIIIA K411[3][all],Ca,20,40.078,0.11006,0.00009,0.10595,0.00244,0.05913,0.00190
GMIIIA K411[3][all],Fe,26,55.845,0.12167,0.00013,0.11712,0.00270,0.04691,0.00151
# Notes
#   Analytical total: 1.039 ± 0.024
#   Duane-Hunt: 15.19 keV
#   Residual written to GMIIIA K411[3][4][residual].msa.
#   Plot output to 'GMIIIA K411[3][4][quantify].pdf'
# Spectrum
#   GMIIIA K411[4][all]['GMIIIA K411[4][4].msa']
# Fit warnings
#    None
# Quantification results
Name,Element,Z,A,C[z],U[C[z]],N[z],U[N[z]],A[z],U[A[z]]
GMIIIA K411[4][all],O,8,15.999,0.45727,0.02393,0.43965,0.01289,0.61496,0.01239
GMIIIA K411[4][all],Mg,12,24.305,0.08838,0.00018,0.08497,0.00196,0.07824,0.00252
GMIIIA K411[4][all],Si,14,28.085,0.26149,0.00050,0.25141,0.00579,0.20033,0.00645
GMIIIA K411[4][all],Ca,20,40.078,0.11033,0.00009,0.10608,0.00244,0.05923,0.00191
GMIIIA K411[4][all],Fe,26,55.845,0.12262,0.00013,0.11789,0.00271,0.04724,0.00152
# Notes
#   Analytical total: 1.040 ± 0.024
#   Duane-Hunt: 15.17 keV
#   Residual written to GMIIIA K411[4][4][residual].msa.
#   Plot output to 'GMIIIA K411[4][4][quantify].pdf'
# Spectrum
#   GMIIIA K411[5][all]['GMIIIA K411[5][4].msa']
# Fit warnings
#    None
# Quantification results
Name,Element,Z,A,C[z],U[C[z]],N[z],U[N[z]],A[z],U[A[z]]
GMIIIA K411[5][all],O,8,15.999,0.45788,0.02397,0.44016,0.01290,0.61528,0.01239
GMIIIA K411[5][all],Mg,12,24.305,0.08824,0.00018,0.08483,0.00196,0.07805,0.00252
GMIIIA K411[5][all],Si,14,28.085,0.26213,0.00050,0.25199,0.00582,0.20066,0.00647
GMIIIA K411[5][all],Ca,20,40.078,0.11019,0.00009,0.10593,0.00244,0.05911,0.00190
GMIIIA K411[5][all],Fe,26,55.845,0.12181,0.00013,0.11710,0.00270,0.04689,0.00151
# Notes
#   Analytical total: 1.040 ± 0.024
#   Duane-Hunt: 15.18 keV
#   Residual written to GMIIIA K411[5][4][residual].msa.
#   Plot output to 'GMIIIA K411[5][4][quantify].pdf'
# Spectrum
#   GMIIIA K411[6][all]['GMIIIA K411[6][4].msa']
# Fit warnings
#    None
# Quantification results
Name,Element,Z,A,C[z],U[C[z]],N[z],U[N[z]],A[z],U[A[z]]
GMIIIA K411[6][all],O,8,15.999,0.45829,0.02399,0.44037,0.01290,0.61553,0.01239
GMIIIA K411[6][all],Mg,12,24.305,0.08847,0.00018,0.08501,0.00197,0.07821,0.00252
GMIIIA K411[6][all],Si,14,28.085,0.26164,0.00050,0.25141,0.00581,0.20018,0.00646
GMIIIA K411[6][all],Ca,20,40.078,0.11029,0.00009,0.10598,0.00244,0.05914,0.00191
GMIIIA K411[6][all],Fe,26,55.845,0.12199,0.00013,0.11722,0.00270,0.04694,0.00151
# Notes
#   Analytical total: 1.041 ± 0.024
#   Duane-Hunt: 15.20 keV
#   Residual written to GMIIIA K411[6][4][residual].msa.
#   Plot output to 'GMIIIA K411[6][4][quantify].pdf'
# Result Comparison
Name,O,Mg,Si,Ca,Fe,Σ
GMIIIA K411[0][all],0.457 ± 0.024,0.08821 ± 0.00018,0.26146 ± 0.00050,0.110063 ± 0.000092,0.12206 ± 0.00013,1.039 ± 0.024
GMIIIA K411[1][all],0.458 ± 0.024,0.08864 ± 0.00019,0.26208 ± 0.00050,0.110350 ± 0.000093,0.12309 ± 0.00013,1.042 ± 0.024
GMIIIA K411[2][all],0.458 ± 0.024,0.08836 ± 0.00018,0.26233 ± 0.00050,0.110255 ± 0.000093,0.12194 ± 0.00013,1.041 ± 0.024
GMIIIA K411[3][all],0.457 ± 0.024,0.08842 ± 0.00018,0.26177 ± 0.00050,0.110062 ± 0.000092,0.12167 ± 0.00013,1.039 ± 0.024
GMIIIA K411[4][all],0.457 ± 0.024,0.08838 ± 0.00018,0.26149 ± 0.00050,0.110333 ± 0.000092,0.12262 ± 0.00013,1.040 ± 0.024
GMIIIA K411[5][all],0.458 ± 0.024,0.08824 ± 0.00018,0.26213 ± 0.00050,0.110191 ± 0.000093,0.12181 ± 0.00013,1.040 ± 0.024
GMIIIA K411[6][all],0.458 ± 0.024,0.08847 ± 0.00018,0.26164 ± 0.00050,0.110295 ± 0.000093,0.12199 ± 0.00013,1.041 ± 0.024
Mean,0.45757 ± 0.00046,0.08839 ± 0.00014,0.26184 ± 0.00034,0.11022 ± 0.00012,0.12217 ± 0.00050,1.0402 ± 0.0010
Nominal,0.4236,0.0885,0.2538,0.1106,0.1121,1
RDEV (%),8,-0.1,3.2,-0.3,9,4

File: N132962/Quantification/15 keV/GMIIIA/k412.csv
# Configuration
#   Username: Nicholas W. M. Ritchie
#   Timestamp: 2025-10-23 13:25:59
#   Application: spex version 0.0.121
#   References: `N132962 15 keV` revision 199 - 2025-10-23 13:24:40 -04:00
# Configuration warnings
#    None
# Spectrum
#   GMIIIA K412[0][all]['GMIIIA K412[0][4].msa']
# Fit warnings
#    None
# Quantification results
Name,Element,Z,A,C[z],U[C[z]],N[z],U[N[z]],A[z],U[A[z]]
GMIIIA K412[0][all],O,8,15.999,0.45833,0.03508,0.44126,0.01887,0.60487,0.01829
GMIIIA K412[0][all],Mg,12,24.305,0.11683,0.00020,0.11248,0.00380,0.10149,0.00470
GMIIIA K412[0][all],Al,13,26.9815384,0.04950,0.00015,0.04766,0.00162,0.03874,0.00180
GMIIIA K412[0][all],Si,14,28.085,0.21998,0.00043,0.21178,0.00716,0.16538,0.00766
GMIIIA K412[0][all],Ca,20,40.078,0.10867,0.00009,0.10463,0.00353,0.05725,0.00265
GMIIIA K412[0][all],Fe,26,55.845,0.08537,0.00011,0.08219,0.00278,0.03228,0.00149
# Notes
#   Analytical total: 1.039 ± 0.035
#   Duane-Hunt: 15.20 keV
#   Residual written to GMIIIA K412[0][4][residual].msa.
#   Plot output to 'GMIIIA K412[0][4][quantify].pdf'
# Spectrum
#   GMIIIA K412[1][all]['GMIIIA K412[1][4].msa']
# Fit warnings
#    None
# Quantification results
Name,Element,Z,A,C[z],U[C[z]],N[z],U[N[z]],A[z],U[A[z]]
GMIIIA K412[1][all],O,8,15.999,0.46064,0.03529,0.44249,0.01890,0.60590,0.01829
GMIIIA K412[1][all],Mg,12,24.305,0.11730,0.00020,0.11268,0.00382,0.10157,0.00472
GMIIIA K412[1][all],Al,13,26.9815384,0.04958,0.00015,0.04763,0.00162,0.03867,0.00180
GMIIIA K412[1][all],Si,14,28.085,0.21982,0.00044,0.21117,0.00717,0.16472,0.00765
GMIIIA K412[1][all],Ca,20,40.078,0.10906,0.00009,0.10476,0.00355,0.05726,0.00266
GMIIIA K412[1][all],Fe,26,55.845,0.08461,0.00011,0.08127,0.00276,0.03188,0.00148
# Notes
#   Analytical total: 1.041 ± 0.035
#   Duane-Hunt: 15.20 keV
#   Residual written to GMIIIA K412[1][4][residual].msa.
#   Plot output to 'GMIIIA K412[1][4][quantify].pdf'
# Spectrum
#   GMIIIA K412[2][all]['GMIIIA K412[2][4].msa']
# Fit warnings
#    None
# Quantification results
Name,Element,Z,A,C[z],U[C[z]],N[z],U[N[z]],A[z],U[A[z]]
GMIIIA K412[2][all],O,8,15.999,0.40620,0.03045,0.42479,0.01832,0.58887,0.01815
GMIIIA K412[2][all],Mg,12,24.305,0.10930,0.00018,0.11431,0.00364,0.10431,0.00461
GMIIIA K412[2][all],Al,13,26.9815384,0.04678,0.00013,0.04892,0.00156,0.04021,0.00178
GMIIIA K412[2][all],Si,14,28.085,0.20928,0.00039,0.21886,0.00698,0.17283,0.00764
GMIIIA K412[2][all],Ca,20,40.078,0.10446,0.00008,0.10924,0.00348,0.06045,0.00267
GMIIIA K412[2][all],Fe,26,55.845,0.08022,0.00011,0.08389,0.00267,0.03332,0.00147
# Notes
#   Analytical total: 0.956 ± 0.030
#   Duane-Hunt: 15.20 keV
#   Residual written to GMIIIA K412[2][4][residual].msa.
#   Plot output to 'GMIIIA K412[2][4][quantify].pdf'
# Spectrum
#   GMIIIA K412[3][all]['GMIIIA K412[3][4].msa']
# Fit warnings
#    None
# Quantification results
Name,Element,Z,A,C[z],U[C[z]],N[z],U[N[z]],A[z],U[A[z]]
GMIIIA K412[3][all],O,8,15.999,0.45936,0.03520,0.44197,0.01890,0.60552,0.01830
GMIIIA K412[3][all],Mg,12,24.305,0.11685,0.00020,0.11243,0.00381,0.10139,0.00471
GMIIIA K412[3][all],Al,13,26.9815384,0.04929,0.00015,0.04742,0.00161,0.03852,0.00179
GMIIIA K412[3][all],Si,14,28.085,0.21982,0.00043,0.21150,0.00717,0.16506,0.00766
GMIIIA K412[3][all],Ca,20,40.078,0.10922,0.00009,0.10508,0.00356,0.05747,0.00267
GMIIIA K412[3][all],Fe,26,55.845,0.08481,0.00011,0.08160,0.00277,0.03203,0.00149
# Notes
#   Analytical total: 1.039 ± 0.035
#   Duane-Hunt: 15.20 keV
#   Residual written to GMIIIA K412[3][4][residual].msa.
#   Plot output to 'GMIIIA K412[3][4][quantify].pdf'
# Spectrum
#   GMIIIA K412[4][all]['GMIIIA K412[4][4].msa']
# Fit warnings
#    None
# Quantification results
Name,Element,Z,A,C[z],U[C[z]],N[z],U[N[z]],A[z],U[A[z]]
GMIIIA K412[4][all],O,8,15.999,0.45783,0.03504,0.44144,0.01887,0.60494,0.01829
GMIIIA K412[4][all],Mg,12,24.305,0.11666,0.00020,0.11248,0.00380,0.10147,0.00470
GMIIIA K412[4][all],Al,13,26.9815384,0.04925,0.00015,0.04749,0.00161,0.03859,0.00179
GMIIIA K412[4][all],Si,14,28.085,0.22004,0.00043,0.21216,0.00718,0.16563,0.00767
GMIIIA K412[4][all],Ca,20,40.078,0.10867,0.00009,0.10478,0.00354,0.05732,0.00265
GMIIIA K412[4][all],Fe,26,55.845,0.08467,0.00011,0.08164,0.00276,0.03205,0.00148
# Notes
#   Analytical total: 1.037 ± 0.035
#   Duane-Hunt: 15.20 keV
#   Residual written to GMIIIA K412[4][4][residual].msa.
#   Plot output to 'GMIIIA K412[4][4][quantify].pdf'
# Spectrum
#   GMIIIA K412[5][all]['GMIIIA K412[5][4].msa']
# Fit warnings
#    None
# Quantification results
Name,Element,Z,A,C[z],U[C[z]],N[z],U[N[z]],A[z],U[A[z]]
GMIIIA K412[5][all],O,8,15.999,0.45807,0.03505,0.44169,0.01887,0.60515,0.01828
GMIIIA K412[5][all],Mg,12,24.305,0.11692,0.00020,0.11274,0.00381,0.10168,0.00471
GMIIIA K412[5][all],Al,13,26.9815384,0.04939,0.00015,0.04763,0.00162,0.03869,0.00180
GMIIIA K412[5][all],Si,14,28.085,0.21945,0.00043,0.21160,0.00716,0.16515,0.00765
GMIIIA K412[5][all],Ca,20,40.078,0.10871,0.00009,0.10482,0.00354,0.05733,0.00266
GMIIIA K412[5][all],Fe,26,55.845,0.08455,0.00011,0.08153,0.00276,0.03200,0.00148
# Notes
#   Analytical total: 1.037 ± 0.035
#   Duane-Hunt: 15.07 keV
#   Residual written to GMIIIA K412[5][4][residual].msa.
#   Plot output to 'GMIIIA K412[5][4][quantify].pdf'
# Spectrum
#   GMIIIA K412[6][all]['GMIIIA K412[6][4].msa']
# Fit warnings
#    None
# Quantification results
Name,Element,Z,A,C[z],U[C[z]],N[z],U[N[z]],A[z],U[A[z]]
GMIIIA K412[6][all],O,8,15.999,0.45874,0.03513,0.44156,0.01888,0.60499,0.01830
GMIIIA K412[6][all],Mg,12,24.305,0.11706,0.00020,0.11268,0.00381,0.10162,0.00471
GMIIIA K412[6][all],Al,13,26.9815384,0.04964,0.00015,0.04778,0.00162,0.03882,0.00180
GMIIIA K412[6][all],Si,14,28.085,0.21999,0.00044,0.21175,0.00717,0.16527,0.00766
GMIIIA K412[6][all],Ca,20,40.078,0.10900,0.00009,0.10492,0.00355,0.05739,0.00266
GMIIIA K412[6][all],Fe,26,55.845,0.08447,0.00011,0.08130,0.00275,0.03191,0.00148
# Notes
#   Analytical total: 1.039 ± 0.035
#   Duane-Hunt: 15.20 keV
#   Residual written to GMIIIA K412[6][4][residual].msa.
#   Plot output to 'GMIIIA K412[6][4][quantify].pdf'
# Result Comparison
Name,O,Mg,Al,Si,Ca,Fe,Σ
GMIIIA K412[0][all],0.458 ± 0.035,0.11683 ± 0.00020,0.04950 ± 0.00015,0.21998 ± 0.00043,0.108674 ± 0.000088,0.08537 ± 0.00011,1.039 ± 0.035
GMIIIA K412[1][all],0.461 ± 0.035,0.11730 ± 0.00020,0.04958 ± 0.00015,0.21982 ± 0.00044,0.109056 ± 0.000088,0.08461 ± 0.00011,1.041 ± 0.035
GMIIIA K412[2][all],0.406 ± 0.030,0.10930 ± 0.00018,0.04678 ± 0.00013,0.20928 ± 0.00039,0.104456 ± 0.000085,0.08022 ± 0.00011,0.956 ± 0.030
GMIIIA K412[3][all],0.459 ± 0.035,0.11685 ± 0.00020,0.04929 ± 0.00015,0.21982 ± 0.00043,0.109216 ± 0.000089,0.08481 ± 0.00011,1.039 ± 0.035
GMIIIA K412[4][all],0.458 ± 0.035,0.11666 ± 0.00020,0.04925 ± 0.00015,0.22004 ± 0.00043,0.108671 ± 0.000088,0.08467 ± 0.00011,1.037 ± 0.035
GMIIIA K412[5][all],0.458 ± 0.035,0.11692 ± 0.00020,0.04939 ± 0.00015,0.21945 ± 0.00043,0.108712 ± 0.000088,0.08455 ± 0.00011,1.037 ± 0.035
GMIIIA K412[6][all],0.459 ± 0.035,0.11706 ± 0.00020,0.04964 ± 0.00015,0.21999 ± 0.00044,0.109004 ± 0.000088,0.08447 ± 0.00011,1.039 ± 0.035
Mean,0.451 ± 0.020,0.1158 ± 0.0029,0.0491 ± 0.0010,0.2183 ± 0.0040,0.1083 ± 0.0017,0.0841 ± 0.0017,1.027 ± 0.031
Nominal,0.4276,0.1166,0.0491,0.212,0.109,0.0774,1
RDEV (%),5.6,-0.6,0,3,-0.7,8.6,2.7

File: N132962/Quantification/15 keV/GMIIIA/k447.csv
# Configuration
#   Username: nwmr
#   Timestamp: 2025-10-03 08:01:32.708410267 -04:00
#   Application: spex v0.0.118
#   References: `N132962 15 keV` revision 477 - 2025-10-02 21:29:04 -04:00
# Configuration warnings
#   The Duane-Hunt (14.66 keV) for KCl standard for 'N132962' detector differs by more than 1 % from the beam energy (15.00 keV)!!
#   There are no suitable references for [Cl L₃-M₁ and 6 others; 0.7716>.
# Spectrum
#   GMIIIA K447[0][all]['GMIIIA K447[0][4].msa']
# Fit warnings
#    None
# Quantification results
Name,Element,Z,A,C[z],U[C[z]],N[z],U[N[z]],A[z],U[A[z]]
GMIIIA K447[0][all],B,5,10.81,0.06918,0.02492,0.06806,0.02290,0.11492,0.03673
GMIIIA K447[0][all],O,8,15.999,0.30197,0.01168,0.29709,0.01212,0.33896,0.01750
GMIIIA K447[0][all],F,9,18.998403163,0.41721,0.01828,0.41047,0.01536,0.39438,0.02007
GMIIIA K447[0][all],Na,11,22.98976928,0.00390,0.00004,0.00384,0.00013,0.00305,0.00015
GMIIIA K447[0][all],Al,13,26.9815384,0.22096,0.00065,0.21740,0.00708,0.14707,0.00688
GMIIIA K447[0][all],Cl,17,35.45,0.00319,0.00003,0.00314,0.00011,0.00162,0.00008
# Notes
#   Analytical total: 1.016 ± 0.033
#   Duane-Hunt: 15.09 keV
#   Residual written to GMIIIA K447[0][4][residual].msa.
#   Plot output to 'GMIIIA K447[0][4][quantify].pdf'
# Spectrum
#   GMIIIA K447[1][all]['GMIIIA K447[1][4].msa']
# Fit warnings
#    None
# Quantification results
Name,Element,Z,A,C[z],U[C[z]],N[z],U[N[z]],A[z],U[A[z]]
GMIIIA K447[1][all],B,5,10.81,0.04927,0.01583,0.06547,0.01970,0.11048,0.03166
GMIIIA K447[1][all],O,8,15.999,0.22865,0.01012,0.30385,0.01206,0.34645,0.01649
GMIIIA K447[1][all],F,9,18.998403163,0.30939,0.01018,0.41115,0.01299,0.39478,0.01717
GMIIIA K447[1][all],Na,11,22.98976928,0.00305,0.00003,0.00405,0.00012,0.00321,0.00014
GMIIIA K447[1][all],Al,13,26.9815384,0.15931,0.00037,0.21170,0.00602,0.14313,0.00585
GMIIIA K447[1][all],Cl,17,35.45,0.00284,0.00003,0.00377,0.00011,0.00194,0.00008
# Notes
#   Analytical total: 0.753 ± 0.021
#   Duane-Hunt: 15.15 keV
#   Residual written to GMIIIA K447[1][4][residual].msa.
#   Plot output to 'GMIIIA K447[1][4][quantify].pdf'
# Spectrum
#   GMIIIA K447[2][all]['GMIIIA K447[2][4].msa']
# Fit warnings
#    None
# Quantification results
Name,Element,Z,A,C[z],U[C[z]],N[z],U[N[z]],A[z],U[A[z]]
GMIIIA K447[2][all],B,5,10.81,0.04948,0.01578,0.06750,0.02011,0.11345,0.03215
GMIIIA K447[2][all],O,8,15.999,0.23762,0.01053,0.32417,0.01266,0.36813,0.01743
GMIIIA K447[2][all],F,9,18.998403163,0.28277,0.00938,0.38577,0.01271,0.36892,0.01655
GMIIIA K447[2][all],Na,11,22.98976928,0.00238,0.00003,0.00324,0.00010,0.00256,0.00011
GMIIIA K447[2][all],Al,13,26.9815384,0.15738,0.00035,0.21470,0.00621,0.14457,0.00601
GMIIIA K447[2][all],Cl,17,35.45,0.00339,0.00003,0.00462,0.00014,0.00237,0.00010
# Notes
#   Analytical total: 0.733 ± 0.021
#   Duane-Hunt: 14.76 keV
#   Residual written to GMIIIA K447[2][4][residual].msa.
#   Plot output to 'GMIIIA K447[2][4][quantify].pdf'
# Spectrum
#   GMIIIA K447[3][all]['GMIIIA K447[3][4].msa']
# Fit warnings
#    None
# Quantification results
Name,Element,Z,A,C[z],U[C[z]],N[z],U[N[z]],A[z],U[A[z]]
GMIIIA K447[3][all],B,5,10.81,0.05742,0.02036,0.05889,0.01969,0.10049,0.03212
GMIIIA K447[3][all],O,8,15.999,0.27322,0.01064,0.28020,0.01097,0.32307,0.01535
GMIIIA K447[3][all],F,9,18.998403163,0.42213,0.01719,0.43291,0.01428,0.42034,0.01873
GMIIIA K447[3][all],Na,11,22.98976928,0.00512,0.00004,0.00525,0.00016,0.00421,0.00018
GMIIIA K447[3][all],Al,13,26.9815384,0.21481,0.00062,0.22029,0.00650,0.15061,0.00626
GMIIIA K447[3][all],Cl,17,35.45,0.00241,0.00003,0.00247,0.00008,0.00128,0.00006
# Notes
#   Analytical total: 0.975 ± 0.029
#   Duane-Hunt: 14.90 keV
#   Residual written to GMIIIA K447[3][4][residual].msa.
#   Plot output to 'GMIIIA K447[3][4][quantify].pdf'
# Spectrum
#   GMIIIA K447[4][all]['GMIIIA K447[4][4].msa']
# Fit warnings
#    None
# Quantification results
Name,Element,Z,A,C[z],U[C[z]],N[z],U[N[z]],A[z],U[A[z]]
GMIIIA K447[4][all],B,5,10.81,0.06257,0.02333,0.05857,0.02059,0.10125,0.03399
GMIIIA K447[4][all],O,8,15.999,0.24605,0.00906,0.23033,0.00930,0.26903,0.01342
GMIIIA K447[4][all],F,9,18.998403163,0.50283,0.01995,0.47070,0.01481,0.46300,0.02059
GMIIIA K447[4][all],Na,11,22.98976928,0.00544,0.00005,0.00509,0.00016,0.00414,0.00018
GMIIIA K447[4][all],Al,13,26.9815384,0.24877,0.00080,0.23287,0.00700,0.16129,0.00697
GMIIIA K447[4][all],Cl,17,35.45,0.00260,0.00003,0.00244,0.00008,0.00128,0.00006
# Notes
#   Analytical total: 1.068 ± 0.032
#   Duane-Hunt: 15.20 keV
#   Residual written to GMIIIA K447[4][4][residual].msa.
#   Plot output to 'GMIIIA K447[4][4][quantify].pdf'
# Spectrum
#   GMIIIA K447[5][all]['GMIIIA K447[5][4].msa']
# Fit warnings
#    None
# Quantification results
Name,Element,Z,A,C[z],U[C[z]],N[z],U[N[z]],A[z],U[A[z]]
GMIIIA K447[5][all],B,5,10.81,0.04295,0.01325,0.06685,0.01927,0.11328,0.03105
GMIIIA K447[5][all],O,8,15.999,0.18487,0.00855,0.28772,0.01164,0.32940,0.01580
GMIIIA K447[5][all],F,9,18.998403163,0.26782,0.00729,0.41683,0.01218,0.40187,0.01665
GMIIIA K447[5][all],Na,11,22.98976928,0.00364,0.00003,0.00567,0.00016,0.00452,0.00018
GMIIIA K447[5][all],Al,13,26.9815384,0.14163,0.00030,0.22043,0.00597,0.14964,0.00594
GMIIIA K447[5][all],Cl,17,35.45,0.00160,0.00002,0.00250,0.00008,0.00129,0.00005
# Notes
#   Analytical total: 0.643 ± 0.017
#   Duane-Hunt: 14.83 keV
#   Residual written to GMIIIA K447[5][4][residual].msa.
#   Plot output to 'GMIIIA K447[5][4][quantify].pdf'
# Spectrum
#   GMIIIA K447[6][all]['GMIIIA K447[6][4].msa']
# Fit warnings
#    None
# Quantification results
Name,Element,Z,A,C[z],U[C[z]],N[z],U[N[z]],A[z],U[A[z]]
GMIIIA K447[6][all],B,5,10.81,0.05302,0.01707,0.06952,0.02087,0.11721,0.03340
GMIIIA K447[6][all],O,8,15.999,0.22569,0.00995,0.29595,0.01201,0.33713,0.01667
GMIIIA K447[6][all],F,9,18.998403163,0.31291,0.01027,0.41032,0.01327,0.39362,0.01778
GMIIIA K447[6][all],Na,11,22.98976928,0.00667,0.00005,0.00875,0.00026,0.00694,0.00030
GMIIIA K447[6][all],Al,13,26.9815384,0.16229,0.00038,0.21281,0.00623,0.14375,0.00613
GMIIIA K447[6][all],Cl,17,35.45,0.00201,0.00002,0.00264,0.00008,0.00136,0.00006
# Notes
#   Analytical total: 0.763 ± 0.022
#   Duane-Hunt: 14.96 keV
#   Residual written to GMIIIA K447[6][4][residual].msa.
#   Plot output to 'GMIIIA K447[6][4][quantify].pdf'
# Result Comparison
Name,B,O,F,Na,Al,Cl,Σ
GMIIIA K447[0][all],0.069 ± 0.025,0.302 ± 0.012,0.417 ± 0.018,0.003899 ± 0.000040,0.22096 ± 0.00065,0.003190 ± 0.000027,1.016 ± 0.033
GMIIIA K447[1][all],0.049 ± 0.016,0.229 ± 0.010,0.309 ± 0.010,0.003048 ± 0.000033,0.15931 ± 0.00037,0.002841 ± 0.000025,0.753 ± 0.021
GMIIIA K447[2][all],0.049 ± 0.016,0.238 ± 0.011,0.2828 ± 0.0094,0.002377 ± 0.000031,0.15738 ± 0.00035,0.003389 ± 0.000026,0.733 ± 0.021
GMIIIA K447[3][all],0.057 ± 0.020,0.273 ± 0.011,0.422 ± 0.017,0.005119 ± 0.000045,0.21481 ± 0.00062,0.002407 ± 0.000026,0.975 ± 0.029
GMIIIA K447[4][all],0.063 ± 0.023,0.2461 ± 0.0091,0.503 ± 0.020,0.005442 ± 0.000050,0.24877 ± 0.00080,0.002602 ± 0.000027,1.068 ± 0.032
GMIIIA K447[5][all],0.043 ± 0.013,0.1849 ± 0.0085,0.2678 ± 0.0073,0.003644 ± 0.000033,0.14163 ± 0.00030,0.001604 ± 0.000023,0.643 ± 0.017
GMIIIA K447[6][all],0.053 ± 0.017,0.2257 ± 0.0100,0.313 ± 0.010,0.006673 ± 0.000046,0.16229 ± 0.00038,0.002014 ± 0.000024,0.763 ± 0.022
Mean,0.0548 ± 0.0089,0.243 ± 0.037,0.359 ± 0.088,0.0043 ± 0.0015,0.186 ± 0.041,0.00258 ± 0.00063,0.85 ± 0.17
Nominal,0.2331,0.6379,0,0,0.1058,0,1
RDEV (%),-76.5,-62,inf,inf,76.2,inf,-15

File: N132962/Quantification/15 keV/GMIIIA/k453.csv
# Configuration
#   Username: Nicholas W. M. Ritchie
#   Timestamp: 2025-10-23 13:25:59
#   Application: spex version 0.0.121
#   References: `N132962 15 keV` revision 199 - 2025-10-23 13:24:40 -04:00
# Configuration warnings
#   There are no suitable references for [Pb M₃-M₄ and 1 others; 0.0015>.
# Spectrum
#   GMIIIA K453[0][all]['GMIIIA K453[0][4].msa']
# Fit warnings
#    None
# Quantification results
Name,Element,Z,A,C[z],U[C[z]],N[z],U[N[z]],A[z],U[A[z]]
GMIIIA K453[0][all],O,8,15.999,0.17827,0.01434,0.17029,0.01138,0.62077,0.01895
GMIIIA K453[0][all],Ge,32,72.63,0.29245,0.00053,0.27937,0.00395,0.22433,0.01121
GMIIIA K453[0][all],Pb,82,207.2,0.57610,0.00345,0.55034,0.00769,0.15490,0.00778
# Notes
#   Analytical total: 1.047 ± 0.015
#   Duane-Hunt: 15.06 keV
#   Residual written to GMIIIA K453[0][4][residual].msa.
#   Plot output to 'GMIIIA K453[0][4][quantify].pdf'
# Spectrum
#   GMIIIA K453[1][all]['GMIIIA K453[1][4].msa']
# Fit warnings
#    None
# Quantification results
Name,Element,Z,A,C[z],U[C[z]],N[z],U[N[z]],A[z],U[A[z]]
GMIIIA K453[1][all],O,8,15.999,0.17791,0.01425,0.17057,0.01134,0.62080,0.01886
GMIIIA K453[1][all],Ge,32,72.63,0.29270,0.00053,0.28063,0.00396,0.22498,0.01119
GMIIIA K453[1][all],Pb,82,207.2,0.57240,0.00344,0.54879,0.00765,0.15422,0.00771
# Notes
#   Analytical total: 1.043 ± 0.015
#   Duane-Hunt: 15.02 keV
#   Residual written to GMIIIA K453[1][4][residual].msa.
#   Plot output to 'GMIIIA K453[1][4][quantify].pdf'
# Spectrum
#   GMIIIA K453[2][all]['GMIIIA K453[2][4].msa']
# Fit warnings
#    None
# Quantification results
Name,Element,Z,A,C[z],U[C[z]],N[z],U[N[z]],A[z],U[A[z]]
GMIIIA K453[2][all],O,8,15.999,0.17877,0.01421,0.17270,0.01137,0.62473,0.01865
GMIIIA K453[2][all],Ge,32,72.63,0.28840,0.00053,0.27861,0.00395,0.22201,0.01103
GMIIIA K453[2][all],Pb,82,207.2,0.56796,0.00344,0.54868,0.00769,0.15326,0.00765
# Notes
#   Analytical total: 1.035 ± 0.015
#   Duane-Hunt: 15.02 keV
#   Residual written to GMIIIA K453[2][4][residual].msa.
#   Plot output to 'GMIIIA K453[2][4][quantify].pdf'
# Spectrum
#   GMIIIA K453[3][all]['GMIIIA K453[3][4].msa']
# Fit warnings
#    None
# Quantification results
Name,Element,Z,A,C[z],U[C[z]],N[z],U[N[z]],A[z],U[A[z]]
GMIIIA K453[3][all],O,8,15.999,0.17680,0.01422,0.16909,0.01132,0.61891,0.01899
GMIIIA K453[3][all],Ge,32,72.63,0.29202,0.00053,0.27929,0.00393,0.22518,0.01122
GMIIIA K453[3][all],Pb,82,207.2,0.57677,0.00344,0.55162,0.00765,0.15590,0.00780
# Notes
#   Analytical total: 1.046 ± 0.015
#   Duane-Hunt: 14.98 keV
#   Residual written to GMIIIA K453[3][4][residual].msa.
#   Plot output to 'GMIIIA K453[3][4][quantify].pdf'
# Spectrum
#   GMIIIA K453[4][all]['GMIIIA K453[4][4].msa']
# Fit warnings
#    None
# Quantification results
Name,Element,Z,A,C[z],U[C[z]],N[z],U[N[z]],A[z],U[A[z]]
GMIIIA K453[4][all],O,8,15.999,0.17868,0.01426,0.17143,0.01135,0.62145,0.01879
GMIIIA K453[4][all],Ge,32,72.63,0.29465,0.00053,0.28269,0.00400,0.22574,0.01120
GMIIIA K453[4][all],Pb,82,207.2,0.56900,0.00344,0.54589,0.00762,0.15281,0.00762
# Notes
#   Analytical total: 1.042 ± 0.015
#   Duane-Hunt: 15.04 keV
#   Residual written to GMIIIA K453[4][4][residual].msa.
#   Plot output to 'GMIIIA K453[4][4][quantify].pdf'
# Spectrum
#   GMIIIA K453[5][all]['GMIIIA K453[5][4].msa']
# Fit warnings
#    None
# Quantification results
Name,Element,Z,A,C[z],U[C[z]],N[z],U[N[z]],A[z],U[A[z]]
GMIIIA K453[5][all],O,8,15.999,0.17893,0.01431,0.17141,0.01137,0.62147,0.01882
GMIIIA K453[5][all],Ge,32,72.63,0.29496,0.00053,0.28257,0.00400,0.22567,0.01122
GMIIIA K453[5][all],Pb,82,207.2,0.56996,0.00343,0.54602,0.00764,0.15286,0.00763
# Notes
#   Analytical total: 1.044 ± 0.015
#   Duane-Hunt: 15.04 keV
#   Residual written to GMIIIA K453[5][4][residual].msa.
#   Plot output to 'GMIIIA K453[5][4][quantify].pdf'
# Spectrum
#   GMIIIA K453[6][all]['GMIIIA K453[6][4].msa']
# Fit warnings
#   The k-ratio '[Pb M₂-M₄] = -0.76 ± 0.16' is more than 3σ negative.
# Quantification results
Name,Element,Z,A,C[z],U[C[z]],N[z],U[N[z]],A[z],U[A[z]]
GMIIIA K453[6][all],O,8,15.999,0.17804,0.01428,0.17037,0.01135,0.62043,0.01890
GMIIIA K453[6][all],Ge,32,72.63,0.29341,0.00053,0.28076,0.00397,0.22523,0.01122
GMIIIA K453[6][all],Pb,82,207.2,0.57360,0.00346,0.54887,0.00765,0.15434,0.00772
# Notes
#   Analytical total: 1.045 ± 0.015
#   Duane-Hunt: 15.02 keV
#   Residual written to GMIIIA K453[6][4][residual].msa.
#   Plot output to 'GMIIIA K453[6][4][quantify].pdf'
# Result Comparison
Name,O,Ge,Pb,Σ
GMIIIA K453[0][all],0.178 ± 0.014,0.29245 ± 0.00053,0.5761 ± 0.0035,1.047 ± 0.015
GMIIIA K453[1][all],0.178 ± 0.014,0.29270 ± 0.00053,0.5724 ± 0.0034,1.043 ± 0.015
GMIIIA K453[2][all],0.179 ± 0.014,0.28840 ± 0.00053,0.5680 ± 0.0034,1.035 ± 0.015
GMIIIA K453[3][all],0.177 ± 0.014,0.29202 ± 0.00053,0.5768 ± 0.0034,1.046 ± 0.015
GMIIIA K453[4][all],0.179 ± 0.014,0.29465 ± 0.00053,0.5690 ± 0.0034,1.042 ± 0.015
GMIIIA K453[5][all],0.179 ± 0.014,0.29496 ± 0.00053,0.5700 ± 0.0034,1.044 ± 0.015
GMIIIA K453[6][all],0.178 ± 0.014,0.29341 ± 0.00053,0.5736 ± 0.0035,1.045 ± 0.015
Mean,0.17820 ± 0.00073,0.2927 ± 0.0022,0.5723 ± 0.0034,1.0431 ± 0.0038
Nominal,0.1684,0.2865,0.5451,1
RDEV (%),5.8,2.1,5,4.3

File: N132962/Quantification/15 keV/GMIIIA/k456.csv
# Configuration
#   Username: Nicholas W. M. Ritchie
#   Timestamp: 2025-10-23 13:25:59
#   Application: spex version 0.0.121
#   References: `N132962 15 keV` revision 199 - 2025-10-23 13:24:40 -04:00
# Configuration warnings
#   There are no suitable references for [Pb M₃-M₄ and 1 others; 0.0015>.
# Spectrum
#   GMIIIA K456[0][all]['GMIIIA K456[0][4].msa']
# Fit warnings
#    None
# Quantification results
Name,Element,Z,A,C[z],U[C[z]],N[z],U[N[z]],A[z],U[A[z]]
GMIIIA K456[0][all],O,8,15.999,0.21453,0.01940,0.20490,0.01475,0.62480,0.02121
GMIIIA K456[0][all],Si,14,28.085,0.13107,0.00041,0.12518,0.00239,0.21746,0.01230
GMIIIA K456[0][all],Pb,82,207.2,0.70141,0.00385,0.66992,0.01247,0.15774,0.00894
# Notes
#   Analytical total: 1.047 ± 0.020
#   Duane-Hunt: 15.01 keV
#   Residual written to GMIIIA K456[0][4][residual].msa.
#   Plot output to 'GMIIIA K456[0][4][quantify].pdf'
# Spectrum
#   GMIIIA K456[1][all]['GMIIIA K456[1][4].msa']
# Fit warnings
#    None
# Quantification results
Name,Element,Z,A,C[z],U[C[z]],N[z],U[N[z]],A[z],U[A[z]]
GMIIIA K456[1][all],O,8,15.999,0.21495,0.01906,0.20854,0.01466,0.62776,0.02074
GMIIIA K456[1][all],Si,14,28.085,0.13091,0.00041,0.12700,0.00242,0.21779,0.01214
GMIIIA K456[1][all],Pb,82,207.2,0.68489,0.00379,0.66446,0.01235,0.15445,0.00863
# Notes
#   Analytical total: 1.031 ± 0.019
#   Duane-Hunt: 15.05 keV
#   Residual written to GMIIIA K456[1][4][residual].msa.
#   Plot output to 'GMIIIA K456[1][4][quantify].pdf'
# Spectrum
#   GMIIIA K456[2][all]['GMIIIA K456[2][4].msa']
# Fit warnings
#    None
# Quantification results
Name,Element,Z,A,C[z],U[C[z]],N[z],U[N[z]],A[z],U[A[z]]
GMIIIA K456[2][all],O,8,15.999,0.21404,0.01902,0.20748,0.01463,0.62669,0.02080
GMIIIA K456[2][all],Si,14,28.085,0.13072,0.00041,0.12671,0.00241,0.21803,0.01215
GMIIIA K456[2][all],Pb,82,207.2,0.68689,0.00381,0.66581,0.01234,0.15529,0.00868
# Notes
#   Analytical total: 1.032 ± 0.019
#   Duane-Hunt: 15.06 keV
#   Residual written to GMIIIA K456[2][4][residual].msa.
#   Plot output to 'GMIIIA K456[2][4][quantify].pdf'
# Spectrum
#   GMIIIA K456[3][all]['GMIIIA K456[3][4].msa']
# Fit warnings
#    None
# Quantification results
Name,Element,Z,A,C[z],U[C[z]],N[z],U[N[z]],A[z],U[A[z]]
GMIIIA K456[3][all],O,8,15.999,0.21461,0.01898,0.20871,0.01463,0.62763,0.02068
GMIIIA K456[3][all],Si,14,28.085,0.13098,0.00040,0.12738,0.00242,0.21821,0.01212
GMIIIA K456[3][all],Pb,82,207.2,0.68267,0.00380,0.66391,0.01232,0.15416,0.00859
# Notes
#   Analytical total: 1.028 ± 0.019
#   Duane-Hunt: 15.02 keV
#   Residual written to GMIIIA K456[3][4][residual].msa.
#   Plot output to 'GMIIIA K456[3][4][quantify].pdf'
# Spectrum
#   GMIIIA K456[4][all]['GMIIIA K456[4][4].msa']
# Fit warnings
#    None
# Quantification results
Name,Element,Z,A,C[z],U[C[z]],N[z],U[N[z]],A[z],U[A[z]]
GMIIIA K456[4][all],O,8,15.999,0.21513,0.01868,0.21212,0.01453,0.62971,0.02026
GMIIIA K456[4][all],Si,14,28.085,0.13159,0.00040,0.12975,0.00246,0.21943,0.01201
GMIIIA K456[4][all],Pb,82,207.2,0.66747,0.00378,0.65813,0.01219,0.15086,0.00828
# Notes
#   Analytical total: 1.014 ± 0.019
#   Duane-Hunt: 15.02 keV
#   Residual written to GMIIIA K456[4][4][residual].msa.
#   Plot output to 'GMIIIA K456[4][4][quantify].pdf'
# Spectrum
#   GMIIIA K456[5][all]['GMIIIA K456[5][4].msa']
# Fit warnings
#    None
# Quantification results
Name,Element,Z,A,C[z],U[C[z]],N[z],U[N[z]],A[z],U[A[z]]
GMIIIA K456[5][all],O,8,15.999,0.21548,0.01909,0.20902,0.01467,0.62769,0.02072
GMIIIA K456[5][all],Si,14,28.085,0.13169,0.00041,0.12774,0.00244,0.21852,0.01217
GMIIIA K456[5][all],Pb,82,207.2,0.68374,0.00380,0.66324,0.01235,0.15379,0.00858
# Notes
#   Analytical total: 1.031 ± 0.019
#   Duane-Hunt: 15.03 keV
#   Residual written to GMIIIA K456[5][4][residual].msa.
#   Plot output to 'GMIIIA K456[5][4][quantify].pdf'
# Spectrum
#   GMIIIA K456[6][all]['GMIIIA K456[6][4].msa']
# Fit warnings
#    None
# Quantification results
Name,Element,Z,A,C[z],U[C[z]],N[z],U[N[z]],A[z],U[A[z]]
GMIIIA K456[6][all],O,8,15.999,0.21479,0.01902,0.20859,0.01464,0.62738,0.02071
GMIIIA K456[6][all],Si,14,28.085,0.13128,0.00041,0.12749,0.00243,0.21843,0.01215
GMIIIA K456[6][all],Pb,82,207.2,0.68367,0.00380,0.66392,0.01233,0.15419,0.00860
# Notes
#   Analytical total: 1.030 ± 0.019
#   Duane-Hunt: 15.03 keV
#   Residual written to GMIIIA K456[6][4][residual].msa.
#   Plot output to 'GMIIIA K456[6][4][quantify].pdf'
# Result Comparison
Name,O,Si,Pb,Σ
GMIIIA K456[0][all],0.215 ± 0.019,0.13107 ± 0.00041,0.7014 ± 0.0039,1.047 ± 0.020
GMIIIA K456[1][all],0.215 ± 0.019,0.13091 ± 0.00041,0.6849 ± 0.0038,1.031 ± 0.019
GMIIIA K456[2][all],0.214 ± 0.019,0.13072 ± 0.00041,0.6869 ± 0.0038,1.032 ± 0.019
GMIIIA K456[3][all],0.215 ± 0.019,0.13098 ± 0.00040,0.6827 ± 0.0038,1.028 ± 0.019
GMIIIA K456[4][all],0.215 ± 0.019,0.13159 ± 0.00040,0.6675 ± 0.0038,1.014 ± 0.019
GMIIIA K456[5][all],0.215 ± 0.019,0.13169 ± 0.00041,0.6837 ± 0.0038,1.031 ± 0.019
GMIIIA K456[6][all],0.215 ± 0.019,0.13128 ± 0.00041,0.6837 ± 0.0038,1.030 ± 0.019
Mean,0.21479 ± 0.00046,0.13118 ± 0.00036,0.6844 ± 0.0099,1.0304 ± 0.0095
Nominal,0.2043,0.1345,0.6612,1
RDEV (%),5.1,-2.5,3.5,3
