Repository: NicholasWMRitchie/spex_quant

# spex_quant
Spectral data for evaluating `spex`.  It contains both standard spectra and sample spectra.

 * N132962 represents the TESCAN MIRA4 with 4 silicon nitride window silicon drift detectors in 217 D113 at NIST Gaitherburg.
  * Reference set: "N132962 20 keV" built using 'n132962_20keV.bat' for 20 keV analyses

File: N132962/Quantification/15 keV/GMIIIA/k458.csv
# Configuration
#   Username: nwmr
#   Timestamp: 2025-10-03 08:01:33.517609847 -04:00
#   Application: spex v0.0.118
#   References: `N132962 15 keV` revision 477 - 2025-10-02 21:29:04 -04:00
# Configuration warnings
#    None
# Spectrum
#   GMIIIA K458[0][all]['GMIIIA K458[0][4].msa']
# Fit warnings
#    None
# Quantification results
Name,Element,Z,A,C[z],U[C[z]],N[z],U[N[z]],A[z],U[A[z]]
GMIIIA K458[0][all],O,8,15.999,0.32070,0.01546,0.30851,0.01029,0.62689,0.01129
GMIIIA K458[0][all],Si,14,28.085,0.22774,0.00085,0.21909,0.00332,0.25360,0.00770
GMIIIA K458[0][all],Zn,30,65.38,0.03065,0.00016,0.02949,0.00046,0.01466,0.00045
GMIIIA K458[0][all],Ba,56,137.327,0.46040,0.00072,0.44291,0.00661,0.10485,0.00317
# Notes
#   Analytical total: 1.039 ± 0.015
#   Duane-Hunt: 15.09 keV
#   Residual written to GMIIIA K458[0][4][residual].msa.
#   Plot output to 'GMIIIA K458[0][4][quantify].pdf'
# Spectrum
#   GMIIIA K458[1][all]['GMIIIA K458[1][4].msa']
# Fit warnings
#    None
# Quantification results
Name,Element,Z,A,C[z],U[C[z]],N[z],U[N[z]],A[z],U[A[z]]
GMIIIA K458[1][all],O,8,15.999,0.32006,0.01544,0.30802,0.01029,0.62648,0.01131
GMIIIA K458[1][all],Si,14,28.085,0.22782,0.00085,0.21925,0.00332,0.25403,0.00771
GMIIIA K458[1][all],Zn,30,65.38,0.02978,0.00016,0.02866,0.00045,0.01427,0.00044
GMIIIA K458[1][all],Ba,56,137.327,0.46141,0.00072,0.44406,0.00662,0.10522,0.00319
# Notes
#   Analytical total: 1.039 ± 0.015
#   Duane-Hunt: 15.03 keV
#   Residual written to GMIIIA K458[1][4][residual].msa.
#   Plot output to 'GMIIIA K458[1][4][quantify].pdf'
# Spectrum
#   GMIIIA K458[2][all]['GMIIIA K458[2][4].msa']
# Fit warnings
#    None
# Quantification results
Name,Element,Z,A,C[z],U[C[z]],N[z],U[N[z]],A[z],U[A[z]]
GMIIIA K458[2][all],O,8,15.999,0.31970,0.01540,0.30797,0.01027,0.62619,0.01129
GMIIIA K458[2][all],Si,14,28.085,0.22780,0.00085,0.21944,0.00332,0.25418,0.00770
GMIIIA K458[2][all],Zn,30,65.38,0.03058,0.00016,0.02946,0.00046,0.01466,0.00045
GMIIIA K458[2][all],Ba,56,137.327,0.46002,0.00072,0.44314,0.00660,0.10497,0.00317
# Notes
#   Analytical total: 1.038 ± 0.015
#   Duane-Hunt: 15.05 keV
#   Residual written to GMIIIA K458[2][4][residual].msa.
#   Plot output to 'GMIIIA K458[2][4][quantify].pdf'
# Spectrum
#   GMIIIA K458[3][all]['GMIIIA K458[3][4].msa']
# Fit warnings
#    None
# Quantification results
Name,Element,Z,A,C[z],U[C[z]],N[z],U[N[z]],A[z],U[A[z]]
GMIIIA K458[3][all],O,8,15.999,0.31592,0.01520,0.30538,0.01021,0.62353,0.01131
GMIIIA K458[3][all],Si,14,28.085,0.22754,0.00085,0.21995,0.00330,0.25583,0.00771
GMIIIA K458[3][all],Zn,30,65.38,0.03054,0.00016,0.02952,0.00046,0.01475,0.00045
GMIIIA K458[3][all],Ba,56,137.327,0.46049,0.00072,0.44514,0.00656,0.10589,0.00318
# Notes
#   Analytical total: 1.034 ± 0.015
#   Duane-Hunt: 15.00 keV
#   Residual written to GMIIIA K458[3][4][residual].msa.
#   Plot output to 'GMIIIA K458[3][4][quantify].pdf'
# Spectrum
#   GMIIIA K458[4][all]['GMIIIA K458[4][4].msa']
# Fit warnings
#    None
# Quantification results
Name,Element,Z,A,C[z],U[C[z]],N[z],U[N[z]],A[z],U[A[z]]
GMIIIA K458[4][all],O,8,15.999,0.32064,0.01548,0.30823,0.01030,0.62667,0.01131
GMIIIA K458[4][all],Si,14,28.085,0.22798,0.00085,0.21915,0.00333,0.25382,0.00771
GMIIIA K458[4][all],Zn,30,65.38,0.03021,0.00016,0.02904,0.00046,0.01445,0.00044
GMIIIA K458[4][all],Ba,56,137.327,0.46143,0.00072,0.44357,0.00662,0.10506,0.00318
# Notes
#   Analytical total: 1.040 ± 0.016
#   Duane-Hunt: 15.06 keV
#   Residual written to GMIIIA K458[4][4][residual].msa.
#   Plot output to 'GMIIIA K458[4][4][quantify].pdf'
# Spectrum
#   GMIIIA K458[5][all]['GMIIIA K458[5][4].msa']
# Fit warnings
#    None
# Quantification results
Name,Element,Z,A,C[z],U[C[z]],N[z],U[N[z]],A[z],U[A[z]]
GMIIIA K458[5][all],O,8,15.999,0.31994,0.01544,0.30773,0.01029,0.62627,0.01132
GMIIIA K458[5][all],Si,14,28.085,0.22778,0.00085,0.21908,0.00332,0.25399,0.00771
GMIIIA K458[5][all],Zn,30,65.38,0.03008,0.00016,0.02893,0.00046,0.01441,0.00044
GMIIIA K458[5][all],Ba,56,137.327,0.46189,0.00072,0.44426,0.00662,0.10533,0.00319
# Notes
#   Analytical total: 1.040 ± 0.015
#   Duane-Hunt: 15.00 keV
#   Residual written to GMIIIA K458[5][4][residual].msa.
#   Plot output to 'GMIIIA K458[5][4][quantify].pdf'
# Spectrum
#   GMIIIA K458[6][all]['GMIIIA K458[6][4].msa']
# Fit warnings
#    None
# Quantification results
Name,Element,Z,A,C[z],U[C[z]],N[z],U[N[z]],A[z],U[A[z]]
GMIIIA K458[6][all],O,8,15.999,0.32103,0.01550,0.30836,0.01030,0.62673,0.01131
GMIIIA K458[6][all],Si,14,28.085,0.22811,0.00085,0.21911,0.00333,0.25370,0.00771
GMIIIA K458[6][all],Zn,30,65.38,0.03069,0.00016,0.02948,0.00046,0.01466,0.00045
GMIIIA K458[6][all],Ba,56,137.327,0.46126,0.00072,0.44305,0.00662,0.10491,0.00318
# Notes
#   Analytical total: 1.041 ± 0.016
#   Duane-Hunt: 14.99 keV
#   Residual written to GMIIIA K458[6][4][residual].msa.
#   Plot output to 'GMIIIA K458[6][4][quantify].pdf'
# Result Comparison
Name,O,Si,Zn,Ba,Σ
GMIIIA K458[0][all],0.321 ± 0.015,0.22774 ± 0.00085,0.03065 ± 0.00016,0.46040 ± 0.00072,1.039 ± 0.015
GMIIIA K458[1][all],0.320 ± 0.015,0.22782 ± 0.00085,0.02978 ± 0.00016,0.46141 ± 0.00072,1.039 ± 0.015
GMIIIA K458[2][all],0.320 ± 0.015,0.22780 ± 0.00085,0.03058 ± 0.00016,0.46002 ± 0.00072,1.038 ± 0.015
GMIIIA K458[3][all],0.316 ± 0.015,0.22754 ± 0.00085,0.03054 ± 0.00016,0.46049 ± 0.00072,1.034 ± 0.015
GMIIIA K458[4][all],0.321 ± 0.015,0.22798 ± 0.00085,0.03021 ± 0.00016,0.46143 ± 0.00072,1.040 ± 0.016
GMIIIA K458[5][all],0.320 ± 0.015,0.22778 ± 0.00085,0.03008 ± 0.00016,0.46189 ± 0.00072,1.040 ± 0.015
GMIIIA K458[6][all],0.321 ± 0.015,0.22811 ± 0.00085,0.03069 ± 0.00016,0.46126 ± 0.00072,1.041 ± 0.016
Mean,0.3197 ± 0.0017,0.22782 ± 0.00018,0.03036 ± 0.00034,0.46099 ± 0.00068,1.0389 ± 0.0021
Nominal,0.3193,0.2308,0.0307,0.4192,1
RDEV (%),0.1,-1.3,-1.1,10,3.9

File: N132962/Quantification/15 keV/GMIIIA/k489.csv
# Configuration
#   Username: nwmr
#   Timestamp: 2025-10-03 08:01:33.932786055 -04:00
#   Application: spex v0.0.118
#   References: `N132962 15 keV` revision 477 - 2025-10-02 21:29:04 -04:00
# Configuration warnings
#   The Duane-Hunt (14.83 keV) for CeO2 standard for 'N132962' detector differs by more than 1 % from the beam energy (15.00 keV)!!
#   There are no suitable references for [Pb M₃-M₄ and 1 others; 0.0015>.
# Spectrum
#   GMIIIA K489[0][all]['GMIIIA K489[0][4].msa']
# Fit warnings
#   The k-ratio '[Zr L₁-L₃ + 1 other] = -0.0250 ± 0.0052' is more than 3σ negative.
#   The k-ratio '[Fe L₃-M₅ + 13 others] = -0.0300 ± 0.0011' is more than 3σ negative.
#   The k-ratio '[Ce M₅-N₃ + 18 others] = -0.0437 ± 0.0013' is more than 3σ negative.
#   The k-ratio '[Ta M₅-N₇ + 18 others] = -0.01459 ± 0.00028' is more than 3σ negative.
# Quantification results
Name,Element,Z,A,C[z],U[C[z]],N[z],U[N[z]],A[z],U[A[z]]
GMIIIA K489[0][all],B,5,10.81,0.02594,0.01008,0.02518,0.00955,0.07644,0.02761
GMIIIA K489[0][all],O,8,15.999,0.27030,0.02092,0.26233,0.01521,0.53812,0.02503
GMIIIA K489[0][all],Al,13,26.9815384,0.00190,0.00019,0.00185,0.00019,0.00224,0.00025
GMIIIA K489[0][all],Si,14,28.085,0.22678,0.00173,0.22009,0.00515,0.25719,0.01324
GMIIIA K489[0][all],Ti,22,47.867,0.00327,0.00011,0.00317,0.00013,0.00218,0.00013
GMIIIA K489[0][all],Fe,26,55.845,0.00333,0.00009,0.00323,0.00012,0.00190,0.00011
GMIIIA K489[0][all],Zn,30,65.38,0.02951,0.00016,0.02864,0.00067,0.01438,0.00074
GMIIIA K489[0][all],Zr,40,91.224,0.00480,0.00011,0.00466,0.00015,0.00167,0.00009
GMIIIA K489[0][all],Ba,56,137.327,0.43101,0.00089,0.41830,0.00950,0.09997,0.00512
GMIIIA K489[0][all],Ce,58,140.116,0.00713,0.00021,0.00692,0.00026,0.00162,0.00010
GMIIIA K489[0][all],Ta,73,180.94788,0.00995,0.00032,0.00965,0.00038,0.00175,0.00011
GMIIIA K489[0][all],Pb,82,207.2,0.01647,0.00192,0.01599,0.00187,0.00253,0.00032
# Notes
#   Analytical total: 1.030 ± 0.023
#   Duane-Hunt: 15.07 keV
#   Residual written to GMIIIA K489[0][4][residual].msa.
#   Plot output to 'GMIIIA K489[0][4][quantify].pdf'
# Spectrum
#   GMIIIA K489[1][all]['GMIIIA K489[1][4].msa']
# Fit warnings
#   The k-ratio '[Fe L₃-M₅ + 13 others] = -0.0262 ± 0.0012' is more than 3σ negative.
#   The k-ratio '[Ce M₅-N₃ + 18 others] = -0.0357 ± 0.0013' is more than 3σ negative.
#   The k-ratio '[Ce M₁-O₃ + 1 other] = -1.04 ± 0.22' is more than 3σ negative.
#   The k-ratio '[Ta M₅-N₇ + 18 others] = -0.01382 ± 0.00028' is more than 3σ negative.
#   The k-ratio '[Pb M₂-N₄ + 9 others] = -0.4125 ± 0.0100' is more than 3σ negative.
# Quantification results
Name,Element,Z,A,C[z],U[C[z]],N[z],U[N[z]],A[z],U[A[z]]
GMIIIA K489[1][all],B,5,10.81,0.03194,0.01224,0.03175,0.01180,0.09571,0.03340
GMIIIA K489[1][all],O,8,15.999,0.25723,0.01977,0.25569,0.01497,0.52086,0.02710
GMIIIA K489[1][all],Al,13,26.9815384,0.00214,0.00020,0.00213,0.00021,0.00257,0.00028
GMIIIA K489[1][all],Si,14,28.085,0.22185,0.00174,0.22051,0.00529,0.25589,0.01398
GMIIIA K489[1][all],Ti,22,47.867,0.00270,0.00011,0.00268,0.00013,0.00183,0.00013
GMIIIA K489[1][all],Fe,26,55.845,0.00353,0.00010,0.00351,0.00012,0.00205,0.00012
GMIIIA K489[1][all],Zn,30,65.38,0.02886,0.00016,0.02869,0.00068,0.01430,0.00078
GMIIIA K489[1][all],Zr,40,91.224,0.00474,0.00011,0.00472,0.00015,0.00168,0.00010
GMIIIA K489[1][all],Ba,56,137.327,0.42172,0.00086,0.41918,0.00976,0.09948,0.00541
GMIIIA K489[1][all],Ce,58,140.116,0.00658,0.00021,0.00654,0.00026,0.00152,0.00010
GMIIIA K489[1][all],Ta,73,180.94788,0.01039,0.00032,0.01032,0.00040,0.00186,0.00012
GMIIIA K489[1][all],Pb,82,207.2,0.01438,0.00194,0.01429,0.00192,0.00225,0.00033
# Notes
#   Analytical total: 1.006 ± 0.023
#   Duane-Hunt: 14.96 keV
#   Residual written to GMIIIA K489[1][4][residual].msa.
#   Plot output to 'GMIIIA K489[1][4][quantify].pdf'
# Spectrum
#   GMIIIA K489[2][all]['GMIIIA K489[2][4].msa']
# Fit warnings
#   The k-ratio '[Zr L₁-L₃ + 1 other] = -0.0238 ± 0.0052' is more than 3σ negative.
#   The k-ratio '[Fe L₃-M₅ + 13 others] = -0.0292 ± 0.0011' is more than 3σ negative.
#   The k-ratio '[Ce M₅-N₃ + 18 others] = -0.0434 ± 0.0013' is more than 3σ negative.
#   The k-ratio '[Ta M₅-N₇ + 18 others] = -0.01394 ± 0.00028' is more than 3σ negative.
#   The k-ratio '[Ta L₃-M₃] = -0.232 ± 0.060' is more than 3σ negative.
# Quantification results
Name,Element,Z,A,C[z],U[C[z]],N[z],U[N[z]],A[z],U[A[z]]
GMIIIA K489[2][all],B,5,10.81,0.02563,0.00995,0.02492,0.00945,0.07588,0.02741
GMIIIA K489[2][all],O,8,15.999,0.26886,0.02082,0.26144,0.01518,0.53782,0.02495
GMIIIA K489[2][all],Al,13,26.9815384,0.00188,0.00019,0.00183,0.00018,0.00223,0.00025
GMIIIA K489[2][all],Si,14,28.085,0.22614,0.00158,0.21990,0.00510,0.25769,0.01321
GMIIIA K489[2][all],Ti,22,47.867,0.00246,0.00011,0.00239,0.00012,0.00165,0.00011
GMIIIA K489[2][all],Fe,26,55.845,0.00337,0.00009,0.00328,0.00012,0.00193,0.00011
GMIIIA K489[2][all],Zn,30,65.38,0.02951,0.00016,0.02869,0.00066,0.01444,0.00074
GMIIIA K489[2][all],Zr,40,91.224,0.00478,0.00011,0.00465,0.00015,0.00168,0.00009
GMIIIA K489[2][all],Ba,56,137.327,0.43314,0.00090,0.42119,0.00952,0.10094,0.00516
GMIIIA K489[2][all],Ce,58,140.116,0.00670,0.00021,0.00651,0.00025,0.00153,0.00009
GMIIIA K489[2][all],Ta,73,180.94788,0.00885,0.00032,0.00861,0.00036,0.00157,0.00010
GMIIIA K489[2][all],Pb,82,207.2,0.01704,0.00192,0.01657,0.00187,0.00263,0.00032
# Notes
#   Analytical total: 1.028 ± 0.023
#   Duane-Hunt: 15.04 keV
#   Residual written to GMIIIA K489[2][4][residual].msa.
#   Plot output to 'GMIIIA K489[2][4][quantify].pdf'
# Spectrum
#   GMIIIA K489[3][all]['GMIIIA K489[3][4].msa']
# Fit warnings
#   The k-ratio '[Zr L₁-L₃ + 1 other] = -0.0318 ± 0.0052' is more than 3σ negative.
#   The k-ratio '[Fe L₃-M₅ + 13 others] = -0.0321 ± 0.0011' is more than 3σ negative.
#   The k-ratio '[Ce M₅-N₃ + 18 others] = -0.0451 ± 0.0013' is more than 3σ negative.
#   The k-ratio '[Ta M₅-N₇ + 18 others] = -0.01324 ± 0.00028' is more than 3σ negative.
#   The k-ratio '[Pb L₃-N₅ + 10 others] = -0.0291 ± 0.0066' is more than 3σ negative.
# Quantification results
Name,Element,Z,A,C[z],U[C[z]],N[z],U[N[z]],A[z],U[A[z]]
GMIIIA K489[3][all],B,5,10.81,0.02551,0.00989,0.02490,0.00943,0.07581,0.02734
GMIIIA K489[3][all],O,8,15.999,0.26714,0.02066,0.26079,0.01513,0.53641,0.02488
GMIIIA K489[3][all],Al,13,26.9815384,0.00202,0.00020,0.00197,0.00020,0.00240,0.00026
GMIIIA K489[3][all],Si,14,28.085,0.22592,0.00149,0.22055,0.00508,0.25843,0.01320
GMIIIA K489[3][all],Ti,22,47.867,0.00391,0.00011,0.00382,0.00014,0.00263,0.00015
GMIIIA K489[3][all],Fe,26,55.845,0.00327,0.00009,0.00319,0.00011,0.00188,0.00011
GMIIIA K489[3][all],Zn,30,65.38,0.02944,0.00016,0.02874,0.00066,0.01446,0.00074
GMIIIA K489[3][all],Zr,40,91.224,0.00471,0.00011,0.00460,0.00015,0.00166,0.00009
GMIIIA K489[3][all],Ba,56,137.327,0.43018,0.00090,0.41995,0.00946,0.10063,0.00512
GMIIIA K489[3][all],Ce,58,140.116,0.00673,0.00021,0.00657,0.00025,0.00154,0.00009
GMIIIA K489[3][all],Ta,73,180.94788,0.00819,0.00032,0.00800,0.00036,0.00145,0.00009
GMIIIA K489[3][all],Pb,82,207.2,0.01732,0.00193,0.01691,0.00190,0.00269,0.00033
# Notes
#   Analytical total: 1.024 ± 0.023
#   Duane-Hunt: 15.09 keV
#   Residual written to GMIIIA K489[3][4][residual].msa.
#   Plot output to 'GMIIIA K489[3][4][quantify].pdf'
# Spectrum
#   GMIIIA K489[4][all]['GMIIIA K489[4][4].msa']
# Fit warnings
#   The k-ratio '[Zr L₁-L₃ + 1 other] = -0.0255 ± 0.0052' is more than 3σ negative.
#   The k-ratio '[Fe L₃-M₅ + 13 others] = -0.0337 ± 0.0011' is more than 3σ negative.
#   The k-ratio '[Ce M₅-N₃ + 18 others] = -0.0444 ± 0.0013' is more than 3σ negative.
#   The k-ratio '[Ta M₅-N₇ + 18 others] = -0.01377 ± 0.00028' is more than 3σ negative.
#   The k-ratio '[Ta L₃-M₃] = -0.249 ± 0.060' is more than 3σ negative.
# Quantification results
Name,Element,Z,A,C[z],U[C[z]],N[z],U[N[z]],A[z],U[A[z]]
GMIIIA K489[4][all],B,5,10.81,0.02537,0.00979,0.02505,0.00944,0.07641,0.02742
GMIIIA K489[4][all],O,8,15.999,0.26094,0.02019,0.25764,0.01502,0.53105,0.02485
GMIIIA K489[4][all],Al,13,26.9815384,0.00198,0.00019,0.00196,0.00020,0.00239,0.00026
GMIIIA K489[4][all],Si,14,28.085,0.22635,0.00168,0.22349,0.00514,0.26242,0.01335
GMIIIA K489[4][all],Ti,22,47.867,0.00309,0.00011,0.00305,0.00013,0.00210,0.00013
GMIIIA K489[4][all],Fe,26,55.845,0.00343,0.00009,0.00338,0.00012,0.00200,0.00012
GMIIIA K489[4][all],Zn,30,65.38,0.03003,0.00016,0.02965,0.00068,0.01496,0.00076
GMIIIA K489[4][all],Zr,40,91.224,0.00491,0.00011,0.00485,0.00015,0.00175,0.00010
GMIIIA K489[4][all],Ba,56,137.327,0.42987,0.00081,0.42444,0.00948,0.10192,0.00516
GMIIIA K489[4][all],Ce,58,140.116,0.00758,0.00021,0.00748,0.00027,0.00176,0.00010
GMIIIA K489[4][all],Ta,73,180.94788,0.00962,0.00032,0.00950,0.00038,0.00173,0.00010
GMIIIA K489[4][all],Pb,82,207.2,0.00963,0.00193,0.00951,0.00190,0.00151,0.00031
# Notes
#   Analytical total: 1.013 ± 0.023
#   Duane-Hunt: 14.99 keV
#   Residual written to GMIIIA K489[4][4][residual].msa.
#   Plot output to 'GMIIIA K489[4][4][quantify].pdf'
# Spectrum
#   GMIIIA K489[5][all]['GMIIIA K489[5][4].msa']
# Fit warnings
#   The k-ratio '[Zr L₁-L₃ + 1 other] = -0.0444 ± 0.0052' is more than 3σ negative.
#   The k-ratio '[Fe L₃-M₅ + 13 others] = -0.0305 ± 0.0011' is more than 3σ negative.
#   The k-ratio '[Ce M₅-N₃ + 18 others] = -0.0400 ± 0.0013' is more than 3σ negative.
#   The k-ratio '[Ta M₅-N₇ + 18 others] = -0.01485 ± 0.00028' is more than 3σ negative.
#   The k-ratio '[Ta L₃-M₁ + 1 other] = -0.0289 ± 0.0059' is more than 3σ negative.
# Quantification results
Name,Element,Z,A,C[z],U[C[z]],N[z],U[N[z]],A[z],U[A[z]]
GMIIIA K489[5][all],B,5,10.81,0.02696,0.01041,0.02665,0.01003,0.08037,0.02872
GMIIIA K489[5][all],O,8,15.999,0.26375,0.02046,0.26072,0.01521,0.53116,0.02541
GMIIIA K489[5][all],Al,13,26.9815384,0.00189,0.00018,0.00187,0.00019,0.00226,0.00025
GMIIIA K489[5][all],Si,14,28.085,0.22743,0.00149,0.22482,0.00525,0.26092,0.01352
GMIIIA K489[5][all],Ti,22,47.867,0.00306,0.00011,0.00302,0.00013,0.00206,0.00013
GMIIIA K489[5][all],Fe,26,55.845,0.00314,0.00009,0.00310,0.00011,0.00181,0.00011
GMIIIA K489[5][all],Zn,30,65.38,0.03030,0.00016,0.02995,0.00070,0.01493,0.00077
GMIIIA K489[5][all],Zr,40,91.224,0.00461,0.00011,0.00456,0.00015,0.00163,0.00009
GMIIIA K489[5][all],Ba,56,137.327,0.42977,0.00077,0.42483,0.00971,0.10083,0.00521
GMIIIA K489[5][all],Ce,58,140.116,0.00845,0.00022,0.00835,0.00029,0.00194,0.00011
GMIIIA K489[5][all],Ta,73,180.94788,0.00812,0.00032,0.00802,0.00036,0.00145,0.00009
GMIIIA K489[5][all],Pb,82,207.2,0.00415,0.00193,0.00410,0.00190,0.00064,0.00030
# Notes
#   Analytical total: 1.012 ± 0.023
#   Duane-Hunt: 15.05 keV
#   Residual written to GMIIIA K489[5][4][residual].msa.
#   Plot output to 'GMIIIA K489[5][4][quantify].pdf'
# Spectrum
#   GMIIIA K489[6][all]['GMIIIA K489[6][4].msa']
# Fit warnings
#   The k-ratio '[Zr L₁-L₃ + 1 other] = -0.0351 ± 0.0052' is more than 3σ negative.
#   The k-ratio '[Fe L₃-M₅ + 13 others] = -0.0303 ± 0.0011' is more than 3σ negative.
#   The k-ratio '[Ce M₅-N₃ + 18 others] = -0.0459 ± 0.0013' is more than 3σ negative.
#   The k-ratio '[Ta M₅-N₇ + 18 others] = -0.01462 ± 0.00028' is more than 3σ negative.
# Quantification results
Name,Element,Z,A,C[z],U[C[z]],N[z],U[N[z]],A[z],U[A[z]]
GMIIIA K489[6][all],B,5,10.81,0.02465,0.00952,0.02443,0.00922,0.07365,0.02654
GMIIIA K489[6][all],O,8,15.999,0.26599,0.02068,0.26363,0.01532,0.53699,0.02466
GMIIIA K489[6][all],Al,13,26.9815384,0.00194,0.00019,0.00193,0.00019,0.00233,0.00026
GMIIIA K489[6][all],Si,14,28.085,0.22802,0.00170,0.22600,0.00529,0.26224,0.01333
GMIIIA K489[6][all],Ti,22,47.867,0.00290,0.00011,0.00287,0.00013,0.00196,0.00013
GMIIIA K489[6][all],Fe,26,55.845,0.00328,0.00009,0.00325,0.00012,0.00190,0.00011
GMIIIA K489[6][all],Zn,30,65.38,0.02932,0.00016,0.02906,0.00068,0.01448,0.00074
GMIIIA K489[6][all],Zr,40,91.224,0.00451,0.00011,0.00447,0.00015,0.00160,0.00009
GMIIIA K489[6][all],Ba,56,137.327,0.43185,0.00075,0.42802,0.00974,0.10157,0.00514
GMIIIA K489[6][all],Ce,58,140.116,0.00684,0.00021,0.00678,0.00026,0.00158,0.00009
GMIIIA K489[6][all],Ta,73,180.94788,0.00966,0.00032,0.00957,0.00038,0.00172,0.00010
GMIIIA K489[6][all],Pb,82,207.2,0.00000,0.00202,0.00000,0.00200,0.00000,0.00032
# Notes
#   Analytical total: 1.009 ± 0.023
#   Duane-Hunt: 15.06 keV
#   Residual written to GMIIIA K489[6][4][residual].msa.
#   Plot output to 'GMIIIA K489[6][4][quantify].pdf'
# Result Comparison
Name,B,O,Al,Si,Ti,Fe,Zn,Zr,Ba,Ce,Ta,Pb,Σ
GMIIIA K489[0][all],0.026 ± 0.010,0.270 ± 0.021,0.00190 ± 0.00019,0.2268 ± 0.0017,0.00327 ± 0.00011,0.003327 ± 0.000093,0.02951 ± 0.00016,0.00480 ± 0.00011,0.43101 ± 0.00089,0.00713 ± 0.00021,0.00995 ± 0.00032,0.0165 ± 0.0019,1.030 ± 0.023
GMIIIA K489[1][all],0.032 ± 0.012,0.257 ± 0.020,0.00214 ± 0.00020,0.2218 ± 0.0017,0.00270 ± 0.00011,0.003531 ± 0.000095,0.02886 ± 0.00016,0.00474 ± 0.00011,0.42172 ± 0.00086,0.00658 ± 0.00021,0.01039 ± 0.00032,0.0144 ± 0.0019,1.006 ± 0.023
GMIIIA K489[2][all],0.0256 ± 0.0100,0.269 ± 0.021,0.00188 ± 0.00019,0.2261 ± 0.0016,0.00246 ± 0.00011,0.003371 ± 0.000094,0.02951 ± 0.00016,0.00478 ± 0.00011,0.43314 ± 0.00090,0.00670 ± 0.00021,0.00885 ± 0.00032,0.0170 ± 0.0019,1.028 ± 0.023
GMIIIA K489[3][all],0.0255 ± 0.0099,0.267 ± 0.021,0.00202 ± 0.00020,0.2259 ± 0.0015,0.00391 ± 0.00011,0.003269 ± 0.000092,0.02944 ± 0.00016,0.00471 ± 0.00011,0.43018 ± 0.00090,0.00673 ± 0.00021,0.00819 ± 0.00032,0.0173 ± 0.0019,1.024 ± 0.023
GMIIIA K489[4][all],0.0254 ± 0.0098,0.261 ± 0.020,0.00198 ± 0.00019,0.2263 ± 0.0017,0.00309 ± 0.00011,0.003427 ± 0.000095,0.03003 ± 0.00016,0.00491 ± 0.00011,0.42987 ± 0.00081,0.00758 ± 0.00021,0.00962 ± 0.00032,0.0096 ± 0.0019,1.013 ± 0.023
GMIIIA K489[5][all],0.027 ± 0.010,0.264 ± 0.020,0.00189 ± 0.00018,0.2274 ± 0.0015,0.00306 ± 0.00011,0.003135 ± 0.000091,0.03030 ± 0.00016,0.00461 ± 0.00011,0.42977 ± 0.00077,0.00845 ± 0.00022,0.00812 ± 0.00032,0.0041 ± 0.0019,1.012 ± 0.023
GMIIIA K489[6][all],0.0246 ± 0.0095,0.266 ± 0.021,0.00194 ± 0.00019,0.2280 ± 0.0017,0.00290 ± 0.00011,0.003277 ± 0.000093,0.02932 ± 0.00016,0.00451 ± 0.00011,0.43185 ± 0.00075,0.00684 ± 0.00021,0.00966 ± 0.00032,0.0000 ± 0.0020,1.009 ± 0.023
Mean,0.0266 ± 0.0025,0.2649 ± 0.0046,0.001966 ± 0.000092,0.2261 ± 0.0020,0.00306 ± 0.00046,0.00333 ± 0.00013,0.02957 ± 0.00047,0.00472 ± 0.00013,0.4296 ± 0.0037,0.00714 ± 0.00067,0.00925 ± 0.00088,0.0113 ± 0.0069,1.0175 ± 0.0099
Nominal,0.0006,0.3149,0.0015,0.2186,0.0028,0.0032,0.0299,0.0052,0.393,0.008,0.0103,0.0119,1
RDEV (%),4178.8,-15.9,28.1,3.4,10.8,3.6,-1.1,-8.8,9.3,-10.5,-10.3,-5,1.8

File: N132962/Quantification/15 keV/GMIIIA/k491.csv
# Configuration
#   Username: nwmr
#   Timestamp: 2025-10-03 08:01:34.918281250 -04:00
#   Application: spex v0.0.118
#   References: `N132962 15 keV` revision 477 - 2025-10-02 21:29:04 -04:00
# Configuration warnings
#   The Duane-Hunt (14.83 keV) for CeO2 standard for 'N132962' detector differs by more than 1 % from the beam energy (15.00 keV)!!
#   There are no suitable references for [Pb M₃-M₄ and 1 others; 0.0015>.
# Spectrum
#   GMIIIA K491[0][all]['GMIIIA K491[0][4].msa']
# Fit warnings
#   The k-ratio '[Zr L₁-L₃ + 1 other] = -0.0363 ± 0.0048' is more than 3σ negative.
#   The k-ratio '[Ti L₃-M₅ + 13 others] = -0.00741 ± 0.00073' is more than 3σ negative.
#   The k-ratio '[Pb M₂-M₄] = -0.62 ± 0.17' is more than 3σ negative.
#   The k-ratio '[Ta M₅-N₃ + 2 others] = -0.2924 ± 0.0027' is more than 3σ negative.
#   The k-ratio '[Ce M₁-O₃ + 1 other] = -27.06 ± 0.33' is more than 3σ negative.
# Quantification results
Name,Element,Z,A,C[z],U[C[z]],N[z],U[N[z]],A[z],U[A[z]]
GMIIIA K491[0][all],B,5,10.81,0.03316,0.02406,0.03051,0.02147,0.14638,0.09102
GMIIIA K491[0][all],O,8,15.999,0.17554,0.01810,0.16152,0.01442,0.52358,0.06128
GMIIIA K491[0][all],Al,13,26.9815384,0.00178,0.00013,0.00164,0.00013,0.00314,0.00044
GMIIIA K491[0][all],Si,14,28.085,0.00231,0.00007,0.00212,0.00008,0.00392,0.00048
GMIIIA K491[0][all],Ti,22,47.867,0.00299,0.00010,0.00275,0.00012,0.00298,0.00037
GMIIIA K491[0][all],Fe,26,55.845,0.00275,0.00007,0.00253,0.00010,0.00235,0.00029
GMIIIA K491[0][all],Ge,32,72.63,0.27237,0.00053,0.25061,0.00700,0.17895,0.02133
GMIIIA K491[0][all],Zr,40,91.224,0.00255,0.00011,0.00235,0.00012,0.00133,0.00017
GMIIIA K491[0][all],Ce,58,140.116,0.00455,0.00013,0.00418,0.00016,0.00155,0.00019
GMIIIA K491[0][all],Ta,73,180.94788,0.00630,0.00035,0.00580,0.00036,0.00166,0.00022
GMIIIA K491[0][all],Pb,82,207.2,0.58251,0.00353,0.53598,0.01493,0.13415,0.01600
# Notes
#   Analytical total: 1.087 ± 0.030
#   Duane-Hunt: 15.03 keV
#   Residual written to GMIIIA K491[0][4][residual].msa.
#   Plot output to 'GMIIIA K491[0][4][quantify].pdf'
# Spectrum
#   GMIIIA K491[1][all]['GMIIIA K491[1][4].msa']
# Fit warnings
#   The k-ratio '[Zr L₁-L₃ + 1 other] = -0.0584 ± 0.0049' is more than 3σ negative.
#   The k-ratio '[Ti L₃-M₅ + 13 others] = -0.00765 ± 0.00073' is more than 3σ negative.
#   The k-ratio '[Ta M₅-N₃ + 2 others] = -0.2891 ± 0.0027' is more than 3σ negative.
#   The k-ratio '[Ce M₁-O₃ + 1 other] = -26.11 ± 0.33' is more than 3σ negative.
# Quantification results
Name,Element,Z,A,C[z],U[C[z]],N[z],U[N[z]],A[z],U[A[z]]
GMIIIA K491[1][all],B,5,10.81,0.03486,0.02533,0.03207,0.02256,0.15253,0.09429
GMIIIA K491[1][all],O,8,15.999,0.17675,0.01825,0.16262,0.01457,0.52253,0.06339
GMIIIA K491[1][all],Al,13,26.9815384,0.00172,0.00013,0.00158,0.00013,0.00302,0.00043
GMIIIA K491[1][all],Si,14,28.085,0.00200,0.00006,0.00184,0.00008,0.00336,0.00043
GMIIIA K491[1][all],Ti,22,47.867,0.00289,0.00010,0.00266,0.00012,0.00285,0.00037
GMIIIA K491[1][all],Fe,26,55.845,0.00308,0.00007,0.00283,0.00011,0.00261,0.00033
GMIIIA K491[1][all],Ge,32,72.63,0.26975,0.00053,0.24819,0.00719,0.17567,0.02166
GMIIIA K491[1][all],Zr,40,91.224,0.00259,0.00011,0.00238,0.00012,0.00134,0.00017
GMIIIA K491[1][all],Ce,58,140.116,0.00485,0.00013,0.00447,0.00017,0.00164,0.00021
GMIIIA K491[1][all],Ta,73,180.94788,0.00433,0.00035,0.00399,0.00034,0.00113,0.00017
GMIIIA K491[1][all],Pb,82,207.2,0.58406,0.00354,0.53737,0.01551,0.13332,0.01645
# Notes
#   Analytical total: 1.087 ± 0.031
#   Duane-Hunt: 15.04 keV
#   Residual written to GMIIIA K491[1][4][residual].msa.
#   Plot output to 'GMIIIA K491[1][4][quantify].pdf'
# Spectrum
#   GMIIIA K491[2][all]['GMIIIA K491[2][4].msa']
# Fit warnings
#   The k-ratio '[Zr L₁-L₃ + 1 other] = -0.0748 ± 0.0052' is more than 3σ negative.
#   The k-ratio '[Ti L₃-M₅ + 13 others] = -0.00311 ± 0.00074' is more than 3σ negative.
#   The k-ratio '[Pb M₂-M₄] = -0.60 ± 0.17' is more than 3σ negative.
#   The k-ratio '[Ta M₅-N₃ + 2 others] = -0.2813 ± 0.0027' is more than 3σ negative.
#   The k-ratio '[Ce M₁-O₃ + 1 other] = -25.75 ± 0.33' is more than 3σ negative.
# Quantification results
Name,Element,Z,A,C[z],U[C[z]],N[z],U[N[z]],A[z],U[A[z]]
GMIIIA K491[2][all],B,5,10.81,0.03848,0.02771,0.03581,0.02487,0.16634,0.10025
GMIIIA K491[2][all],O,8,15.999,0.17584,0.01787,0.16362,0.01455,0.51360,0.06657
GMIIIA K491[2][all],Al,13,26.9815384,0.00168,0.00013,0.00156,0.00013,0.00290,0.00044
GMIIIA K491[2][all],Si,14,28.085,0.00306,0.00007,0.00285,0.00011,0.00509,0.00067
GMIIIA K491[2][all],Ti,22,47.867,0.00256,0.00009,0.00238,0.00011,0.00249,0.00034
GMIIIA K491[2][all],Fe,26,55.845,0.00274,0.00007,0.00255,0.00010,0.00229,0.00031
GMIIIA K491[2][all],Ge,32,72.63,0.27285,0.00053,0.25390,0.00784,0.17556,0.02294
GMIIIA K491[2][all],Zr,40,91.224,0.00236,0.00011,0.00219,0.00012,0.00121,0.00017
GMIIIA K491[2][all],Ce,58,140.116,0.00546,0.00013,0.00508,0.00020,0.00182,0.00024
GMIIIA K491[2][all],Ta,73,180.94788,0.00708,0.00035,0.00658,0.00039,0.00183,0.00026
GMIIIA K491[2][all],Pb,82,207.2,0.56256,0.00349,0.52348,0.01614,0.12688,0.01659
# Notes
#   Analytical total: 1.075 ± 0.033
#   Duane-Hunt: 15.05 keV
#   Residual written to GMIIIA K491[2][4][residual].msa.
#   Plot output to 'GMIIIA K491[2][4][quantify].pdf'
# Spectrum
#   GMIIIA K491[3][all]['GMIIIA K491[3][4].msa']
# Fit warnings
#   The k-ratio '[Zr L₁-L₃ + 1 other] = -0.0415 ± 0.0049' is more than 3σ negative.
#   The k-ratio '[Ti L₃-M₅ + 13 others] = -0.00707 ± 0.00073' is more than 3σ negative.
#   The k-ratio '[Pb M₂-M₄] = -0.55 ± 0.17' is more than 3σ negative.
#   The k-ratio '[Ta M₅-N₃ + 2 others] = -0.2965 ± 0.0027' is more than 3σ negative.
#   The k-ratio '[Ce M₁-O₃ + 1 other] = -27.68 ± 0.33' is more than 3σ negative.
# Quantification results
Name,Element,Z,A,C[z],U[C[z]],N[z],U[N[z]],A[z],U[A[z]]
GMIIIA K491[3][all],B,5,10.81,0.03395,0.02479,0.03118,0.02206,0.15023,0.09356
GMIIIA K491[3][all],O,8,15.999,0.17274,0.01782,0.15864,0.01425,0.51645,0.06224
GMIIIA K491[3][all],Al,13,26.9815384,0.00193,0.00015,0.00177,0.00014,0.00342,0.00049
GMIIIA K491[3][all],Si,14,28.085,0.00252,0.00007,0.00232,0.00009,0.00430,0.00054
GMIIIA K491[3][all],Ti,22,47.867,0.00253,0.00009,0.00233,0.00011,0.00253,0.00032
GMIIIA K491[3][all],Fe,26,55.845,0.00243,0.00007,0.00223,0.00009,0.00208,0.00026
GMIIIA K491[3][all],Ge,32,72.63,0.27605,0.00053,0.25352,0.00717,0.18180,0.02217
GMIIIA K491[3][all],Zr,40,91.224,0.00250,0.00011,0.00230,0.00012,0.00131,0.00017
GMIIIA K491[3][all],Ce,58,140.116,0.00433,0.00013,0.00398,0.00016,0.00148,0.00019
GMIIIA K491[3][all],Ta,73,180.94788,0.00664,0.00035,0.00610,0.00037,0.00175,0.00023
GMIIIA K491[3][all],Pb,82,207.2,0.58323,0.00353,0.53564,0.01510,0.13464,0.01644
# Notes
#   Analytical total: 1.089 ± 0.031
#   Duane-Hunt: 15.02 keV
#   Residual written to GMIIIA K491[3][4][residual].msa.
#   Plot output to 'GMIIIA K491[3][4][quantify].pdf'
# Spectrum
#   GMIIIA K491[4][all]['GMIIIA K491[4][4].msa']
# Fit warnings
#   The k-ratio '[Zr L₁-L₃ + 1 other] = -0.0484 ± 0.0048' is more than 3σ negative.
#   The k-ratio '[Ti L₃-M₅ + 13 others] = -0.00804 ± 0.00073' is more than 3σ negative.
#   The k-ratio '[Ta M₅-N₃ + 2 others] = -0.2932 ± 0.0027' is more than 3σ negative.
#   The k-ratio '[Ce M₁-O₃ + 1 other] = -27.07 ± 0.33' is more than 3σ negative.
#   The k-ratio '[Ta L₃-M₁ + 1 other] = -0.0419 ± 0.0079' is more than 3σ negative.
# Quantification results
Name,Element,Z,A,C[z],U[C[z]],N[z],U[N[z]],A[z],U[A[z]]
GMIIIA K491[4][all],B,5,10.81,0.03439,0.02526,0.03092,0.02202,0.14888,0.09344
GMIIIA K491[4][all],O,8,15.999,0.17862,0.01875,0.16063,0.01463,0.52255,0.06287
GMIIIA K491[4][all],Al,13,26.9815384,0.00177,0.00013,0.00159,0.00013,0.00307,0.00044
GMIIIA K491[4][all],Si,14,28.085,0.00227,0.00006,0.00204,0.00008,0.00379,0.00048
GMIIIA K491[4][all],Ti,22,47.867,0.00279,0.00010,0.00250,0.00011,0.00272,0.00035
GMIIIA K491[4][all],Fe,26,55.845,0.00310,0.00007,0.00279,0.00010,0.00260,0.00032
GMIIIA K491[4][all],Ge,32,72.63,0.27252,0.00053,0.24508,0.00699,0.17563,0.02149
GMIIIA K491[4][all],Zr,40,91.224,0.00269,0.00011,0.00242,0.00012,0.00138,0.00018
GMIIIA K491[4][all],Ce,58,140.116,0.00468,0.00013,0.00421,0.00016,0.00156,0.00020
GMIIIA K491[4][all],Ta,73,180.94788,0.00629,0.00035,0.00565,0.00035,0.00163,0.00022
GMIIIA K491[4][all],Pb,82,207.2,0.60289,0.00359,0.54217,0.01541,0.13619,0.01668
# Notes
#   Analytical total: 1.112 ± 0.032
#   Duane-Hunt: 15.05 keV
#   Residual written to GMIIIA K491[4][4][residual].msa.
#   Plot output to 'GMIIIA K491[4][4][quantify].pdf'
# Spectrum
#   GMIIIA K491[5][all]['GMIIIA K491[5][4].msa']
# Fit warnings
#   The k-ratio '[Zr L₁-L₃ + 1 other] = -0.0586 ± 0.0049' is more than 3σ negative.
#   The k-ratio '[Ti L₃-M₅ + 13 others] = -0.00961 ± 0.00073' is more than 3σ negative.
#   The k-ratio '[Ta M₂-M₄ + 3 others] = -0.315 ± 0.092' is more than 3σ negative.
#   The k-ratio '[Ta M₅-N₃ + 2 others] = -0.2889 ± 0.0027' is more than 3σ negative.
#   The k-ratio '[Ce M₁-O₃ + 1 other] = -26.74 ± 0.33' is more than 3σ negative.
#   The k-ratio '[Ta L₃-M₁ + 1 other] = -0.0261 ± 0.0079' is more than 3σ negative.
# Quantification results
Name,Element,Z,A,C[z],U[C[z]],N[z],U[N[z]],A[z],U[A[z]]
GMIIIA K491[5][all],B,5,10.81,0.03417,0.02510,0.03086,0.02197,0.14731,0.09259
GMIIIA K491[5][all],O,8,15.999,0.18075,0.01890,0.16319,0.01476,0.52640,0.06263
GMIIIA K491[5][all],Al,13,26.9815384,0.00188,0.00014,0.00170,0.00014,0.00325,0.00046
GMIIIA K491[5][all],Si,14,28.085,0.00244,0.00006,0.00220,0.00009,0.00405,0.00050
GMIIIA K491[5][all],Ti,22,47.867,0.00251,0.00009,0.00226,0.00011,0.00244,0.00031
GMIIIA K491[5][all],Fe,26,55.845,0.00289,0.00007,0.00261,0.00010,0.00242,0.00030
GMIIIA K491[5][all],Ge,32,72.63,0.27433,0.00053,0.24769,0.00708,0.17600,0.02136
GMIIIA K491[5][all],Zr,40,91.224,0.00219,0.00011,0.00198,0.00011,0.00112,0.00015
GMIIIA K491[5][all],Ce,58,140.116,0.00442,0.00013,0.00399,0.00016,0.00147,0.00018
GMIIIA K491[5][all],Ta,73,180.94788,0.00533,0.00035,0.00481,0.00035,0.00137,0.00019
GMIIIA K491[5][all],Pb,82,207.2,0.59664,0.00357,0.53869,0.01536,0.13417,0.01630
# Notes
#   Analytical total: 1.108 ± 0.032
#   Duane-Hunt: 15.01 keV
#   Residual written to GMIIIA K491[5][4][residual].msa.
#   Plot output to 'GMIIIA K491[5][4][quantify].pdf'
# Spectrum
#   GMIIIA K491[6][all]['GMIIIA K491[6][4].msa']
# Fit warnings
#   The k-ratio '[Zr L₁-L₃ + 1 other] = -0.0340 ± 0.0048' is more than 3σ negative.
#   The k-ratio '[Ti L₃-M₅ + 13 others] = -0.00610 ± 0.00073' is more than 3σ negative.
#   The k-ratio '[Ta M₅-N₃ + 2 others] = -0.2894 ± 0.0027' is more than 3σ negative.
#   The k-ratio '[Ce M₁-O₃ + 1 other] = -26.83 ± 0.33' is more than 3σ negative.
# Quantification results
Name,Element,Z,A,C[z],U[C[z]],N[z],U[N[z]],A[z],U[A[z]]
GMIIIA K491[6][all],B,5,10.81,0.03532,0.02573,0.03263,0.02300,0.15496,0.09575
GMIIIA K491[6][all],O,8,15.999,0.17438,0.01789,0.16111,0.01439,0.51694,0.06373
GMIIIA K491[6][all],Al,13,26.9815384,0.00195,0.00015,0.00180,0.00014,0.00343,0.00050
GMIIIA K491[6][all],Si,14,28.085,0.00239,0.00007,0.00221,0.00009,0.00404,0.00052
GMIIIA K491[6][all],Ti,22,47.867,0.00263,0.00009,0.00243,0.00011,0.00261,0.00034
GMIIIA K491[6][all],Fe,26,55.845,0.00269,0.00007,0.00249,0.00010,0.00229,0.00029
GMIIIA K491[6][all],Ge,32,72.63,0.27516,0.00053,0.25422,0.00742,0.17968,0.02241
GMIIIA K491[6][all],Zr,40,91.224,0.00275,0.00011,0.00254,0.00012,0.00143,0.00019
GMIIIA K491[6][all],Ce,58,140.116,0.00484,0.00013,0.00448,0.00017,0.00164,0.00021
GMIIIA K491[6][all],Ta,73,180.94788,0.00532,0.00035,0.00491,0.00035,0.00139,0.00020
GMIIIA K491[6][all],Pb,82,207.2,0.57495,0.00353,0.53118,0.01546,0.13160,0.01643
# Notes
#   Analytical total: 1.082 ± 0.032
#   Duane-Hunt: 15.04 keV
#   Residual written to GMIIIA K491[6][4][residual].msa.
#   Plot output to 'GMIIIA K491[6][4][quantify].pdf'
# Result Comparison
Name,B,O,Al,Si,Ti,Fe,Ge,Zr,Ce,Ta,Pb,Σ
GMIIIA K491[0][all],0.033 ± 0.024,0.176 ± 0.018,0.00178 ± 0.00013,0.002306 ± 0.000065,0.00299 ± 0.00010,0.002752 ± 0.000072,0.27237 ± 0.00053,0.00255 ± 0.00011,0.00455 ± 0.00013,0.00630 ± 0.00035,0.5825 ± 0.0035,1.087 ± 0.030
GMIIIA K491[1][all],0.035 ± 0.025,0.177 ± 0.018,0.00172 ± 0.00013,0.001996 ± 0.000064,0.00289 ± 0.00010,0.003081 ± 0.000072,0.26975 ± 0.00053,0.00259 ± 0.00011,0.00485 ± 0.00013,0.00433 ± 0.00035,0.5841 ± 0.0035,1.087 ± 0.031
GMIIIA K491[2][all],0.038 ± 0.028,0.176 ± 0.018,0.00168 ± 0.00013,0.003058 ± 0.000067,0.002555 ± 0.000090,0.002736 ± 0.000072,0.27285 ± 0.00053,0.00236 ± 0.00011,0.00546 ± 0.00013,0.00708 ± 0.00035,0.5626 ± 0.0035,1.075 ± 0.033
GMIIIA K491[3][all],0.034 ± 0.025,0.173 ± 0.018,0.00193 ± 0.00015,0.002524 ± 0.000066,0.002532 ± 0.000092,0.002430 ± 0.000072,0.27605 ± 0.00053,0.00250 ± 0.00011,0.00433 ± 0.00013,0.00664 ± 0.00035,0.5832 ± 0.0035,1.089 ± 0.031
GMIIIA K491[4][all],0.034 ± 0.025,0.179 ± 0.019,0.00177 ± 0.00013,0.002273 ± 0.000065,0.00279 ± 0.00010,0.003100 ± 0.000072,0.27252 ± 0.00053,0.00269 ± 0.00011,0.00468 ± 0.00013,0.00629 ± 0.00035,0.6029 ± 0.0036,1.112 ± 0.032
GMIIIA K491[5][all],0.034 ± 0.025,0.181 ± 0.019,0.00188 ± 0.00014,0.002441 ± 0.000065,0.002506 ± 0.000092,0.002895 ± 0.000072,0.27433 ± 0.00053,0.00219 ± 0.00011,0.00442 ± 0.00013,0.00533 ± 0.00035,0.5966 ± 0.0036,1.108 ± 0.032
GMIIIA K491[6][all],0.035 ± 0.026,0.174 ± 0.018,0.00195 ± 0.00015,0.002392 ± 0.000065,0.002631 ± 0.000093,0.002692 ± 0.000072,0.27516 ± 0.00053,0.00275 ± 0.00011,0.00484 ± 0.00013,0.00532 ± 0.00035,0.5749 ± 0.0035,1.082 ± 0.032
Mean,0.0349 ± 0.0017,0.1764 ± 0.0027,0.00181 ± 0.00011,0.00243 ± 0.00032,0.00270 ± 0.00019,0.00281 ± 0.00024,0.2733 ± 0.0021,0.00252 ± 0.00019,0.00473 ± 0.00038,0.00590 ± 0.00095,0.584 ± 0.013,1.091 ± 0.014
Nominal,0.0003,0.1665,0.0008,0.0009,0.0016,0.0018,0.2636,0.003,0.0046,0.0059,0.551,1
RDEV (%),10106,5.9,114.3,173.3,73,54.6,3.7,-15,3.8,0,6,9.1

File: N132962/Quantification/15 keV/GMIIIA/k493.csv
# Configuration
#   Username: nwmr
#   Timestamp: 2025-10-03 08:01:35.388517846 -04:00
#   Application: spex v0.0.118
#   References: `N132962 15 keV` revision 477 - 2025-10-02 21:29:04 -04:00
# Configuration warnings
#   The Duane-Hunt (14.83 keV) for CeO2 standard for 'N132962' detector differs by more than 1 % from the beam energy (15.00 keV)!!
#   There are no suitable references for [Pb M₃-M₄ and 1 others; 0.0015>.
# Spectrum
#   GMIIIA K493[0][all]['GMIIIA K493[0][4].msa']
# Fit warnings
#   Removing Ta from the fit and re-fitting (threshold = 0.0σ).
#   The k-ratio '[Ti L₃-M₅ + 13 others] = -0.00611 ± 0.00053' is more than 3σ negative.
#   The k-ratio '[Ce M₁-O₃ + 1 other] = -1.04 ± 0.17' is more than 3σ negative.
# Quantification results
Name,Element,Z,A,C[z],U[C[z]],N[z],U[N[z]],A[z],U[A[z]]
GMIIIA K493[0][all],B,5,10.81,0.03100,0.01143,0.02915,0.01045,0.11743,0.03883
GMIIIA K493[0][all],O,8,15.999,0.21454,0.02316,0.20171,0.01753,0.54903,0.03577
GMIIIA K493[0][all],Al,13,26.9815384,0.00162,0.00003,0.00152,0.00005,0.00245,0.00019
GMIIIA K493[0][all],Si,14,28.085,0.13066,0.00040,0.12284,0.00303,0.19047,0.01399
GMIIIA K493[0][all],Ti,22,47.867,0.00300,0.00011,0.00282,0.00013,0.00256,0.00021
GMIIIA K493[0][all],Fe,26,55.845,0.00320,0.00007,0.00301,0.00010,0.00235,0.00018
GMIIIA K493[0][all],Zr,40,91.224,0.00349,0.00011,0.00328,0.00013,0.00157,0.00012
GMIIIA K493[0][all],Ce,58,140.116,0.00574,0.00013,0.00540,0.00018,0.00168,0.00013
GMIIIA K493[0][all],Ta,73,180.94788,0.00000,0.00029,0.00000,0.00027,0.00000,0.00007
GMIIIA K493[0][all],Pb,82,207.2,0.67039,0.00381,0.63028,0.01536,0.13247,0.00974
# Notes
#   Analytical total: 1.064 ± 0.026
#   Duane-Hunt: 15.00 keV
#   Residual written to GMIIIA K493[0][4][residual].msa.
#   Plot output to 'GMIIIA K493[0][4][quantify].pdf'
# Spectrum
#   GMIIIA K493[1][all]['GMIIIA K493[1][4].msa']
# Fit warnings
#   Removing Ta from the fit and re-fitting (threshold = 0.0σ).
#   The k-ratio '[Ti L₃-M₅ + 13 others] = -0.00588 ± 0.00053' is more than 3σ negative.
#   The k-ratio '[Ce M₁-O₃ + 1 other] = -0.80 ± 0.17' is more than 3σ negative.
# Quantification results
Name,Element,Z,A,C[z],U[C[z]],N[z],U[N[z]],A[z],U[A[z]]
GMIIIA K493[1][all],B,5,10.81,0.03046,0.01128,0.02826,0.01019,0.11501,0.03833
GMIIIA K493[1][all],O,8,15.999,0.21578,0.02356,0.20014,0.01762,0.55042,0.03578
GMIIIA K493[1][all],Al,13,26.9815384,0.00156,0.00003,0.00145,0.00005,0.00236,0.00018
GMIIIA K493[1][all],Si,14,28.085,0.13024,0.00040,0.12080,0.00298,0.18926,0.01395
GMIIIA K493[1][all],Ti,22,47.867,0.00326,0.00012,0.00303,0.00014,0.00278,0.00023
GMIIIA K493[1][all],Fe,26,55.845,0.00281,0.00007,0.00261,0.00009,0.00205,0.00016
GMIIIA K493[1][all],Zr,40,91.224,0.00329,0.00011,0.00305,0.00012,0.00147,0.00012
GMIIIA K493[1][all],Ce,58,140.116,0.00620,0.00013,0.00575,0.00018,0.00181,0.00014
GMIIIA K493[1][all],Ta,73,180.94788,0.00000,0.00029,0.00000,0.00027,0.00000,0.00007
GMIIIA K493[1][all],Pb,82,207.2,0.68456,0.00384,0.63493,0.01544,0.13484,0.00996
# Notes
#   Analytical total: 1.078 ± 0.026
#   Duane-Hunt: 15.03 keV
#   Residual written to GMIIIA K493[1][4][residual].msa.
#   Plot output to 'GMIIIA K493[1][4][quantify].pdf'
# Spectrum
#   GMIIIA K493[2][all]['GMIIIA K493[2][4].msa']
# Fit warnings
#   Removing Ta from the fit and re-fitting (threshold = 0.0σ).
#   The k-ratio '[Zr L₁-L₃ + 1 other] = -0.0144 ± 0.0046' is more than 3σ negative.
#   The k-ratio '[Ti L₃-M₅ + 13 others] = -0.00859 ± 0.00053' is more than 3σ negative.
#   The k-ratio '[Ce M₁-O₃ + 1 other] = -0.95 ± 0.17' is more than 3σ negative.
# Quantification results
Name,Element,Z,A,C[z],U[C[z]],N[z],U[N[z]],A[z],U[A[z]]
GMIIIA K493[2][all],B,5,10.81,0.02986,0.01099,0.02813,0.01009,0.11370,0.03772
GMIIIA K493[2][all],O,8,15.999,0.21429,0.02311,0.20191,0.01752,0.55133,0.03528
GMIIIA K493[2][all],Al,13,26.9815384,0.00167,0.00003,0.00157,0.00005,0.00254,0.00019
GMIIIA K493[2][all],Si,14,28.085,0.13035,0.00040,0.12282,0.00301,0.19105,0.01390
GMIIIA K493[2][all],Ti,22,47.867,0.00300,0.00011,0.00283,0.00013,0.00258,0.00021
GMIIIA K493[2][all],Fe,26,55.845,0.00360,0.00007,0.00339,0.00011,0.00265,0.00020
GMIIIA K493[2][all],Zr,40,91.224,0.00320,0.00011,0.00302,0.00012,0.00145,0.00012
GMIIIA K493[2][all],Ce,58,140.116,0.00558,0.00013,0.00525,0.00018,0.00164,0.00012
GMIIIA K493[2][all],Ta,73,180.94788,0.00000,0.00029,0.00000,0.00027,0.00000,0.00007
GMIIIA K493[2][all],Pb,82,207.2,0.66979,0.00381,0.63109,0.01528,0.13306,0.00970
# Notes
#   Analytical total: 1.061 ± 0.026
#   Duane-Hunt: 15.03 keV
#   Residual written to GMIIIA K493[2][4][residual].msa.
#   Plot output to 'GMIIIA K493[2][4][quantify].pdf'
# Spectrum
#   GMIIIA K493[3][all]['GMIIIA K493[3][4].msa']
# Fit warnings
#   Removing Ta from the fit and re-fitting (threshold = 0.0σ).
#   The k-ratio '[Zr L₁-L₃ + 1 other] = -0.0212 ± 0.0046' is more than 3σ negative.
#   The k-ratio '[Ti L₃-M₅ + 13 others] = -0.01032 ± 0.00053' is more than 3σ negative.
# Quantification results
Name,Element,Z,A,C[z],U[C[z]],N[z],U[N[z]],A[z],U[A[z]]
GMIIIA K493[3][all],B,5,10.81,0.02986,0.01102,0.02797,0.01005,0.11370,0.03780
GMIIIA K493[3][all],O,8,15.999,0.21378,0.02317,0.20024,0.01749,0.55008,0.03539
GMIIIA K493[3][all],Al,13,26.9815384,0.00170,0.00003,0.00159,0.00005,0.00260,0.00020
GMIIIA K493[3][all],Si,14,28.085,0.13027,0.00040,0.12203,0.00298,0.19096,0.01393
GMIIIA K493[3][all],Ti,22,47.867,0.00322,0.00012,0.00301,0.00013,0.00277,0.00023
GMIIIA K493[3][all],Fe,26,55.845,0.00297,0.00007,0.00278,0.00010,0.00219,0.00017
GMIIIA K493[3][all],Zr,40,91.224,0.00343,0.00011,0.00321,0.00013,0.00155,0.00012
GMIIIA K493[3][all],Ce,58,140.116,0.00608,0.00013,0.00570,0.00018,0.00179,0.00014
GMIIIA K493[3][all],Ta,73,180.94788,0.00000,0.00029,0.00000,0.00027,0.00000,0.00007
GMIIIA K493[3][all],Pb,82,207.2,0.67628,0.00381,0.63346,0.01528,0.13437,0.00982
# Notes
#   Analytical total: 1.068 ± 0.026
#   Duane-Hunt: 15.07 keV
#   Residual written to GMIIIA K493[3][4][residual].msa.
#   Plot output to 'GMIIIA K493[3][4][quantify].pdf'
# Spectrum
#   GMIIIA K493[4][all]['GMIIIA K493[4][4].msa']
# Fit warnings
#   Removing Ta from the fit and re-fitting (threshold = 0.0σ).
#   The k-ratio '[Ti L₃-M₅ + 13 others] = -0.00708 ± 0.00053' is more than 3σ negative.
#   The k-ratio '[Ce M₁-O₃ + 1 other] = -0.87 ± 0.17' is more than 3σ negative.
# Quantification results
Name,Element,Z,A,C[z],U[C[z]],N[z],U[N[z]],A[z],U[A[z]]
GMIIIA K493[4][all],B,5,10.81,0.02998,0.01105,0.02810,0.01009,0.11379,0.03780
GMIIIA K493[4][all],O,8,15.999,0.21498,0.02326,0.20155,0.01755,0.55143,0.03539
GMIIIA K493[4][all],Al,13,26.9815384,0.00170,0.00003,0.00159,0.00005,0.00259,0.00019
GMIIIA K493[4][all],Si,14,28.085,0.13015,0.00040,0.12202,0.00300,0.19018,0.01388
GMIIIA K493[4][all],Ti,22,47.867,0.00337,0.00012,0.00316,0.00014,0.00289,0.00024
GMIIIA K493[4][all],Fe,26,55.845,0.00318,0.00007,0.00298,0.00010,0.00234,0.00018
GMIIIA K493[4][all],Zr,40,91.224,0.00375,0.00011,0.00352,0.00013,0.00169,0.00013
GMIIIA K493[4][all],Ce,58,140.116,0.00543,0.00013,0.00509,0.00017,0.00159,0.00012
GMIIIA K493[4][all],Ta,73,180.94788,0.00000,0.00029,0.00000,0.00027,0.00000,0.00007
GMIIIA K493[4][all],Pb,82,207.2,0.67413,0.00381,0.63199,0.01532,0.13351,0.00976
# Notes
#   Analytical total: 1.067 ± 0.026
#   Duane-Hunt: 15.00 keV
#   Residual written to GMIIIA K493[4][4][residual].msa.
#   Plot output to 'GMIIIA K493[4][4][quantify].pdf'
# Spectrum
#   GMIIIA K493[5][all]['GMIIIA K493[5][4].msa']
# Fit warnings
#   Removing Ta from the fit and re-fitting (threshold = 0.0σ).
#   The k-ratio '[Ti L₃-M₅ + 13 others] = -0.00767 ± 0.00053' is more than 3σ negative.
#   The k-ratio '[Ce M₁-O₃ + 1 other] = -0.66 ± 0.17' is more than 3σ negative.
# Quantification results
Name,Element,Z,A,C[z],U[C[z]],N[z],U[N[z]],A[z],U[A[z]]
GMIIIA K493[5][all],B,5,10.81,0.03132,0.01155,0.02942,0.01055,0.11854,0.03916
GMIIIA K493[5][all],O,8,15.999,0.21438,0.02316,0.20137,0.01752,0.54828,0.03592
GMIIIA K493[5][all],Al,13,26.9815384,0.00161,0.00003,0.00151,0.00005,0.00244,0.00019
GMIIIA K493[5][all],Si,14,28.085,0.13042,0.00040,0.12250,0.00303,0.19001,0.01399
GMIIIA K493[5][all],Ti,22,47.867,0.00308,0.00012,0.00290,0.00013,0.00264,0.00022
GMIIIA K493[5][all],Fe,26,55.845,0.00311,0.00007,0.00292,0.00010,0.00228,0.00018
GMIIIA K493[5][all],Zr,40,91.224,0.00321,0.00010,0.00302,0.00012,0.00144,0.00012
GMIIIA K493[5][all],Ce,58,140.116,0.00619,0.00013,0.00582,0.00019,0.00181,0.00014
GMIIIA K493[5][all],Ta,73,180.94788,0.00000,0.00029,0.00000,0.00027,0.00000,0.00007
GMIIIA K493[5][all],Pb,82,207.2,0.67130,0.00380,0.63054,0.01539,0.13256,0.00978
# Notes
#   Analytical total: 1.065 ± 0.026
#   Duane-Hunt: 15.04 keV
#   Residual written to GMIIIA K493[5][4][residual].msa.
#   Plot output to 'GMIIIA K493[5][4][quantify].pdf'
# Spectrum
#   GMIIIA K493[6][all]['GMIIIA K493[6][4].msa']
# Fit warnings
#   Removing Ta from the fit and re-fitting (threshold = 0.0σ).
#   The k-ratio '[Ti L₃-M₅ + 13 others] = -0.00786 ± 0.00053' is more than 3σ negative.
#   The k-ratio '[Ce M₁-O₃ + 1 other] = -0.57 ± 0.17' is more than 3σ negative.
# Quantification results
Name,Element,Z,A,C[z],U[C[z]],N[z],U[N[z]],A[z],U[A[z]]
GMIIIA K493[6][all],B,5,10.81,0.03061,0.01129,0.02872,0.01031,0.11602,0.03846
GMIIIA K493[6][all],O,8,15.999,0.21470,0.02322,0.20144,0.01754,0.54990,0.03565
GMIIIA K493[6][all],Al,13,26.9815384,0.00159,0.00003,0.00149,0.00005,0.00241,0.00018
GMIIIA K493[6][all],Si,14,28.085,0.13053,0.00040,0.12247,0.00302,0.19045,0.01396
GMIIIA K493[6][all],Ti,22,47.867,0.00323,0.00012,0.00303,0.00013,0.00277,0.00023
GMIIIA K493[6][all],Fe,26,55.845,0.00290,0.00007,0.00272,0.00010,0.00213,0.00017
GMIIIA K493[6][all],Zr,40,91.224,0.00334,0.00011,0.00313,0.00012,0.00150,0.00012
GMIIIA K493[6][all],Ce,58,140.116,0.00574,0.00013,0.00539,0.00018,0.00168,0.00013
GMIIIA K493[6][all],Ta,73,180.94788,0.00000,0.00029,0.00000,0.00027,0.00000,0.00007
GMIIIA K493[6][all],Pb,82,207.2,0.67318,0.00380,0.63161,0.01536,0.13313,0.00978
# Notes
#   Analytical total: 1.066 ± 0.026
#   Duane-Hunt: 15.01 keV
#   Residual written to GMIIIA K493[6][4][residual].msa.
#   Plot output to 'GMIIIA K493[6][4][quantify].pdf'
# Result Comparison
Name,B,O,Al,Si,Ti,Fe,Zr,Ce,Ta,Pb,Σ
GMIIIA K493[0][all],0.031 ± 0.011,0.215 ± 0.023,0.001616 ± 0.000033,0.13066 ± 0.00040,0.00300 ± 0.00011,0.003205 ± 0.000073,0.00349 ± 0.00011,0.00574 ± 0.00013,0.00000 ± 0.00029,0.6704 ± 0.0038,1.064 ± 0.026
GMIIIA K493[1][all],0.030 ± 0.011,0.216 ± 0.024,0.001560 ± 0.000033,0.13024 ± 0.00040,0.00326 ± 0.00012,0.002811 ± 0.000073,0.00329 ± 0.00011,0.00620 ± 0.00013,0.00000 ± 0.00029,0.6846 ± 0.0038,1.078 ± 0.026
GMIIIA K493[2][all],0.030 ± 0.011,0.214 ± 0.023,0.001667 ± 0.000033,0.13035 ± 0.00040,0.00300 ± 0.00011,0.003596 ± 0.000074,0.00320 ± 0.00011,0.00558 ± 0.00013,0.00000 ± 0.00029,0.6698 ± 0.0038,1.061 ± 0.026
GMIIIA K493[3][all],0.030 ± 0.011,0.214 ± 0.023,0.001702 ± 0.000033,0.13027 ± 0.00040,0.00322 ± 0.00012,0.002972 ± 0.000073,0.00343 ± 0.00011,0.00608 ± 0.00013,0.00000 ± 0.00029,0.6763 ± 0.0038,1.068 ± 0.026
GMIIIA K493[4][all],0.030 ± 0.011,0.215 ± 0.023,0.001700 ± 0.000033,0.13015 ± 0.00040,0.00337 ± 0.00012,0.003183 ± 0.000074,0.00375 ± 0.00011,0.00543 ± 0.00013,0.00000 ± 0.00029,0.6741 ± 0.0038,1.067 ± 0.026
GMIIIA K493[5][all],0.031 ± 0.012,0.214 ± 0.023,0.001609 ± 0.000033,0.13042 ± 0.00040,0.00308 ± 0.00012,0.003111 ± 0.000073,0.00321 ± 0.00010,0.00619 ± 0.00013,0.00000 ± 0.00029,0.6713 ± 0.0038,1.065 ± 0.026
GMIIIA K493[6][all],0.031 ± 0.011,0.215 ± 0.023,0.001586 ± 0.000032,0.13053 ± 0.00040,0.00323 ± 0.00012,0.002902 ± 0.000074,0.00334 ± 0.00011,0.00574 ± 0.00013,0.00000 ± 0.00029,0.6732 ± 0.0038,1.066 ± 0.026
Mean,0.03044 ± 0.00058,0.21464 ± 0.00063,0.001634 ± 0.000056,0.13038 ± 0.00018,0.00317 ± 0.00014,0.00311 ± 0.00026,0.00339 ± 0.00019,0.00585 ± 0.00031,0,0.6742 ± 0.0051,1.0668 ± 0.0054
Nominal,0.0004,0.2063,0.0011,0.1304,0.0019,0.0022,0.0036,0.0055,0.0072,0.6413,1
RDEV (%),6897.8,4,54.5,-0,65.1,39,-6.6,5.7,-100,5.1,6.7
