Repository: NicholasWMRitchie/spex_quant

# spex_quant
Spectral data for evaluating `spex`.  It contains both standard spectra and sample spectra.

 * N132962 represents the TESCAN MIRA4 with 4 silicon nitride window silicon drift detectors in 217 D113 at NIST Gaitherburg.
  * Reference set: "N132962 20 keV" built using 'n132962_20keV.bat' for 20 keV analyses

File: N132962/Quantification/15 keV/GMIIIA/k496.csv
# Configuration
#   Username: nwmr
#   Timestamp: 2025-10-03 08:01:36.039607840 -04:00
#   Application: spex v0.0.118
#   References: `N132962 15 keV` revision 477 - 2025-10-02 21:29:04 -04:00
# Configuration warnings
#   There are no suitable references for [P L₁-M₂ and 1 others; 0.0632>.
# Spectrum
#   GMIIIA K496[0][all]['GMIIIA K496[0][4].msa']
# Fit warnings
#    None
# Quantification results
Name,Element,Z,A,C[z],U[C[z]],N[z],U[N[z]],A[z],U[A[z]]
GMIIIA K496[0][all],O,8,15.999,0.54241,0.04556,0.52538,0.02095,0.66965,0.01858
GMIIIA K496[0][all],Mg,12,24.305,0.06639,0.00011,0.06430,0.00284,0.05395,0.00304
GMIIIA K496[0][all],Al,13,26.9815384,0.06618,0.00020,0.06411,0.00283,0.04845,0.00273
GMIIIA K496[0][all],P,15,30.973761998,0.35744,0.00057,0.34621,0.01528,0.22794,0.01282
# Notes
#   Analytical total: 1.032 ± 0.046
#   Duane-Hunt: 15.20 keV
#   Residual written to GMIIIA K496[0][4][residual].msa.
#   Plot output to 'GMIIIA K496[0][4][quantify].pdf'
# Spectrum
#   GMIIIA K496[1][all]['GMIIIA K496[1][4].msa']
# Fit warnings
#    None
# Quantification results
Name,Element,Z,A,C[z],U[C[z]],N[z],U[N[z]],A[z],U[A[z]]
GMIIIA K496[1][all],O,8,15.999,0.51518,0.04277,0.51654,0.02073,0.66179,0.01858
GMIIIA K496[1][all],Mg,12,24.305,0.06518,0.00010,0.06535,0.00280,0.05512,0.00303
GMIIIA K496[1][all],Al,13,26.9815384,0.06520,0.00019,0.06537,0.00281,0.04966,0.00273
GMIIIA K496[1][all],P,15,30.973761998,0.35181,0.00054,0.35274,0.01513,0.23344,0.01283
# Notes
#   Analytical total: 0.997 ± 0.043
#   Duane-Hunt: 15.20 keV
#   Residual written to GMIIIA K496[1][4][residual].msa.
#   Plot output to 'GMIIIA K496[1][4][quantify].pdf'
# Spectrum
#   GMIIIA K496[2][all]['GMIIIA K496[2][4].msa']
# Fit warnings
#    None
# Quantification results
Name,Element,Z,A,C[z],U[C[z]],N[z],U[N[z]],A[z],U[A[z]]
GMIIIA K496[2][all],O,8,15.999,0.54382,0.04569,0.52589,0.02095,0.67009,0.01857
GMIIIA K496[2][all],Mg,12,24.305,0.06652,0.00011,0.06433,0.00284,0.05395,0.00304
GMIIIA K496[2][all],Al,13,26.9815384,0.06629,0.00020,0.06411,0.00284,0.04844,0.00273
GMIIIA K496[2][all],P,15,30.973761998,0.35747,0.00057,0.34568,0.01528,0.22752,0.01281
# Notes
#   Analytical total: 1.034 ± 0.046
#   Duane-Hunt: 15.20 keV
#   Residual written to GMIIIA K496[2][4][residual].msa.
#   Plot output to 'GMIIIA K496[2][4][quantify].pdf'
# Spectrum
#   GMIIIA K496[3][all]['GMIIIA K496[3][4].msa']
# Fit warnings
#    None
# Quantification results
Name,Element,Z,A,C[z],U[C[z]],N[z],U[N[z]],A[z],U[A[z]]
GMIIIA K496[3][all],O,8,15.999,0.54606,0.04592,0.52645,0.02097,0.67059,0.01858
GMIIIA K496[3][all],Mg,12,24.305,0.06653,0.00011,0.06414,0.00284,0.05378,0.00303
GMIIIA K496[3][all],Al,13,26.9815384,0.06654,0.00020,0.06415,0.00285,0.04845,0.00274
GMIIIA K496[3][all],P,15,30.973761998,0.35813,0.00057,0.34526,0.01529,0.22717,0.01282
# Notes
#   Analytical total: 1.037 ± 0.046
#   Duane-Hunt: 15.20 keV
#   Residual written to GMIIIA K496[3][4][residual].msa.
#   Plot output to 'GMIIIA K496[3][4][quantify].pdf'
# Spectrum
#   GMIIIA K496[4][all]['GMIIIA K496[4][4].msa']
# Fit warnings
#    None
# Quantification results
Name,Element,Z,A,C[z],U[C[z]],N[z],U[N[z]],A[z],U[A[z]]
GMIIIA K496[4][all],O,8,15.999,0.54482,0.04584,0.52590,0.02098,0.67014,0.01860
GMIIIA K496[4][all],Mg,12,24.305,0.06644,0.00011,0.06413,0.00284,0.05379,0.00303
GMIIIA K496[4][all],Al,13,26.9815384,0.06621,0.00020,0.06391,0.00283,0.04829,0.00273
GMIIIA K496[4][all],P,15,30.973761998,0.35850,0.00057,0.34605,0.01532,0.22777,0.01285
# Notes
#   Analytical total: 1.036 ± 0.046
#   Duane-Hunt: 15.20 keV
#   Residual written to GMIIIA K496[4][4][residual].msa.
#   Plot output to 'GMIIIA K496[4][4][quantify].pdf'
# Spectrum
#   GMIIIA K496[5][all]['GMIIIA K496[5][4].msa']
# Fit warnings
#    None
# Quantification results
Name,Element,Z,A,C[z],U[C[z]],N[z],U[N[z]],A[z],U[A[z]]
GMIIIA K496[5][all],O,8,15.999,0.54466,0.04577,0.52579,0.02095,0.67000,0.01858
GMIIIA K496[5][all],Mg,12,24.305,0.06642,0.00011,0.06412,0.00284,0.05379,0.00303
GMIIIA K496[5][all],Al,13,26.9815384,0.06688,0.00020,0.06456,0.00286,0.04878,0.00275
GMIIIA K496[5][all],P,15,30.973761998,0.35793,0.00057,0.34552,0.01527,0.22743,0.01281
# Notes
#   Analytical total: 1.036 ± 0.046
#   Duane-Hunt: 15.20 keV
#   Residual written to GMIIIA K496[5][4][residual].msa.
#   Plot output to 'GMIIIA K496[5][4][quantify].pdf'
# Spectrum
#   GMIIIA K496[6][all]['GMIIIA K496[6][4].msa']
# Fit warnings
#    None
# Quantification results
Name,Element,Z,A,C[z],U[C[z]],N[z],U[N[z]],A[z],U[A[z]]
GMIIIA K496[6][all],O,8,15.999,0.54320,0.04566,0.52544,0.02096,0.66970,0.01859
GMIIIA K496[6][all],Mg,12,24.305,0.06663,0.00011,0.06445,0.00285,0.05407,0.00304
GMIIIA K496[6][all],Al,13,26.9815384,0.06617,0.00020,0.06400,0.00283,0.04837,0.00273
GMIIIA K496[6][all],P,15,30.973761998,0.35781,0.00057,0.34611,0.01529,0.22786,0.01283
# Notes
#   Analytical total: 1.034 ± 0.046
#   Duane-Hunt: 15.17 keV
#   Residual written to GMIIIA K496[6][4][residual].msa.
#   Plot output to 'GMIIIA K496[6][4][quantify].pdf'
# Spectrum
#   GMIIIA K496[7][all]['GMIIIA K496[7][4].msa']
# Fit warnings
#    None
# Quantification results
Name,Element,Z,A,C[z],U[C[z]],N[z],U[N[z]],A[z],U[A[z]]
GMIIIA K496[7][all],O,8,15.999,0.53367,0.04469,0.52210,0.02090,0.66674,0.01861
GMIIIA K496[7][all],Mg,12,24.305,0.06609,0.00011,0.06466,0.00283,0.05436,0.00304
GMIIIA K496[7][all],Al,13,26.9815384,0.06608,0.00019,0.06465,0.00283,0.04896,0.00274
GMIIIA K496[7][all],P,15,30.973761998,0.35632,0.00056,0.34859,0.01524,0.22995,0.01284
# Notes
#   Analytical total: 1.022 ± 0.045
#   Duane-Hunt: 15.19 keV
#   Residual written to GMIIIA K496[7][4][residual].msa.
#   Plot output to 'GMIIIA K496[7][4][quantify].pdf'
# Spectrum
#   GMIIIA K496[8][all]['GMIIIA K496[8][4].msa']
# Fit warnings
#    None
# Quantification results
Name,Element,Z,A,C[z],U[C[z]],N[z],U[N[z]],A[z],U[A[z]]
GMIIIA K496[8][all],O,8,15.999,0.54978,0.04501,0.54241,0.02032,0.68421,0.01769
GMIIIA K496[8][all],Mg,12,24.305,0.06548,0.00011,0.06461,0.00287,0.05365,0.00301
GMIIIA K496[8][all],Al,13,26.9815384,0.06399,0.00019,0.06313,0.00281,0.04722,0.00265
GMIIIA K496[8][all],P,15,30.973761998,0.33433,0.00052,0.32985,0.01465,0.21492,0.01204
# Notes
#   Analytical total: 1.014 ± 0.045
#   Duane-Hunt: 15.20 keV
#   Residual written to GMIIIA K496[8][4][residual].msa.
#   Plot output to 'GMIIIA K496[8][4][quantify].pdf'
# Result Comparison
Name,O,Mg,Al,P,Σ
GMIIIA K496[0][all],0.542 ± 0.046,0.06639 ± 0.00011,0.06618 ± 0.00020,0.35744 ± 0.00057,1.032 ± 0.046
GMIIIA K496[1][all],0.515 ± 0.043,0.06518 ± 0.00010,0.06520 ± 0.00019,0.35181 ± 0.00054,0.997 ± 0.043
GMIIIA K496[2][all],0.544 ± 0.046,0.06652 ± 0.00011,0.06629 ± 0.00020,0.35747 ± 0.00057,1.034 ± 0.046
GMIIIA K496[3][all],0.546 ± 0.046,0.06653 ± 0.00011,0.06654 ± 0.00020,0.35813 ± 0.00057,1.037 ± 0.046
GMIIIA K496[4][all],0.545 ± 0.046,0.06644 ± 0.00011,0.06621 ± 0.00020,0.35850 ± 0.00057,1.036 ± 0.046
GMIIIA K496[5][all],0.545 ± 0.046,0.06642 ± 0.00011,0.06688 ± 0.00020,0.35793 ± 0.00057,1.036 ± 0.046
GMIIIA K496[6][all],0.543 ± 0.046,0.06663 ± 0.00011,0.06617 ± 0.00020,0.35781 ± 0.00057,1.034 ± 0.046
GMIIIA K496[7][all],0.534 ± 0.045,0.06609 ± 0.00011,0.06608 ± 0.00019,0.35632 ± 0.00056,1.022 ± 0.045
GMIIIA K496[8][all],0.550 ± 0.045,0.06548 ± 0.00011,0.06399 ± 0.00019,0.33433 ± 0.00052,1.014 ± 0.045
Mean,0.540 ± 0.010,0.06619 ± 0.00051,0.06595 ± 0.00086,0.3544 ± 0.0078,1.027 ± 0.014
Nominal,0.538,0.0545,0.0605,0.3471,1
RDEV (%),0.5,21.5,9,2.1,2.7

File: N132962/Quantification/15 keV/GMIIIA/k497.csv
# Configuration
#   Username: nwmr
#   Timestamp: 2025-10-03 08:01:36.467247266 -04:00
#   Application: spex v0.0.118
#   References: `N132962 15 keV` revision 477 - 2025-10-02 21:29:04 -04:00
# Configuration warnings
#   The Duane-Hunt (14.83 keV) for CeO2 standard for 'N132962' detector differs by more than 1 % from the beam energy (15.00 keV)!!
#   There are no suitable references for [P L₁-M₂ and 1 others; 0.0632>.
#   There are no suitable references for [Pb M₃-M₄ and 1 others; 0.0015>.
# Spectrum
#   GMIIIA K497[0][all]['GMIIIA K497[0][4].msa']
# Fit warnings
#   The k-ratio '[Ti L₃-M₅ + 13 others] = -0.00937 ± 0.00068' is more than 3σ negative.
#   The k-ratio '[Fe L₃-M₅ + 13 others] = -0.00795 ± 0.00075' is more than 3σ negative.
#   The k-ratio '[Ce M₅-N₃ + 18 others] = -0.00606 ± 0.00085' is more than 3σ negative.
#   The k-ratio '[Ta M₁-O₂ + 1 other] = -0.997 ± 0.050' is more than 3σ negative.
#   The k-ratio '[Pb M₂-N₄ + 9 others] = -0.0384 ± 0.0067' is more than 3σ negative.
#   The k-ratio '[Ta L₃-M₁ + 1 other] = -0.0157 ± 0.0039' is more than 3σ negative.
#   The k-ratio '[Pb L₃-M₁ + 1 other] = -0.119 ± 0.031' is more than 3σ negative.
# Quantification results
Name,Element,Z,A,C[z],U[C[z]],N[z],U[N[z]],A[z],U[A[z]]
GMIIIA K497[0][all],B,5,10.81,0.08230,0.03152,0.07231,0.02584,0.13156,0.04420
GMIIIA K497[0][all],O,8,15.999,0.54382,0.04380,0.47784,0.02407,0.58738,0.03545
GMIIIA K497[0][all],Mg,12,24.305,0.06408,0.00021,0.05630,0.00268,0.04556,0.00315
GMIIIA K497[0][all],Al,13,26.9815384,0.06073,0.00022,0.05336,0.00254,0.03890,0.00269
GMIIIA K497[0][all],Si,14,28.085,0.00338,0.00006,0.00297,0.00015,0.00208,0.00015
GMIIIA K497[0][all],P,15,30.973761998,0.33153,0.00099,0.29131,0.01383,0.18496,0.01279
GMIIIA K497[0][all],Ti,22,47.867,0.00256,0.00004,0.00225,0.00011,0.00092,0.00007
GMIIIA K497[0][all],Fe,26,55.845,0.00341,0.00005,0.00300,0.00015,0.00106,0.00007
GMIIIA K497[0][all],Zr,40,91.224,0.03182,0.00033,0.02796,0.00136,0.00603,0.00042
GMIIIA K497[0][all],Ce,58,140.116,0.00656,0.00009,0.00576,0.00028,0.00081,0.00006
GMIIIA K497[0][all],Ta,73,180.94788,0.00790,0.00025,0.00694,0.00040,0.00075,0.00006
GMIIIA K497[0][all],Pb,82,207.2,0.00000,0.00125,0.00000,0.00109,0.00000,0.00010
# Notes
#   Analytical total: 1.138 ± 0.054
#   Duane-Hunt: 15.16 keV
#   Residual written to GMIIIA K497[0][4][residual].msa.
#   Plot output to 'GMIIIA K497[0][4][quantify].pdf'
# Spectrum
#   GMIIIA K497[1][all]['GMIIIA K497[1][4].msa']
# Fit warnings
#   The k-ratio '[Ti L₃-M₅ + 13 others] = -0.00887 ± 0.00068' is more than 3σ negative.
#   The k-ratio '[Fe L₃-M₅ + 13 others] = -0.00691 ± 0.00075' is more than 3σ negative.
#   The k-ratio '[Ce M₅-N₃ + 18 others] = -0.00339 ± 0.00085' is more than 3σ negative.
#   The k-ratio '[Ta M₁-O₂ + 1 other] = -1.135 ± 0.050' is more than 3σ negative.
#   The k-ratio '[Pb M₂-N₄ + 9 others] = -0.0383 ± 0.0067' is more than 3σ negative.
#   The k-ratio '[Ta L₂-N₄ + 11 others] = -0.0062 ± 0.0016' is more than 3σ negative.
# Quantification results
Name,Element,Z,A,C[z],U[C[z]],N[z],U[N[z]],A[z],U[A[z]]
GMIIIA K497[1][all],B,5,10.81,0.07599,0.02907,0.06692,0.02403,0.12250,0.04154
GMIIIA K497[1][all],O,8,15.999,0.54495,0.04385,0.47993,0.02356,0.59358,0.03392
GMIIIA K497[1][all],Mg,12,24.305,0.06448,0.00020,0.05679,0.00264,0.04623,0.00310
GMIIIA K497[1][all],Al,13,26.9815384,0.06077,0.00022,0.05352,0.00249,0.03925,0.00263
GMIIIA K497[1][all],Si,14,28.085,0.00314,0.00006,0.00276,0.00014,0.00195,0.00014
GMIIIA K497[1][all],P,15,30.973761998,0.33171,0.00120,0.29213,0.01356,0.18663,0.01250
GMIIIA K497[1][all],Ti,22,47.867,0.00260,0.00004,0.00229,0.00011,0.00095,0.00006
GMIIIA K497[1][all],Fe,26,55.845,0.00322,0.00005,0.00283,0.00014,0.00100,0.00007
GMIIIA K497[1][all],Zr,40,91.224,0.03220,0.00034,0.02836,0.00135,0.00615,0.00042
GMIIIA K497[1][all],Ce,58,140.116,0.00618,0.00009,0.00544,0.00026,0.00077,0.00005
GMIIIA K497[1][all],Ta,73,180.94788,0.01015,0.00025,0.00894,0.00047,0.00098,0.00007
GMIIIA K497[1][all],Pb,82,207.2,0.00009,0.00146,0.00008,0.00128,0.00001,0.00012
# Notes
#   Analytical total: 1.135 ± 0.053
#   Duane-Hunt: 15.20 keV
#   Residual written to GMIIIA K497[1][4][residual].msa.
#   Plot output to 'GMIIIA K497[1][4][quantify].pdf'
# Spectrum
#   GMIIIA K497[2][all]['GMIIIA K497[2][4].msa']
# Fit warnings
#   The k-ratio '[Fe L₃-M₅ + 13 others] = -0.00259 ± 0.00077' is more than 3σ negative.
#   The k-ratio '[Ta M₁-O₂ + 1 other] = -1.108 ± 0.049' is more than 3σ negative.
#   The k-ratio '[Pb M₂-N₄ + 9 others] = -0.0428 ± 0.0065' is more than 3σ negative.
# Quantification results
Name,Element,Z,A,C[z],U[C[z]],N[z],U[N[z]],A[z],U[A[z]]
GMIIIA K497[2][all],B,5,10.81,0.06851,0.02581,0.06180,0.02197,0.11317,0.03819
GMIIIA K497[2][all],O,8,15.999,0.54580,0.04290,0.49239,0.02276,0.60921,0.03201
GMIIIA K497[2][all],Mg,12,24.305,0.06320,0.00019,0.05701,0.00258,0.04643,0.00298
GMIIIA K497[2][all],Al,13,26.9815384,0.05889,0.00021,0.05313,0.00241,0.03898,0.00250
GMIIIA K497[2][all],Si,14,28.085,0.00316,0.00005,0.00285,0.00014,0.00201,0.00013
GMIIIA K497[2][all],P,15,30.973761998,0.31292,0.00081,0.28229,0.01277,0.18041,0.01157
GMIIIA K497[2][all],Ti,22,47.867,0.00233,0.00003,0.00210,0.00010,0.00087,0.00006
GMIIIA K497[2][all],Fe,26,55.845,0.00260,0.00005,0.00235,0.00012,0.00083,0.00006
GMIIIA K497[2][all],Zr,40,91.224,0.03066,0.00032,0.02766,0.00128,0.00600,0.00039
GMIIIA K497[2][all],Ce,58,140.116,0.00611,0.00009,0.00551,0.00026,0.00078,0.00005
GMIIIA K497[2][all],Ta,73,180.94788,0.00642,0.00024,0.00579,0.00034,0.00063,0.00005
GMIIIA K497[2][all],Pb,82,207.2,0.00789,0.00135,0.00711,0.00125,0.00068,0.00012
# Notes
#   Analytical total: 1.108 ± 0.050
#   Duane-Hunt: 15.20 keV
#   Residual written to GMIIIA K497[2][4][residual].msa.
#   Plot output to 'GMIIIA K497[2][4][quantify].pdf'
# Spectrum
#   GMIIIA K497[3][all]['GMIIIA K497[3][4].msa']
# Fit warnings
#   The k-ratio '[Ti L₃-M₅ + 13 others] = -0.00827 ± 0.00068' is more than 3σ negative.
#   The k-ratio '[Fe L₃-M₅ + 13 others] = -0.00657 ± 0.00075' is more than 3σ negative.
#   The k-ratio '[Ce M₅-N₃ + 18 others] = -0.00611 ± 0.00085' is more than 3σ negative.
#   The k-ratio '[Ta M₁-O₂ + 1 other] = -0.998 ± 0.051' is more than 3σ negative.
# Quantification results
Name,Element,Z,A,C[z],U[C[z]],N[z],U[N[z]],A[z],U[A[z]]
GMIIIA K497[3][all],B,5,10.81,0.07629,0.02933,0.06655,0.02401,0.12263,0.04177
GMIIIA K497[3][all],O,8,15.999,0.54677,0.04379,0.47693,0.02342,0.59383,0.03401
GMIIIA K497[3][all],Mg,12,24.305,0.06453,0.00020,0.05629,0.00259,0.04613,0.00309
GMIIIA K497[3][all],Al,13,26.9815384,0.06090,0.00022,0.05312,0.00245,0.03922,0.00263
GMIIIA K497[3][all],Si,14,28.085,0.00327,0.00006,0.00285,0.00014,0.00202,0.00014
GMIIIA K497[3][all],P,15,30.973761998,0.33091,0.00101,0.28865,0.01329,0.18564,0.01244
GMIIIA K497[3][all],Ti,22,47.867,0.00267,0.00004,0.00233,0.00011,0.00097,0.00007
GMIIIA K497[3][all],Fe,26,55.845,0.00334,0.00005,0.00291,0.00014,0.00104,0.00007
GMIIIA K497[3][all],Zr,40,91.224,0.03116,0.00033,0.02718,0.00128,0.00594,0.00040
GMIIIA K497[3][all],Ce,58,140.116,0.00614,0.00009,0.00535,0.00026,0.00076,0.00005
GMIIIA K497[3][all],Ta,73,180.94788,0.00812,0.00025,0.00709,0.00039,0.00078,0.00006
GMIIIA K497[3][all],Pb,82,207.2,0.01232,0.00147,0.01074,0.00136,0.00103,0.00014
# Notes
#   Analytical total: 1.146 ± 0.053
#   Duane-Hunt: 15.20 keV
#   Residual written to GMIIIA K497[3][4][residual].msa.
#   Plot output to 'GMIIIA K497[3][4][quantify].pdf'
# Spectrum
#   GMIIIA K497[4][all]['GMIIIA K497[4][4].msa']
# Fit warnings
#   The k-ratio '[Ti L₃-M₅ + 13 others] = -0.01050 ± 0.00069' is more than 3σ negative.
#   The k-ratio '[Fe L₃-M₅ + 13 others] = -0.00548 ± 0.00075' is more than 3σ negative.
#   The k-ratio '[Ce M₅-N₃ + 18 others] = -0.00412 ± 0.00085' is more than 3σ negative.
#   The k-ratio '[Ta M₁-O₂ + 1 other] = -0.985 ± 0.050' is more than 3σ negative.
#   The k-ratio '[Pb M₂-N₄ + 9 others] = -0.0349 ± 0.0067' is more than 3σ negative.
# Quantification results
Name,Element,Z,A,C[z],U[C[z]],N[z],U[N[z]],A[z],U[A[z]]
GMIIIA K497[4][all],B,5,10.81,0.08046,0.03072,0.07116,0.02538,0.13017,0.04366
GMIIIA K497[4][all],O,8,15.999,0.53683,0.04294,0.47482,0.02377,0.58682,0.03503
GMIIIA K497[4][all],Mg,12,24.305,0.06408,0.00020,0.05668,0.00265,0.04611,0.00316
GMIIIA K497[4][all],Al,13,26.9815384,0.06055,0.00022,0.05355,0.00251,0.03925,0.00269
GMIIIA K497[4][all],Si,14,28.085,0.00343,0.00006,0.00303,0.00015,0.00213,0.00015
GMIIIA K497[4][all],P,15,30.973761998,0.32891,0.00082,0.29092,0.01360,0.18572,0.01270
GMIIIA K497[4][all],Ti,22,47.867,0.00253,0.00004,0.00223,0.00011,0.00092,0.00006
GMIIIA K497[4][all],Fe,26,55.845,0.00298,0.00005,0.00264,0.00013,0.00093,0.00007
GMIIIA K497[4][all],Zr,40,91.224,0.03099,0.00032,0.02741,0.00131,0.00594,0.00041
GMIIIA K497[4][all],Ce,58,140.116,0.00647,0.00009,0.00572,0.00028,0.00081,0.00006
GMIIIA K497[4][all],Ta,73,180.94788,0.00607,0.00025,0.00537,0.00033,0.00059,0.00005
GMIIIA K497[4][all],Pb,82,207.2,0.00731,0.00146,0.00646,0.00132,0.00062,0.00013
# Notes
#   Analytical total: 1.131 ± 0.053
#   Duane-Hunt: 15.20 keV
#   Residual written to GMIIIA K497[4][4][residual].msa.
#   Plot output to 'GMIIIA K497[4][4][quantify].pdf'
# Spectrum
#   GMIIIA K497[5][all]['GMIIIA K497[5][4].msa']
# Fit warnings
#   The k-ratio '[Ti L₃-M₅ + 13 others] = -0.01048 ± 0.00068' is more than 3σ negative.
#   The k-ratio '[Fe L₃-M₅ + 13 others] = -0.00640 ± 0.00075' is more than 3σ negative.
#   The k-ratio '[Ce M₅-N₃ + 18 others] = -0.00499 ± 0.00085' is more than 3σ negative.
#   The k-ratio '[Ta M₁-O₂ + 1 other] = -1.180 ± 0.050' is more than 3σ negative.
#   The k-ratio '[Pb L₃-M₁ + 1 other] = -0.132 ± 0.031' is more than 3σ negative.
# Quantification results
Name,Element,Z,A,C[z],U[C[z]],N[z],U[N[z]],A[z],U[A[z]]
GMIIIA K497[5][all],B,5,10.81,0.07907,0.03037,0.06905,0.02483,0.12686,0.04296
GMIIIA K497[5][all],O,8,15.999,0.54490,0.04366,0.47586,0.02365,0.59067,0.03469
GMIIIA K497[5][all],Mg,12,24.305,0.06438,0.00020,0.05623,0.00262,0.04594,0.00312
GMIIIA K497[5][all],Al,13,26.9815384,0.06079,0.00022,0.05309,0.00247,0.03908,0.00266
GMIIIA K497[5][all],Si,14,28.085,0.00313,0.00006,0.00273,0.00014,0.00193,0.00014
GMIIIA K497[5][all],P,15,30.973761998,0.33056,0.00109,0.28867,0.01343,0.18508,0.01258
GMIIIA K497[5][all],Ti,22,47.867,0.00250,0.00004,0.00219,0.00011,0.00091,0.00006
GMIIIA K497[5][all],Fe,26,55.845,0.00318,0.00005,0.00278,0.00014,0.00099,0.00007
GMIIIA K497[5][all],Zr,40,91.224,0.03237,0.00034,0.02827,0.00134,0.00615,0.00042
GMIIIA K497[5][all],Ce,58,140.116,0.00635,0.00009,0.00554,0.00027,0.00079,0.00005
GMIIIA K497[5][all],Ta,73,180.94788,0.00902,0.00025,0.00788,0.00043,0.00086,0.00006
GMIIIA K497[5][all],Pb,82,207.2,0.00884,0.00146,0.00772,0.00132,0.00074,0.00013
# Notes
#   Analytical total: 1.145 ± 0.053
#   Duane-Hunt: 15.20 keV
#   Residual written to GMIIIA K497[5][4][residual].msa.
#   Plot output to 'GMIIIA K497[5][4][quantify].pdf'
# Spectrum
#   GMIIIA K497[6][all]['GMIIIA K497[6][4].msa']
# Fit warnings
#   The k-ratio '[Ti L₃-M₅ + 13 others] = -0.00399 ± 0.00069' is more than 3σ negative.
#   The k-ratio '[Fe L₃-M₅ + 13 others] = -0.00295 ± 0.00075' is more than 3σ negative.
#   The k-ratio '[Ta M₁-O₂ + 1 other] = -1.192 ± 0.050' is more than 3σ negative.
#   The k-ratio '[Pb M₂-N₄ + 9 others] = -0.0330 ± 0.0067' is more than 3σ negative.
#   The k-ratio '[Pb L₃-M₁ + 1 other] = -0.159 ± 0.031' is more than 3σ negative.
# Quantification results
Name,Element,Z,A,C[z],U[C[z]],N[z],U[N[z]],A[z],U[A[z]]
GMIIIA K497[6][all],B,5,10.81,0.06862,0.02638,0.05976,0.02173,0.11090,0.03828
GMIIIA K497[6][all],O,8,15.999,0.55368,0.04422,0.48219,0.02282,0.60456,0.03208
GMIIIA K497[6][all],Mg,12,24.305,0.06456,0.00020,0.05622,0.00253,0.04640,0.00299
GMIIIA K497[6][all],Al,13,26.9815384,0.06083,0.00022,0.05297,0.00238,0.03938,0.00254
GMIIIA K497[6][all],Si,14,28.085,0.00346,0.00006,0.00302,0.00014,0.00215,0.00014
GMIIIA K497[6][all],P,15,30.973761998,0.32919,0.00105,0.28668,0.01288,0.18566,0.01197
GMIIIA K497[6][all],Ti,22,47.867,0.00244,0.00004,0.00213,0.00010,0.00089,0.00006
GMIIIA K497[6][all],Fe,26,55.845,0.00310,0.00005,0.00270,0.00013,0.00097,0.00006
GMIIIA K497[6][all],Zr,40,91.224,0.03222,0.00033,0.02806,0.00129,0.00617,0.00040
GMIIIA K497[6][all],Ce,58,140.116,0.00626,0.00009,0.00545,0.00026,0.00078,0.00005
GMIIIA K497[6][all],Ta,73,180.94788,0.00866,0.00025,0.00755,0.00040,0.00084,0.00006
GMIIIA K497[6][all],Pb,82,207.2,0.01525,0.00146,0.01328,0.00139,0.00129,0.00015
# Notes
#   Analytical total: 1.148 ± 0.052
#   Duane-Hunt: 15.20 keV
#   Residual written to GMIIIA K497[6][4][residual].msa.
#   Plot output to 'GMIIIA K497[6][4][quantify].pdf'
# Spectrum
#   GMIIIA K497[7][all]['GMIIIA K497[7][4].msa']
# Fit warnings
#   The k-ratio '[Ti L₃-M₅ + 13 others] = -0.01105 ± 0.00068' is more than 3σ negative.
#   The k-ratio '[Fe L₃-M₅ + 13 others] = -0.00670 ± 0.00075' is more than 3σ negative.
#   The k-ratio '[Ce M₅-N₃ + 18 others] = -0.00620 ± 0.00085' is more than 3σ negative.
#   The k-ratio '[Ta M₁-O₂ + 1 other] = -1.110 ± 0.050' is more than 3σ negative.
#   The k-ratio '[Pb M₂-N₄ + 9 others] = -0.0305 ± 0.0066' is more than 3σ negative.
# Quantification results
Name,Element,Z,A,C[z],U[C[z]],N[z],U[N[z]],A[z],U[A[z]]
GMIIIA K497[7][all],B,5,10.81,0.08121,0.03122,0.07072,0.02541,0.12968,0.04382
GMIIIA K497[7][all],O,8,15.999,0.54582,0.04376,0.47534,0.02382,0.58894,0.03520
GMIIIA K497[7][all],Mg,12,24.305,0.06427,0.00020,0.05597,0.00263,0.04565,0.00314
GMIIIA K497[7][all],Al,13,26.9815384,0.06086,0.00022,0.05300,0.00249,0.03894,0.00268
GMIIIA K497[7][all],Si,14,28.085,0.00352,0.00006,0.00306,0.00015,0.00216,0.00015
GMIIIA K497[7][all],P,15,30.973761998,0.33090,0.00114,0.28817,0.01351,0.18442,0.01267
GMIIIA K497[7][all],Ti,22,47.867,0.00238,0.00004,0.00208,0.00010,0.00086,0.00006
GMIIIA K497[7][all],Fe,26,55.845,0.00313,0.00005,0.00273,0.00014,0.00097,0.00007
GMIIIA K497[7][all],Zr,40,91.224,0.03148,0.00034,0.02742,0.00132,0.00596,0.00041
GMIIIA K497[7][all],Ce,58,140.116,0.00625,0.00009,0.00544,0.00027,0.00077,0.00005
GMIIIA K497[7][all],Ta,73,180.94788,0.00949,0.00025,0.00826,0.00044,0.00091,0.00007
GMIIIA K497[7][all],Pb,82,207.2,0.00897,0.00146,0.00782,0.00131,0.00075,0.00013
# Notes
#   Analytical total: 1.148 ± 0.054
#   Duane-Hunt: 15.20 keV
#   Residual written to GMIIIA K497[7][4][residual].msa.
#   Plot output to 'GMIIIA K497[7][4][quantify].pdf'
# Spectrum
#   GMIIIA K497[8][all]['GMIIIA K497[8][4].msa']
# Fit warnings
#   The k-ratio '[Ti L₃-M₅ + 13 others] = -0.01031 ± 0.00068' is more than 3σ negative.
#   The k-ratio '[Fe L₃-M₅ + 13 others] = -0.00898 ± 0.00075' is more than 3σ negative.
#   The k-ratio '[Ce M₅-N₃ + 18 others] = -0.00463 ± 0.00085' is more than 3σ negative.
#   The k-ratio '[Ta M₁-O₂ + 1 other] = -1.003 ± 0.050' is more than 3σ negative.
#   The k-ratio '[Pb M₂-N₄ + 9 others] = -0.0378 ± 0.0067' is more than 3σ negative.
#   The k-ratio '[Pb L₃-N₅ + 10 others] = -0.0123 ± 0.0039' is more than 3σ negative.
# Quantification results
Name,Element,Z,A,C[z],U[C[z]],N[z],U[N[z]],A[z],U[A[z]]
GMIIIA K497[8][all],B,5,10.81,0.08279,0.03175,0.07250,0.02594,0.13249,0.04452
GMIIIA K497[8][all],O,8,15.999,0.54164,0.04346,0.47437,0.02397,0.58570,0.03556
GMIIIA K497[8][all],Mg,12,24.305,0.06475,0.00021,0.05671,0.00268,0.04609,0.00319
GMIIIA K497[8][all],Al,13,26.9815384,0.06088,0.00023,0.05332,0.00252,0.03904,0.00271
GMIIIA K497[8][all],Si,14,28.085,0.00317,0.00006,0.00278,0.00014,0.00195,0.00014
GMIIIA K497[8][all],P,15,30.973761998,0.33055,0.00092,0.28950,0.01366,0.18463,0.01279
GMIIIA K497[8][all],Ti,22,47.867,0.00262,0.00004,0.00229,0.00011,0.00095,0.00007
GMIIIA K497[8][all],Fe,26,55.845,0.00322,0.00005,0.00282,0.00014,0.00100,0.00007
GMIIIA K497[8][all],Zr,40,91.224,0.03230,0.00033,0.02828,0.00136,0.00612,0.00043
GMIIIA K497[8][all],Ce,58,140.116,0.00690,0.00009,0.00604,0.00030,0.00085,0.00006
GMIIIA K497[8][all],Ta,73,180.94788,0.00717,0.00025,0.00628,0.00037,0.00069,0.00005
GMIIIA K497[8][all],Pb,82,207.2,0.00582,0.00146,0.00510,0.00129,0.00049,0.00013
# Notes
#   Analytical total: 1.142 ± 0.054
#   Duane-Hunt: 15.20 keV
#   Residual written to GMIIIA K497[8][4][residual].msa.
#   Plot output to 'GMIIIA K497[8][4][quantify].pdf'
# Result Comparison
Name,B,O,Mg,Al,Si,P,Ti,Fe,Zr,Ce,Ta,Pb,Σ
GMIIIA K497[0][all],0.082 ± 0.032,0.544 ± 0.044,0.06408 ± 0.00021,0.06073 ± 0.00022,0.003376 ± 0.000057,0.33153 ± 0.00099,0.002558 ± 0.000036,0.003414 ± 0.000052,0.03182 ± 0.00033,0.006557 ± 0.000091,0.00790 ± 0.00025,0.0000 ± 0.0012,1.138 ± 0.054
GMIIIA K497[1][all],0.076 ± 0.029,0.545 ± 0.044,0.06448 ± 0.00020,0.06077 ± 0.00022,0.003137 ± 0.000058,0.3317 ± 0.0012,0.002602 ± 0.000036,0.003215 ± 0.000052,0.03220 ± 0.00034,0.006176 ± 0.000091,0.01015 ± 0.00025,0.0001 ± 0.0015,1.135 ± 0.053
GMIIIA K497[2][all],0.069 ± 0.026,0.546 ± 0.043,0.06320 ± 0.00019,0.05889 ± 0.00021,0.003157 ± 0.000054,0.31292 ± 0.00081,0.002332 ± 0.000035,0.002602 ± 0.000050,0.03066 ± 0.00032,0.006113 ± 0.000088,0.00642 ± 0.00024,0.0079 ± 0.0013,1.108 ± 0.050
GMIIIA K497[3][all],0.076 ± 0.029,0.547 ± 0.044,0.06453 ± 0.00020,0.06090 ± 0.00022,0.003272 ± 0.000057,0.3309 ± 0.0010,0.002675 ± 0.000036,0.003336 ± 0.000052,0.03116 ± 0.00033,0.006135 ± 0.000091,0.00812 ± 0.00025,0.0123 ± 0.0015,1.146 ± 0.053
GMIIIA K497[4][all],0.080 ± 0.031,0.537 ± 0.043,0.06408 ± 0.00020,0.06055 ± 0.00022,0.003426 ± 0.000055,0.32891 ± 0.00082,0.002526 ± 0.000036,0.002981 ± 0.000052,0.03099 ± 0.00032,0.006466 ± 0.000091,0.00607 ± 0.00025,0.0073 ± 0.0015,1.131 ± 0.053
GMIIIA K497[5][all],0.079 ± 0.030,0.545 ± 0.044,0.06438 ± 0.00020,0.06079 ± 0.00022,0.003132 ± 0.000057,0.3306 ± 0.0011,0.002504 ± 0.000036,0.003183 ± 0.000052,0.03237 ± 0.00034,0.006347 ± 0.000091,0.00902 ± 0.00025,0.0088 ± 0.0015,1.145 ± 0.053
GMIIIA K497[6][all],0.069 ± 0.026,0.554 ± 0.044,0.06456 ± 0.00020,0.06083 ± 0.00022,0.003463 ± 0.000058,0.3292 ± 0.0011,0.002441 ± 0.000036,0.003103 ± 0.000051,0.03222 ± 0.00033,0.006255 ± 0.000091,0.00866 ± 0.00025,0.0153 ± 0.0015,1.148 ± 0.052
GMIIIA K497[7][all],0.081 ± 0.031,0.546 ± 0.044,0.06427 ± 0.00020,0.06086 ± 0.00022,0.003516 ± 0.000059,0.3309 ± 0.0011,0.002384 ± 0.000036,0.003130 ± 0.000052,0.03148 ± 0.00034,0.006250 ± 0.000091,0.00949 ± 0.00025,0.0090 ± 0.0015,1.148 ± 0.054
GMIIIA K497[8][all],0.083 ± 0.032,0.542 ± 0.043,0.06475 ± 0.00021,0.06088 ± 0.00023,0.003173 ± 0.000055,0.33055 ± 0.00092,0.002617 ± 0.000036,0.003225 ± 0.000052,0.03230 ± 0.00033,0.006899 ± 0.000092,0.00717 ± 0.00025,0.0058 ± 0.0015,1.142 ± 0.054
Mean,0.0772 ± 0.0055,0.5449 ± 0.0045,0.06426 ± 0.00046,0.06058 ± 0.00064,0.00329 ± 0.00015,0.3286 ± 0.0059,0.00252 ± 0.00011,0.00313 ± 0.00024,0.03169 ± 0.00064,0.00636 ± 0.00025,0.0081 ± 0.0014,0.0074 ± 0.0050,1.138 ± 0.013
Nominal,0.0005,0.5245,0.0521,0.0578,0.0013,0.3318,0.0021,0.0024,0.004,0.0062,0.008,0.0092,1
RDEV (%),16476.7,3.9,23.3,4.8,161,-1,19.9,27.9,692.6,2.7,1.1,-19.6,13.8

File: N132962/Quantification/15 keV/GMIIIA/k873.csv
# Configuration
#   Username: Nicholas W. M. Ritchie
#   Timestamp: 2025-10-23 13:26:0
#   Application: spex version 0.0.121
#   References: `N132962 15 keV` revision 199 - 2025-10-23 13:24:40 -04:00
# Configuration warnings
#   The Duane-Hunt (14.83 keV) for CeO2 standard for 'N132962' detector differs by more than 1 % from the beam energy (15.00 keV)!!
#   There are no suitable references for [Pb M₃-M₄ and 1 others; 0.0015>.
# Spectrum
#   GMIIIA K873[0][all]['GMIIIA K873[0][4].msa']
# Fit warnings
#   Removing Ta from the fit and re-fitting (threshold = 0.0σ).
#   The k-ratio '[Ce M₅-N₃ + 18 others] = -0.0340 ± 0.0014' is more than 3σ negative.
#   The k-ratio '[Pb M₁-M₃] = -0.524 ± 0.031' is more than 3σ negative.
# Quantification results
Name,Element,Z,A,C[z],U[C[z]],N[z],U[N[z]],A[z],U[A[z]]
GMIIIA K873[0][all],O,8,15.999,0.25748,0.02045,0.25117,0.01496,0.62724,0.01858
GMIIIA K873[0][all],Al,13,26.9815384,0.00308,0.00021,0.00300,0.00022,0.00444,0.00038
GMIIIA K873[0][all],Si,14,28.085,0.11707,0.00033,0.11421,0.00233,0.16247,0.00810
GMIIIA K873[0][all],Mn,25,54.938043,0.00292,0.00008,0.00285,0.00009,0.00207,0.00012
GMIIIA K873[0][all],Ge,32,72.63,0.16942,0.00046,0.16527,0.00336,0.09091,0.00454
GMIIIA K873[0][all],Ba,56,137.327,0.24236,0.00223,0.23643,0.00503,0.06879,0.00348
GMIIIA K873[0][all],Ce,58,140.116,0.00313,0.00018,0.00305,0.00018,0.00087,0.00007
GMIIIA K873[0][all],Ta,73,180.94788,0.00000,0.00025,0.00000,0.00024,0.00000,0.00005
GMIIIA K873[0][all],Pb,82,207.2,0.22965,0.00246,0.22403,0.00487,0.04320,0.00220
# Notes
#   Analytical total: 1.025 ± 0.021
#   Duane-Hunt: 15.04 keV
#   Residual written to GMIIIA K873[0][4][residual].msa.
#   Plot output to 'GMIIIA K873[0][4][quantify].pdf'
# Spectrum
#   GMIIIA K873[1][all]['GMIIIA K873[1][4].msa']
# Fit warnings
#   Removing Ta from the fit and re-fitting (threshold = 0.0σ).
#   The k-ratio '[Ce M₅-N₃ + 18 others] = -0.0341 ± 0.0014' is more than 3σ negative.
#   The k-ratio '[Pb M₁-M₃] = -0.501 ± 0.031' is more than 3σ negative.
# Quantification results
Name,Element,Z,A,C[z],U[C[z]],N[z],U[N[z]],A[z],U[A[z]]
GMIIIA K873[1][all],O,8,15.999,0.25818,0.02057,0.25094,0.01500,0.62797,0.01862
GMIIIA K873[1][all],Al,13,26.9815384,0.00328,0.00023,0.00318,0.00023,0.00473,0.00040
GMIIIA K873[1][all],Si,14,28.085,0.11662,0.00033,0.11335,0.00231,0.16159,0.00809
GMIIIA K873[1][all],Mn,25,54.938043,0.00316,0.00008,0.00307,0.00010,0.00224,0.00013
GMIIIA K873[1][all],Ge,32,72.63,0.16765,0.00045,0.16294,0.00332,0.08982,0.00450
GMIIIA K873[1][all],Ba,56,137.327,0.24237,0.00226,0.23557,0.00503,0.06868,0.00349
GMIIIA K873[1][all],Ce,58,140.116,0.00391,0.00018,0.00380,0.00019,0.00109,0.00007
GMIIIA K873[1][all],Ta,73,180.94788,0.00000,0.00025,0.00000,0.00024,0.00000,0.00005
GMIIIA K873[1][all],Pb,82,207.2,0.23371,0.00247,0.22716,0.00493,0.04389,0.00224
# Notes
#   Analytical total: 1.029 ± 0.021
#   Duane-Hunt: 15.06 keV
#   Residual written to GMIIIA K873[1][4][residual].msa.
#   Plot output to 'GMIIIA K873[1][4][quantify].pdf'
# Spectrum
#   GMIIIA K873[2][all]['GMIIIA K873[2][4].msa']
# Fit warnings
#   Removing Ta from the fit and re-fitting (threshold = 0.0σ).
#   The k-ratio '[Ce M₅-N₃ + 18 others] = -0.0291 ± 0.0014' is more than 3σ negative.
#   The k-ratio '[Pb M₁-M₃] = -0.634 ± 0.031' is more than 3σ negative.
# Quantification results
Name,Element,Z,A,C[z],U[C[z]],N[z],U[N[z]],A[z],U[A[z]]
GMIIIA K873[2][all],O,8,15.999,0.25859,0.02057,0.25146,0.01500,0.62822,0.01859
GMIIIA K873[2][all],Al,13,26.9815384,0.00327,0.00022,0.00318,0.00023,0.00471,0.00040
GMIIIA K873[2][all],Si,14,28.085,0.11701,0.00033,0.11379,0.00232,0.16194,0.00810
GMIIIA K873[2][all],Mn,25,54.938043,0.00319,0.00008,0.00311,0.00010,0.00226,0.00013
GMIIIA K873[2][all],Ge,32,72.63,0.16717,0.00045,0.16256,0.00332,0.08946,0.00448
GMIIIA K873[2][all],Ba,56,137.327,0.24157,0.00224,0.23491,0.00502,0.06837,0.00347
GMIIIA K873[2][all],Ce,58,140.116,0.00532,0.00018,0.00517,0.00020,0.00147,0.00009
GMIIIA K873[2][all],Ta,73,180.94788,0.00000,0.00025,0.00000,0.00024,0.00000,0.00005
GMIIIA K873[2][all],Pb,82,207.2,0.23222,0.00247,0.22582,0.00491,0.04356,0.00222
# Notes
#   Analytical total: 1.028 ± 0.021
#   Duane-Hunt: 15.03 keV
#   Residual written to GMIIIA K873[2][4][residual].msa.
#   Plot output to 'GMIIIA K873[2][4][quantify].pdf'
# Spectrum
#   GMIIIA K873[3][all]['GMIIIA K873[3][4].msa']
# Fit warnings
#   Removing Ta from the fit and re-fitting (threshold = 0.0σ).
#   The k-ratio '[Ce M₅-N₃ + 18 others] = -0.0300 ± 0.0014' is more than 3σ negative.
#   The k-ratio '[Pb M₁-M₃] = -0.549 ± 0.031' is more than 3σ negative.
# Quantification results
Name,Element,Z,A,C[z],U[C[z]],N[z],U[N[z]],A[z],U[A[z]]
GMIIIA K873[3][all],O,8,15.999,0.25569,0.02015,0.25211,0.01488,0.62695,0.01844
GMIIIA K873[3][all],Al,13,26.9815384,0.00325,0.00022,0.00320,0.00023,0.00472,0.00040
GMIIIA K873[3][all],Si,14,28.085,0.11709,0.00033,0.11545,0.00234,0.16355,0.00809
GMIIIA K873[3][all],Mn,25,54.938043,0.00328,0.00008,0.00324,0.00010,0.00234,0.00013
GMIIIA K873[3][all],Ge,32,72.63,0.16677,0.00046,0.16444,0.00333,0.09008,0.00446
GMIIIA K873[3][all],Ba,56,137.327,0.24262,0.00217,0.23922,0.00506,0.06931,0.00347
GMIIIA K873[3][all],Ce,58,140.116,0.00398,0.00018,0.00392,0.00019,0.00111,0.00007
GMIIIA K873[3][all],Ta,73,180.94788,0.00000,0.00025,0.00000,0.00025,0.00000,0.00005
GMIIIA K873[3][all],Pb,82,207.2,0.22151,0.00245,0.21841,0.00476,0.04194,0.00212
# Notes
#   Analytical total: 1.014 ± 0.020
#   Duane-Hunt: 15.03 keV
#   Residual written to GMIIIA K873[3][4][residual].msa.
#   Plot output to 'GMIIIA K873[3][4][quantify].pdf'
# Spectrum
#   GMIIIA K873[4][all]['GMIIIA K873[4][4].msa']
# Fit warnings
#   Removing Ta from the fit and re-fitting (threshold = 0.0σ).
#   The k-ratio '[Ce M₅-N₃ + 18 others] = -0.0309 ± 0.0014' is more than 3σ negative.
#   The k-ratio '[Pb M₁-M₃] = -0.516 ± 0.031' is more than 3σ negative.
# Quantification results
Name,Element,Z,A,C[z],U[C[z]],N[z],U[N[z]],A[z],U[A[z]]
GMIIIA K873[4][all],O,8,15.999,0.25711,0.02036,0.25167,0.01494,0.62746,0.01852
GMIIIA K873[4][all],Al,13,26.9815384,0.00336,0.00023,0.00329,0.00023,0.00487,0.00041
GMIIIA K873[4][all],Si,14,28.085,0.11700,0.00033,0.11452,0.00233,0.16265,0.00809
GMIIIA K873[4][all],Mn,25,54.938043,0.00290,0.00008,0.00284,0.00009,0.00206,0.00012
GMIIIA K873[4][all],Ge,32,72.63,0.16754,0.00045,0.16400,0.00333,0.09007,0.00448
GMIIIA K873[4][all],Ba,56,137.327,0.24256,0.00221,0.23743,0.00505,0.06896,0.00348
GMIIIA K873[4][all],Ce,58,140.116,0.00418,0.00018,0.00409,0.00019,0.00117,0.00008
GMIIIA K873[4][all],Ta,73,180.94788,0.00000,0.00025,0.00000,0.00024,0.00000,0.00005
GMIIIA K873[4][all],Pb,82,207.2,0.22696,0.00246,0.22215,0.00483,0.04277,0.00217
# Notes
#   Analytical total: 1.022 ± 0.021
#   Duane-Hunt: 15.03 keV
#   Residual written to GMIIIA K873[4][4][residual].msa.
#   Plot output to 'GMIIIA K873[4][4][quantify].pdf'
# Spectrum
#   GMIIIA K873[5][all]['GMIIIA K873[5][4].msa']
# Fit warnings
#   Removing Ta from the fit and re-fitting (threshold = 0.0σ).
#   The k-ratio '[Ce M₅-N₃ + 18 others] = -0.0291 ± 0.0014' is more than 3σ negative.
#   The k-ratio '[Pb M₁-M₃] = -0.518 ± 0.031' is more than 3σ negative.
# Quantification results
Name,Element,Z,A,C[z],U[C[z]],N[z],U[N[z]],A[z],U[A[z]]
GMIIIA K873[5][all],O,8,15.999,0.25646,0.02031,0.25129,0.01492,0.62707,0.01853
GMIIIA K873[5][all],Al,13,26.9815384,0.00330,0.00023,0.00323,0.00023,0.00478,0.00040
GMIIIA K873[5][all],Si,14,28.085,0.11696,0.00033,0.11461,0.00233,0.16292,0.00810
GMIIIA K873[5][all],Mn,25,54.938043,0.00289,0.00008,0.00283,0.00009,0.00206,0.00012
GMIIIA K873[5][all],Ge,32,72.63,0.16728,0.00045,0.16392,0.00333,0.09010,0.00448
GMIIIA K873[5][all],Ba,56,137.327,0.24195,0.00221,0.23708,0.00503,0.06892,0.00347
GMIIIA K873[5][all],Ce,58,140.116,0.00455,0.00018,0.00446,0.00020,0.00127,0.00008
GMIIIA K873[5][all],Ta,73,180.94788,0.00000,0.00025,0.00000,0.00024,0.00000,0.00005
GMIIIA K873[5][all],Pb,82,207.2,0.22715,0.00246,0.22258,0.00483,0.04289,0.00218
# Notes
#   Analytical total: 1.021 ± 0.021
#   Duane-Hunt: 15.00 keV
#   Residual written to GMIIIA K873[5][4][residual].msa.
#   Plot output to 'GMIIIA K873[5][4][quantify].pdf'
# Spectrum
#   GMIIIA K873[6][all]['GMIIIA K873[6][4].msa']
# Fit warnings
#   Removing Ta from the fit and re-fitting (threshold = 0.0σ).
#   The k-ratio '[Ce M₅-N₃ + 18 others] = -0.0343 ± 0.0014' is more than 3σ negative.
#   The k-ratio '[Pb M₁-M₃] = -0.499 ± 0.031' is more than 3σ negative.
# Quantification results
Name,Element,Z,A,C[z],U[C[z]],N[z],U[N[z]],A[z],U[A[z]]
GMIIIA K873[6][all],O,8,15.999,0.25834,0.02043,0.25324,0.01498,0.62899,0.01846
GMIIIA K873[6][all],Al,13,26.9815384,0.00325,0.00022,0.00319,0.00023,0.00470,0.00040
GMIIIA K873[6][all],Si,14,28.085,0.11719,0.00033,0.11488,0.00235,0.16254,0.00809
GMIIIA K873[6][all],Mn,25,54.938043,0.00315,0.00008,0.00309,0.00010,0.00223,0.00012
GMIIIA K873[6][all],Ge,32,72.63,0.16658,0.00045,0.16329,0.00333,0.08934,0.00445
GMIIIA K873[6][all],Ba,56,137.327,0.24190,0.00219,0.23713,0.00506,0.06862,0.00346
GMIIIA K873[6][all],Ce,58,140.116,0.00433,0.00018,0.00425,0.00020,0.00120,0.00008
GMIIIA K873[6][all],Ta,73,180.94788,0.00000,0.00025,0.00000,0.00024,0.00000,0.00005
GMIIIA K873[6][all],Pb,82,207.2,0.22538,0.00245,0.22094,0.00483,0.04237,0.00215
# Notes
#   Analytical total: 1.020 ± 0.021
#   Duane-Hunt: 15.03 keV
#   Residual written to GMIIIA K873[6][4][residual].msa.
#   Plot output to 'GMIIIA K873[6][4][quantify].pdf'
# Result Comparison
Name,O,Al,Si,Mn,Ge,Ba,Ce,Ta,Pb,Σ
GMIIIA K873[0][all],0.257 ± 0.020,0.00308 ± 0.00021,0.11707 ± 0.00033,0.002922 ± 0.000077,0.16942 ± 0.00046,0.2424 ± 0.0022,0.00313 ± 0.00018,0.00000 ± 0.00025,0.2297 ± 0.0025,1.025 ± 0.021
GMIIIA K873[1][all],0.258 ± 0.021,0.00328 ± 0.00023,0.11662 ± 0.00033,0.003160 ± 0.000079,0.16765 ± 0.00045,0.2424 ± 0.0023,0.00391 ± 0.00018,0.00000 ± 0.00025,0.2337 ± 0.0025,1.029 ± 0.021
GMIIIA K873[2][all],0.259 ± 0.021,0.00327 ± 0.00022,0.11701 ± 0.00033,0.003194 ± 0.000079,0.16717 ± 0.00045,0.2416 ± 0.0022,0.00532 ± 0.00018,0.00000 ± 0.00025,0.2322 ± 0.0025,1.028 ± 0.021
GMIIIA K873[3][all],0.256 ± 0.020,0.00325 ± 0.00022,0.11709 ± 0.00033,0.003284 ± 0.000079,0.16677 ± 0.00046,0.2426 ± 0.0022,0.00398 ± 0.00018,0.00000 ± 0.00025,0.2215 ± 0.0025,1.014 ± 0.020
GMIIIA K873[4][all],0.257 ± 0.020,0.00336 ± 0.00023,0.11700 ± 0.00033,0.002896 ± 0.000077,0.16754 ± 0.00045,0.2426 ± 0.0022,0.00418 ± 0.00018,0.00000 ± 0.00025,0.2270 ± 0.0025,1.022 ± 0.021
GMIIIA K873[5][all],0.256 ± 0.020,0.00330 ± 0.00023,0.11696 ± 0.00033,0.002886 ± 0.000077,0.16728 ± 0.00045,0.2420 ± 0.0022,0.00455 ± 0.00018,0.00000 ± 0.00025,0.2272 ± 0.0025,1.021 ± 0.021
GMIIIA K873[6][all],0.258 ± 0.020,0.00325 ± 0.00022,0.11719 ± 0.00033,0.003151 ± 0.000078,0.16658 ± 0.00045,0.2419 ± 0.0022,0.00433 ± 0.00018,0.00000 ± 0.00025,0.2254 ± 0.0025,1.020 ± 0.021
Mean,0.2574 ± 0.0011,0.003255 ± 0.000088,0.11699 ± 0.00018,0.00307 ± 0.00016,0.16749 ± 0.00093,0.24219 ± 0.00039,0.00420 ± 0.00067,0,0.2281 ± 0.0042,1.0227 ± 0.0052
Nominal,0.2546,0.0026,0.1145,0.0032,0.17,0.2194,0.0041,0.0041,0.2274,1
RDEV (%),1.1,23,2.2,-2.8,-1.5,10.4,3.2,-100,0.3,2.3
