Repository: NicholasWMRitchie/spex_quant

# spex_quant
Spectral data for evaluating `spex`.  It contains both standard spectra and sample spectra.

 * N132962 represents the TESCAN MIRA4 with 4 silicon nitride window silicon drift detectors in 217 D113 at NIST Gaitherburg.
  * Reference set: "N132962 20 keV" built using 'n132962_20keV.bat' for 20 keV analyses

File: N132962/Quantification/15 keV/GMIIIA/k919.csv
# Configuration
#   Username: Nicholas W. M. Ritchie
#   Timestamp: 2025-10-23 13:26:0
#   Application: spex version 0.0.121
#   References: `N132962 15 keV` revision 199 - 2025-10-23 13:24:40 -04:00
# Configuration warnings
#   The Duane-Hunt (14.83 keV) for CeO2 standard for 'N132962' detector differs by more than 1 % from the beam energy (15.00 keV)!!
# Spectrum
#   GMIIIA K919[0][all]['GMIIIA K919[0][4].msa']
# Fit warnings
#   The k-ratio '[Cu L₁-L₃] = -0.365 ± 0.014' is more than 3σ negative.
#   The k-ratio '[Cr L₃-M₅ + 13 others] = -0.0139 ± 0.0014' is more than 3σ negative.
#   The k-ratio '[Ce M₅-N₃ + 18 others] = -0.0283 ± 0.0017' is more than 3σ negative.
# Quantification results
Name,Element,Z,A,C[z],U[C[z]],N[z],U[N[z]],A[z],U[A[z]]
GMIIIA K919[0][all],O,8,15.999,0.31121,0.01300,0.30237,0.00882,0.61676,0.00989
GMIIIA K919[0][all],Si,14,28.085,0.20080,0.00063,0.19509,0.00252,0.22670,0.00587
GMIIIA K919[0][all],Cr,24,51.9961,0.00651,0.00014,0.00632,0.00016,0.00397,0.00013
GMIIIA K919[0][all],Mn,25,54.938043,0.01957,0.00039,0.01901,0.00044,0.01129,0.00037
GMIIIA K919[0][all],Fe,26,55.845,0.02256,0.00041,0.02192,0.00048,0.01281,0.00040
GMIIIA K919[0][all],Co,27,58.933194,0.02186,0.00025,0.02124,0.00036,0.01176,0.00033
GMIIIA K919[0][all],Ni,28,58.6934,0.02341,0.00013,0.02275,0.00031,0.01265,0.00033
GMIIIA K919[0][all],Cu,29,63.54599999999999,0.02398,0.00015,0.02329,0.00033,0.01196,0.00032
GMIIIA K919[0][all],Ba,56,137.327,0.37664,0.00071,0.36595,0.00466,0.08696,0.00225
GMIIIA K919[0][all],Ce,58,140.116,0.02270,0.00030,0.02206,0.00040,0.00514,0.00015
# Notes
#   Analytical total: 1.029 ± 0.013
#   Duane-Hunt: 15.07 keV
#   Residual written to GMIIIA K919[0][4][residual].msa.
#   Plot output to 'GMIIIA K919[0][4][quantify].pdf'
# Spectrum
#   GMIIIA K919[1][all]['GMIIIA K919[1][4].msa']
# Fit warnings
#   The k-ratio '[Cu L₁-L₃] = -0.334 ± 0.014' is more than 3σ negative.
#   The k-ratio '[Cr L₃-M₅ + 13 others] = -0.0121 ± 0.0014' is more than 3σ negative.
#   The k-ratio '[Ce M₅-N₃ + 18 others] = -0.0256 ± 0.0017' is more than 3σ negative.
# Quantification results
Name,Element,Z,A,C[z],U[C[z]],N[z],U[N[z]],A[z],U[A[z]]
GMIIIA K919[1][all],O,8,15.999,0.31039,0.01297,0.30135,0.00881,0.61597,0.00990
GMIIIA K919[1][all],Si,14,28.085,0.20064,0.00063,0.19480,0.00251,0.22683,0.00587
GMIIIA K919[1][all],Cr,24,51.9961,0.00660,0.00014,0.00641,0.00016,0.00403,0.00013
GMIIIA K919[1][all],Mn,25,54.938043,0.01959,0.00039,0.01902,0.00044,0.01132,0.00037
GMIIIA K919[1][all],Fe,26,55.845,0.02261,0.00041,0.02195,0.00048,0.01285,0.00040
GMIIIA K919[1][all],Co,27,58.933194,0.02169,0.00025,0.02105,0.00036,0.01168,0.00033
GMIIIA K919[1][all],Ni,28,58.6934,0.02355,0.00013,0.02286,0.00031,0.01274,0.00034
GMIIIA K919[1][all],Cu,29,63.54599999999999,0.02395,0.00015,0.02326,0.00032,0.01197,0.00032
GMIIIA K919[1][all],Ba,56,137.327,0.37750,0.00071,0.36651,0.00465,0.08728,0.00225
GMIIIA K919[1][all],Ce,58,140.116,0.02347,0.00030,0.02278,0.00041,0.00532,0.00015
# Notes
#   Analytical total: 1.030 ± 0.013
#   Duane-Hunt: 14.99 keV
#   Residual written to GMIIIA K919[1][4][residual].msa.
#   Plot output to 'GMIIIA K919[1][4][quantify].pdf'
# Spectrum
#   GMIIIA K919[2][all]['GMIIIA K919[2][4].msa']
# Fit warnings
#   The k-ratio '[Cu L₁-L₃] = -0.328 ± 0.014' is more than 3σ negative.
#   The k-ratio '[Cr L₃-M₅ + 13 others] = -0.0149 ± 0.0014' is more than 3σ negative.
#   The k-ratio '[Ce M₅-N₃ + 18 others] = -0.0248 ± 0.0017' is more than 3σ negative.
# Quantification results
Name,Element,Z,A,C[z],U[C[z]],N[z],U[N[z]],A[z],U[A[z]]
GMIIIA K919[2][all],O,8,15.999,0.31374,0.01310,0.30390,0.00884,0.61847,0.00987
GMIIIA K919[2][all],Si,14,28.085,0.20061,0.00063,0.19431,0.00252,0.22527,0.00584
GMIIIA K919[2][all],Cr,24,51.9961,0.00653,0.00014,0.00632,0.00016,0.00396,0.00013
GMIIIA K919[2][all],Mn,25,54.938043,0.01973,0.00039,0.01911,0.00044,0.01133,0.00037
GMIIIA K919[2][all],Fe,26,55.845,0.02300,0.00041,0.02228,0.00048,0.01299,0.00041
GMIIIA K919[2][all],Co,27,58.933194,0.02191,0.00025,0.02122,0.00036,0.01173,0.00033
GMIIIA K919[2][all],Ni,28,58.6934,0.02376,0.00013,0.02301,0.00032,0.01277,0.00034
GMIIIA K919[2][all],Cu,29,63.54599999999999,0.02411,0.00015,0.02335,0.00033,0.01197,0.00032
GMIIIA K919[2][all],Ba,56,137.327,0.37589,0.00071,0.36410,0.00465,0.08633,0.00224
GMIIIA K919[2][all],Ce,58,140.116,0.02311,0.00030,0.02238,0.00040,0.00520,0.00015
# Notes
#   Analytical total: 1.032 ± 0.013
#   Duane-Hunt: 14.97 keV
#   Residual written to GMIIIA K919[2][4][residual].msa.
#   Plot output to 'GMIIIA K919[2][4][quantify].pdf'
# Spectrum
#   GMIIIA K919[3][all]['GMIIIA K919[3][4].msa']
# Fit warnings
#   The k-ratio '[Cu L₁-L₃] = -0.346 ± 0.014' is more than 3σ negative.
#   The k-ratio '[Cr L₃-M₅ + 13 others] = -0.0110 ± 0.0014' is more than 3σ negative.
#   The k-ratio '[Ce M₅-N₃ + 18 others] = -0.0283 ± 0.0017' is more than 3σ negative.
# Quantification results
Name,Element,Z,A,C[z],U[C[z]],N[z],U[N[z]],A[z],U[A[z]]
GMIIIA K919[3][all],O,8,15.999,0.31262,0.01306,0.30287,0.00883,0.61756,0.00988
GMIIIA K919[3][all],Si,14,28.085,0.20083,0.00063,0.19457,0.00252,0.22601,0.00586
GMIIIA K919[3][all],Cr,24,51.9961,0.00698,0.00015,0.00676,0.00016,0.00424,0.00014
GMIIIA K919[3][all],Mn,25,54.938043,0.01939,0.00038,0.01878,0.00044,0.01115,0.00036
GMIIIA K919[3][all],Fe,26,55.845,0.02267,0.00041,0.02196,0.00048,0.01283,0.00040
GMIIIA K919[3][all],Co,27,58.933194,0.02208,0.00026,0.02139,0.00036,0.01184,0.00033
GMIIIA K919[3][all],Ni,28,58.6934,0.02274,0.00013,0.02203,0.00030,0.01225,0.00032
GMIIIA K919[3][all],Cu,29,63.54599999999999,0.02411,0.00015,0.02336,0.00033,0.01199,0.00032
GMIIIA K919[3][all],Ba,56,137.327,0.37625,0.00071,0.36452,0.00465,0.08659,0.00224
GMIIIA K919[3][all],Ce,58,140.116,0.02451,0.00031,0.02374,0.00042,0.00553,0.00016
# Notes
#   Analytical total: 1.032 ± 0.013
#   Duane-Hunt: 14.98 keV
#   Residual written to GMIIIA K919[3][4][residual].msa.
#   Plot output to 'GMIIIA K919[3][4][quantify].pdf'
# Spectrum
#   GMIIIA K919[4][all]['GMIIIA K919[4][4].msa']
# Fit warnings
#   The k-ratio '[Cu L₁-L₃] = -0.344 ± 0.014' is more than 3σ negative.
#   The k-ratio '[Cr L₃-M₅ + 13 others] = -0.0132 ± 0.0014' is more than 3σ negative.
#   The k-ratio '[Ce M₅-N₃ + 18 others] = -0.0262 ± 0.0018' is more than 3σ negative.
# Quantification results
Name,Element,Z,A,C[z],U[C[z]],N[z],U[N[z]],A[z],U[A[z]]
GMIIIA K919[4][all],O,8,15.999,0.31308,0.01310,0.30311,0.00885,0.61756,0.00990
GMIIIA K919[4][all],Si,14,28.085,0.20121,0.00063,0.19481,0.00253,0.22610,0.00587
GMIIIA K919[4][all],Cr,24,51.9961,0.00663,0.00014,0.00642,0.00016,0.00403,0.00013
GMIIIA K919[4][all],Mn,25,54.938043,0.01947,0.00039,0.01885,0.00044,0.01118,0.00036
GMIIIA K919[4][all],Fe,26,55.845,0.02249,0.00041,0.02178,0.00047,0.01271,0.00040
GMIIIA K919[4][all],Co,27,58.933194,0.02193,0.00026,0.02123,0.00036,0.01174,0.00033
GMIIIA K919[4][all],Ni,28,58.6934,0.02352,0.00013,0.02277,0.00031,0.01265,0.00033
GMIIIA K919[4][all],Cu,29,63.54599999999999,0.02465,0.00015,0.02386,0.00033,0.01224,0.00032
GMIIIA K919[4][all],Ba,56,137.327,0.37713,0.00071,0.36512,0.00467,0.08667,0.00225
GMIIIA K919[4][all],Ce,58,140.116,0.02277,0.00030,0.02204,0.00040,0.00513,0.00015
# Notes
#   Analytical total: 1.033 ± 0.013
#   Duane-Hunt: 15.04 keV
#   Residual written to GMIIIA K919[4][4][residual].msa.
#   Plot output to 'GMIIIA K919[4][4][quantify].pdf'
# Spectrum
#   GMIIIA K919[5][all]['GMIIIA K919[5][4].msa']
# Fit warnings
#   The k-ratio '[Cu L₁-L₃] = -0.340 ± 0.014' is more than 3σ negative.
#   The k-ratio '[Cr L₃-M₅ + 13 others] = -0.0135 ± 0.0014' is more than 3σ negative.
#   The k-ratio '[Ce M₅-N₃ + 18 others] = -0.0214 ± 0.0017' is more than 3σ negative.
# Quantification results
Name,Element,Z,A,C[z],U[C[z]],N[z],U[N[z]],A[z],U[A[z]]
GMIIIA K919[5][all],O,8,15.999,0.31186,0.01303,0.30245,0.00882,0.61697,0.00989
GMIIIA K919[5][all],Si,14,28.085,0.20066,0.00063,0.19461,0.00252,0.22615,0.00586
GMIIIA K919[5][all],Cr,24,51.9961,0.00683,0.00014,0.00663,0.00016,0.00416,0.00014
GMIIIA K919[5][all],Mn,25,54.938043,0.01981,0.00039,0.01922,0.00045,0.01142,0.00037
GMIIIA K919[5][all],Fe,26,55.845,0.02262,0.00041,0.02194,0.00048,0.01282,0.00040
GMIIIA K919[5][all],Co,27,58.933194,0.02211,0.00026,0.02145,0.00037,0.01188,0.00034
GMIIIA K919[5][all],Ni,28,58.6934,0.02356,0.00013,0.02285,0.00031,0.01270,0.00033
GMIIIA K919[5][all],Cu,29,63.54599999999999,0.02380,0.00015,0.02308,0.00032,0.01185,0.00031
GMIIIA K919[5][all],Ba,56,137.327,0.37668,0.00071,0.36532,0.00465,0.08682,0.00224
GMIIIA K919[5][all],Ce,58,140.116,0.02316,0.00030,0.02246,0.00040,0.00523,0.00015
# Notes
#   Analytical total: 1.031 ± 0.013
#   Duane-Hunt: 15.03 keV
#   Residual written to GMIIIA K919[5][4][residual].msa.
#   Plot output to 'GMIIIA K919[5][4][quantify].pdf'
# Spectrum
#   GMIIIA K919[6][all]['GMIIIA K919[6][4].msa']
# Fit warnings
#   The k-ratio '[Cu L₁-L₃] = -0.363 ± 0.014' is more than 3σ negative.
#   The k-ratio '[Cr L₃-M₅ + 13 others] = -0.0119 ± 0.0014' is more than 3σ negative.
#   The k-ratio '[Ce M₅-N₃ + 18 others] = -0.0216 ± 0.0017' is more than 3σ negative.
# Quantification results
Name,Element,Z,A,C[z],U[C[z]],N[z],U[N[z]],A[z],U[A[z]]
GMIIIA K919[6][all],O,8,15.999,0.31002,0.01294,0.30146,0.00880,0.61595,0.00989
GMIIIA K919[6][all],Si,14,28.085,0.20060,0.00063,0.19506,0.00251,0.22704,0.00587
GMIIIA K919[6][all],Cr,24,51.9961,0.00670,0.00014,0.00652,0.00016,0.00410,0.00014
GMIIIA K919[6][all],Mn,25,54.938043,0.01934,0.00038,0.01881,0.00044,0.01119,0.00036
GMIIIA K919[6][all],Fe,26,55.845,0.02246,0.00040,0.02184,0.00047,0.01279,0.00040
GMIIIA K919[6][all],Co,27,58.933194,0.02150,0.00025,0.02090,0.00036,0.01160,0.00033
GMIIIA K919[6][all],Ni,28,58.6934,0.02282,0.00013,0.02219,0.00031,0.01236,0.00033
GMIIIA K919[6][all],Cu,29,63.54599999999999,0.02500,0.00015,0.02431,0.00034,0.01250,0.00033
GMIIIA K919[6][all],Ba,56,137.327,0.37689,0.00071,0.36649,0.00465,0.08724,0.00225
GMIIIA K919[6][all],Ce,58,140.116,0.02305,0.00030,0.02242,0.00040,0.00523,0.00015
# Notes
#   Analytical total: 1.028 ± 0.013
#   Duane-Hunt: 14.97 keV
#   Residual written to GMIIIA K919[6][4][residual].msa.
#   Plot output to 'GMIIIA K919[6][4][quantify].pdf'
# Spectrum
#   GMIIIA K919[7][all]['GMIIIA K919[7][4].msa']
# Fit warnings
#   The k-ratio '[Cu L₁-L₃] = -0.352 ± 0.014' is more than 3σ negative.
#   The k-ratio '[Cr L₃-M₅ + 13 others] = -0.0154 ± 0.0014' is more than 3σ negative.
#   The k-ratio '[Ce M₅-N₃ + 18 others] = -0.0288 ± 0.0017' is more than 3σ negative.
# Quantification results
Name,Element,Z,A,C[z],U[C[z]],N[z],U[N[z]],A[z],U[A[z]]
GMIIIA K919[7][all],O,8,15.999,0.31336,0.01311,0.30351,0.00885,0.61822,0.00989
GMIIIA K919[7][all],Si,14,28.085,0.20072,0.00063,0.19441,0.00253,0.22559,0.00586
GMIIIA K919[7][all],Cr,24,51.9961,0.00667,0.00014,0.00646,0.00016,0.00405,0.00013
GMIIIA K919[7][all],Mn,25,54.938043,0.01925,0.00038,0.01864,0.00043,0.01106,0.00036
GMIIIA K919[7][all],Fe,26,55.845,0.02319,0.00042,0.02246,0.00049,0.01311,0.00041
GMIIIA K919[7][all],Co,27,58.933194,0.02156,0.00025,0.02088,0.00036,0.01155,0.00033
GMIIIA K919[7][all],Ni,28,58.6934,0.02314,0.00013,0.02242,0.00031,0.01245,0.00033
GMIIIA K919[7][all],Cu,29,63.54599999999999,0.02435,0.00015,0.02359,0.00033,0.01210,0.00032
GMIIIA K919[7][all],Ba,56,137.327,0.37749,0.00071,0.36564,0.00468,0.08677,0.00225
GMIIIA K919[7][all],Ce,58,140.116,0.02270,0.00030,0.02199,0.00040,0.00511,0.00015
# Notes
#   Analytical total: 1.032 ± 0.013
#   Duane-Hunt: 15.01 keV
#   Residual written to GMIIIA K919[7][4][residual].msa.
#   Plot output to 'GMIIIA K919[7][4][quantify].pdf'
# Spectrum
#   GMIIIA K919[8][all]['GMIIIA K919[8][4].msa']
# Fit warnings
#   The k-ratio '[Cu L₁-L₃] = -0.351 ± 0.014' is more than 3σ negative.
#   The k-ratio '[Cr L₃-M₅ + 13 others] = -0.0145 ± 0.0014' is more than 3σ negative.
#   The k-ratio '[Ce M₅-N₃ + 18 others] = -0.0280 ± 0.0017' is more than 3σ negative.
# Quantification results
Name,Element,Z,A,C[z],U[C[z]],N[z],U[N[z]],A[z],U[A[z]]
GMIIIA K919[8][all],O,8,15.999,0.31422,0.01314,0.30392,0.00886,0.61862,0.00988
GMIIIA K919[8][all],Si,14,28.085,0.20090,0.00063,0.19431,0.00253,0.22531,0.00586
GMIIIA K919[8][all],Cr,24,51.9961,0.00670,0.00014,0.00648,0.00016,0.00406,0.00014
GMIIIA K919[8][all],Mn,25,54.938043,0.02008,0.00040,0.01942,0.00045,0.01151,0.00037
GMIIIA K919[8][all],Fe,26,55.845,0.02228,0.00040,0.02155,0.00047,0.01256,0.00039
GMIIIA K919[8][all],Co,27,58.933194,0.02186,0.00025,0.02115,0.00036,0.01168,0.00033
GMIIIA K919[8][all],Ni,28,58.6934,0.02285,0.00013,0.02210,0.00031,0.01226,0.00032
GMIIIA K919[8][all],Cu,29,63.54599999999999,0.02481,0.00015,0.02400,0.00034,0.01230,0.00033
GMIIIA K919[8][all],Ba,56,137.327,0.37676,0.00071,0.36441,0.00467,0.08642,0.00224
GMIIIA K919[8][all],Ce,58,140.116,0.02345,0.00030,0.02268,0.00041,0.00527,0.00015
# Notes
#   Analytical total: 1.034 ± 0.013
#   Duane-Hunt: 14.98 keV
#   Residual written to GMIIIA K919[8][4][residual].msa.
#   Plot output to 'GMIIIA K919[8][4][quantify].pdf'
# Result Comparison
Name,O,Si,Cr,Mn,Fe,Co,Ni,Cu,Ba,Ce,Σ
GMIIIA K919[0][all],0.311 ± 0.013,0.20080 ± 0.00063,0.00651 ± 0.00014,0.01957 ± 0.00039,0.02256 ± 0.00041,0.02186 ± 0.00025,0.02341 ± 0.00013,0.02398 ± 0.00015,0.37664 ± 0.00071,0.02270 ± 0.00030,1.029 ± 0.013
GMIIIA K919[1][all],0.310 ± 0.013,0.20064 ± 0.00063,0.00660 ± 0.00014,0.01959 ± 0.00039,0.02261 ± 0.00041,0.02169 ± 0.00025,0.02355 ± 0.00013,0.02395 ± 0.00015,0.37750 ± 0.00071,0.02347 ± 0.00030,1.030 ± 0.013
GMIIIA K919[2][all],0.314 ± 0.013,0.20061 ± 0.00063,0.00653 ± 0.00014,0.01973 ± 0.00039,0.02300 ± 0.00041,0.02191 ± 0.00025,0.02376 ± 0.00013,0.02411 ± 0.00015,0.37589 ± 0.00071,0.02311 ± 0.00030,1.032 ± 0.013
GMIIIA K919[3][all],0.313 ± 0.013,0.20083 ± 0.00063,0.00698 ± 0.00015,0.01939 ± 0.00038,0.02267 ± 0.00041,0.02208 ± 0.00026,0.02274 ± 0.00013,0.02411 ± 0.00015,0.37625 ± 0.00071,0.02451 ± 0.00031,1.032 ± 0.013
GMIIIA K919[4][all],0.313 ± 0.013,0.20121 ± 0.00063,0.00663 ± 0.00014,0.01947 ± 0.00039,0.02249 ± 0.00041,0.02193 ± 0.00026,0.02352 ± 0.00013,0.02465 ± 0.00015,0.37713 ± 0.00071,0.02277 ± 0.00030,1.033 ± 0.013
GMIIIA K919[5][all],0.312 ± 0.013,0.20066 ± 0.00063,0.00683 ± 0.00014,0.01981 ± 0.00039,0.02262 ± 0.00041,0.02211 ± 0.00026,0.02356 ± 0.00013,0.02380 ± 0.00015,0.37668 ± 0.00071,0.02316 ± 0.00030,1.031 ± 0.013
GMIIIA K919[6][all],0.310 ± 0.013,0.20060 ± 0.00063,0.00670 ± 0.00014,0.01934 ± 0.00038,0.02246 ± 0.00040,0.02150 ± 0.00025,0.02282 ± 0.00013,0.02500 ± 0.00015,0.37689 ± 0.00071,0.02305 ± 0.00030,1.028 ± 0.013
GMIIIA K919[7][all],0.313 ± 0.013,0.20072 ± 0.00063,0.00667 ± 0.00014,0.01925 ± 0.00038,0.02319 ± 0.00042,0.02156 ± 0.00025,0.02314 ± 0.00013,0.02435 ± 0.00015,0.37749 ± 0.00071,0.02270 ± 0.00030,1.032 ± 0.013
GMIIIA K919[8][all],0.314 ± 0.013,0.20090 ± 0.00063,0.00670 ± 0.00014,0.02008 ± 0.00040,0.02228 ± 0.00040,0.02186 ± 0.00025,0.02285 ± 0.00013,0.02481 ± 0.00015,0.37676 ± 0.00071,0.02345 ± 0.00030,1.034 ± 0.013
Mean,0.3123 ± 0.0015,0.20077 ± 0.00019,0.00668 ± 0.00015,0.01958 ± 0.00026,0.02265 ± 0.00028,0.02183 ± 0.00021,0.02326 ± 0.00038,0.02431 ± 0.00042,0.37680 ± 0.00053,0.02321 ± 0.00057,1.0314 ± 0.0018
Nominal,0.3186,0.201,0.0068,0.019,0.021,0.0213,0.0236,0.024,0.3403,0.0244,1
RDEV (%),-2,-0.1,-2.3,3.3,8,2.4,-1.3,1.4,10.7,-4.9,3.1

File: N132962/Quantification/15 keV/GMIIIA/k961.csv
# Configuration
#   Username: Nicholas W. M. Ritchie
#   Timestamp: 2025-10-23 13:26:1
#   Application: spex version 0.0.121
#   References: `N132962 15 keV` revision 199 - 2025-10-23 13:24:40 -04:00
# Configuration warnings
#   The Duane-Hunt (14.66 keV) for KCl standard for 'N132962' detector differs by more than 1 % from the beam energy (15.00 keV)!!
#   There are no suitable references for [P L₁-M₂ and 1 others; 0.0632>.
#   There are no suitable references for [K L₃-M₁ and 8 others; 0.8241>.
# Spectrum
#   GMIIIA K961[0][all]['GMIIIA K961[0][4].msa']
# Fit warnings
#   The k-ratio '[Ca L₃-M₁ + 8 others] = -0.0280 ± 0.0017' is more than 3σ negative.
#   The k-ratio '[Mn L₃-M₅ + 13 others] = -0.00682 ± 0.00038' is more than 3σ negative.
#   The k-ratio '[Ti L₃-M₅ + 13 others] = -0.02521 ± 0.00057' is more than 3σ negative.
# Quantification results
Name,Element,Z,A,C[z],U[C[z]],N[z],U[N[z]],A[z],U[A[z]]
GMIIIA K961[0][all],O,8,15.999,0.48774,0.03622,0.47135,0.01851,0.62400,0.01743
GMIIIA K961[0][all],Na,11,22.98976928,0.02849,0.00014,0.02754,0.00097,0.02537,0.00118
GMIIIA K961[0][all],Mg,12,24.305,0.02976,0.00006,0.02876,0.00101,0.02506,0.00116
GMIIIA K961[0][all],Al,13,26.9815384,0.05908,0.00016,0.05709,0.00200,0.04482,0.00208
GMIIIA K961[0][all],Si,14,28.085,0.31038,0.00055,0.29995,0.01051,0.22621,0.01049
GMIIIA K961[0][all],P,15,30.973761998,0.00261,0.00005,0.00252,0.00010,0.00172,0.00009
GMIIIA K961[0][all],K,19,39.0983,0.02573,0.00005,0.02487,0.00087,0.01347,0.00062
GMIIIA K961[0][all],Ca,20,40.078,0.03613,0.00006,0.03491,0.00122,0.01845,0.00086
GMIIIA K961[0][all],Ti,22,47.867,0.01269,0.00004,0.01226,0.00043,0.00543,0.00025
GMIIIA K961[0][all],Mn,25,54.938043,0.00331,0.00005,0.00320,0.00012,0.00123,0.00006
GMIIIA K961[0][all],Fe,26,55.845,0.03885,0.00009,0.03755,0.00132,0.01424,0.00066
# Notes
#   Analytical total: 1.035 ± 0.036
#   Duane-Hunt: 15.15 keV
#   Residual written to GMIIIA K961[0][4][residual].msa.
#   Plot output to 'GMIIIA K961[0][4][quantify].pdf'
# Spectrum
#   GMIIIA K961[1][all]['GMIIIA K961[1][4].msa']
# Fit warnings
#   The k-ratio '[Ca L₃-M₁ + 8 others] = -0.0322 ± 0.0017' is more than 3σ negative.
#   The k-ratio '[Mn L₃-M₅ + 13 others] = -0.00679 ± 0.00038' is more than 3σ negative.
#   The k-ratio '[Ti L₃-M₅ + 13 others] = -0.02682 ± 0.00057' is more than 3σ negative.
# Quantification results
Name,Element,Z,A,C[z],U[C[z]],N[z],U[N[z]],A[z],U[A[z]]
GMIIIA K961[1][all],O,8,15.999,0.48761,0.03622,0.47144,0.01851,0.62414,0.01743
GMIIIA K961[1][all],Na,11,22.98976928,0.02853,0.00014,0.02758,0.00098,0.02541,0.00118
GMIIIA K961[1][all],Mg,12,24.305,0.02985,0.00006,0.02886,0.00101,0.02515,0.00117
GMIIIA K961[1][all],Al,13,26.9815384,0.05859,0.00016,0.05664,0.00199,0.04447,0.00206
GMIIIA K961[1][all],Si,14,28.085,0.31015,0.00055,0.29986,0.01051,0.22615,0.01049
GMIIIA K961[1][all],P,15,30.973761998,0.00256,0.00005,0.00247,0.00010,0.00169,0.00008
GMIIIA K961[1][all],K,19,39.0983,0.02584,0.00005,0.02498,0.00088,0.01353,0.00063
GMIIIA K961[1][all],Ca,20,40.078,0.03623,0.00006,0.03503,0.00123,0.01851,0.00086
GMIIIA K961[1][all],Ti,22,47.867,0.01263,0.00005,0.01221,0.00043,0.00540,0.00025
GMIIIA K961[1][all],Mn,25,54.938043,0.00339,0.00005,0.00328,0.00012,0.00126,0.00006
GMIIIA K961[1][all],Fe,26,55.845,0.03894,0.00009,0.03764,0.00132,0.01428,0.00066
# Notes
#   Analytical total: 1.034 ± 0.036
#   Duane-Hunt: 15.16 keV
#   Residual written to GMIIIA K961[1][4][residual].msa.
#   Plot output to 'GMIIIA K961[1][4][quantify].pdf'
# Spectrum
#   GMIIIA K961[2][all]['GMIIIA K961[2][4].msa']
# Fit warnings
#   The k-ratio '[Ca L₃-M₁ + 8 others] = -0.0316 ± 0.0017' is more than 3σ negative.
#   The k-ratio '[Mn L₃-M₅ + 13 others] = -0.00644 ± 0.00038' is more than 3σ negative.
#   The k-ratio '[Ti L₃-M₅ + 13 others] = -0.02593 ± 0.00057' is more than 3σ negative.
# Quantification results
Name,Element,Z,A,C[z],U[C[z]],N[z],U[N[z]],A[z],U[A[z]]
GMIIIA K961[2][all],O,8,15.999,0.48913,0.03633,0.47191,0.01851,0.62446,0.01742
GMIIIA K961[2][all],Na,11,22.98976928,0.02858,0.00014,0.02757,0.00098,0.02539,0.00118
GMIIIA K961[2][all],Mg,12,24.305,0.02962,0.00006,0.02857,0.00100,0.02489,0.00116
GMIIIA K961[2][all],Al,13,26.9815384,0.05922,0.00016,0.05713,0.00201,0.04483,0.00208
GMIIIA K961[2][all],Si,14,28.085,0.31074,0.00055,0.29980,0.01052,0.22599,0.01049
GMIIIA K961[2][all],P,15,30.973761998,0.00260,0.00005,0.00251,0.00010,0.00171,0.00009
GMIIIA K961[2][all],K,19,39.0983,0.02592,0.00005,0.02501,0.00088,0.01354,0.00063
GMIIIA K961[2][all],Ca,20,40.078,0.03631,0.00006,0.03504,0.00123,0.01851,0.00086
GMIIIA K961[2][all],Ti,22,47.867,0.01263,0.00005,0.01218,0.00043,0.00539,0.00025
GMIIIA K961[2][all],Mn,25,54.938043,0.00378,0.00005,0.00365,0.00014,0.00141,0.00007
GMIIIA K961[2][all],Fe,26,55.845,0.03795,0.00009,0.03662,0.00129,0.01388,0.00064
# Notes
#   Analytical total: 1.036 ± 0.036
#   Duane-Hunt: 15.20 keV
#   Residual written to GMIIIA K961[2][4][residual].msa.
#   Plot output to 'GMIIIA K961[2][4][quantify].pdf'
# Spectrum
#   GMIIIA K961[3][all]['GMIIIA K961[3][4].msa']
# Fit warnings
#   The k-ratio '[Ca L₃-M₁ + 8 others] = -0.0244 ± 0.0017' is more than 3σ negative.
#   The k-ratio '[Mn L₃-M₅ + 13 others] = -0.00554 ± 0.00038' is more than 3σ negative.
#   The k-ratio '[Ti L₃-M₅ + 13 others] = -0.02393 ± 0.00057' is more than 3σ negative.
# Quantification results
Name,Element,Z,A,C[z],U[C[z]],N[z],U[N[z]],A[z],U[A[z]]
GMIIIA K961[3][all],O,8,15.999,0.48716,0.03616,0.47114,0.01850,0.62385,0.01742
GMIIIA K961[3][all],Na,11,22.98976928,0.02820,0.00014,0.02727,0.00096,0.02513,0.00117
GMIIIA K961[3][all],Mg,12,24.305,0.02985,0.00006,0.02887,0.00101,0.02516,0.00117
GMIIIA K961[3][all],Al,13,26.9815384,0.05914,0.00016,0.05720,0.00201,0.04491,0.00208
GMIIIA K961[3][all],Si,14,28.085,0.31013,0.00055,0.29993,0.01050,0.22624,0.01048
GMIIIA K961[3][all],P,15,30.973761998,0.00266,0.00005,0.00257,0.00010,0.00176,0.00009
GMIIIA K961[3][all],K,19,39.0983,0.02583,0.00005,0.02498,0.00088,0.01354,0.00063
GMIIIA K961[3][all],Ca,20,40.078,0.03613,0.00006,0.03494,0.00122,0.01847,0.00086
GMIIIA K961[3][all],Ti,22,47.867,0.01268,0.00005,0.01226,0.00043,0.00543,0.00025
GMIIIA K961[3][all],Mn,25,54.938043,0.00340,0.00005,0.00329,0.00012,0.00127,0.00006
GMIIIA K961[3][all],Fe,26,55.845,0.03883,0.00009,0.03756,0.00132,0.01425,0.00066
# Notes
#   Analytical total: 1.034 ± 0.036
#   Duane-Hunt: 15.20 keV
#   Residual written to GMIIIA K961[3][4][residual].msa.
#   Plot output to 'GMIIIA K961[3][4][quantify].pdf'
# Spectrum
#   GMIIIA K961[4][all]['GMIIIA K961[4][4].msa']
# Fit warnings
#   The k-ratio '[Ca L₃-M₁ + 8 others] = -0.0286 ± 0.0017' is more than 3σ negative.
#   The k-ratio '[Mn L₃-M₅ + 13 others] = -0.00554 ± 0.00038' is more than 3σ negative.
#   The k-ratio '[Ti L₃-M₅ + 13 others] = -0.02467 ± 0.00057' is more than 3σ negative.
# Quantification results
Name,Element,Z,A,C[z],U[C[z]],N[z],U[N[z]],A[z],U[A[z]]
GMIIIA K961[4][all],O,8,15.999,0.48829,0.03627,0.47170,0.01851,0.62432,0.01742
GMIIIA K961[4][all],Na,11,22.98976928,0.02839,0.00014,0.02743,0.00097,0.02527,0.00118
GMIIIA K961[4][all],Mg,12,24.305,0.02986,0.00006,0.02885,0.00101,0.02513,0.00117
GMIIIA K961[4][all],Al,13,26.9815384,0.05882,0.00016,0.05682,0.00200,0.04459,0.00207
GMIIIA K961[4][all],Si,14,28.085,0.31029,0.00055,0.29975,0.01051,0.22601,0.01049
GMIIIA K961[4][all],P,15,30.973761998,0.00269,0.00005,0.00259,0.00010,0.00177,0.00009
GMIIIA K961[4][all],K,19,39.0983,0.02604,0.00005,0.02515,0.00088,0.01362,0.00063
GMIIIA K961[4][all],Ca,20,40.078,0.03627,0.00006,0.03504,0.00123,0.01851,0.00086
GMIIIA K961[4][all],Ti,22,47.867,0.01267,0.00004,0.01224,0.00043,0.00542,0.00025
GMIIIA K961[4][all],Mn,25,54.938043,0.00341,0.00005,0.00330,0.00013,0.00127,0.00006
GMIIIA K961[4][all],Fe,26,55.845,0.03844,0.00009,0.03714,0.00130,0.01408,0.00065
# Notes
#   Analytical total: 1.035 ± 0.036
#   Duane-Hunt: 15.20 keV
#   Residual written to GMIIIA K961[4][4][residual].msa.
#   Plot output to 'GMIIIA K961[4][4][quantify].pdf'
# Spectrum
#   GMIIIA K961[5][all]['GMIIIA K961[5][4].msa']
# Fit warnings
#   The k-ratio '[Ca L₃-M₁ + 8 others] = -0.0276 ± 0.0017' is more than 3σ negative.
#   The k-ratio '[Mn L₃-M₅ + 13 others] = -0.00536 ± 0.00038' is more than 3σ negative.
#   The k-ratio '[Ti L₃-M₅ + 13 others] = -0.02391 ± 0.00057' is more than 3σ negative.
# Quantification results
Name,Element,Z,A,C[z],U[C[z]],N[z],U[N[z]],A[z],U[A[z]]
GMIIIA K961[5][all],O,8,15.999,0.48973,0.03638,0.47216,0.01852,0.62479,0.01742
GMIIIA K961[5][all],Na,11,22.98976928,0.02862,0.00014,0.02760,0.00098,0.02541,0.00119
GMIIIA K961[5][all],Mg,12,24.305,0.02954,0.00006,0.02848,0.00100,0.02480,0.00115
GMIIIA K961[5][all],Al,13,26.9815384,0.05931,0.00016,0.05718,0.00201,0.04487,0.00209
GMIIIA K961[5][all],Si,14,28.085,0.31042,0.00055,0.29928,0.01050,0.22560,0.01048
GMIIIA K961[5][all],P,15,30.973761998,0.00258,0.00005,0.00248,0.00010,0.00170,0.00009
GMIIIA K961[5][all],K,19,39.0983,0.02587,0.00005,0.02494,0.00088,0.01350,0.00063
GMIIIA K961[5][all],Ca,20,40.078,0.03627,0.00006,0.03497,0.00123,0.01847,0.00086
GMIIIA K961[5][all],Ti,22,47.867,0.01277,0.00004,0.01231,0.00043,0.00544,0.00025
GMIIIA K961[5][all],Mn,25,54.938043,0.00344,0.00005,0.00332,0.00013,0.00128,0.00006
GMIIIA K961[5][all],Fe,26,55.845,0.03868,0.00009,0.03729,0.00131,0.01414,0.00066
# Notes
#   Analytical total: 1.037 ± 0.036
#   Duane-Hunt: 15.20 keV
#   Residual written to GMIIIA K961[5][4][residual].msa.
#   Plot output to 'GMIIIA K961[5][4][quantify].pdf'
# Spectrum
#   GMIIIA K961[6][all]['GMIIIA K961[6][4].msa']
# Fit warnings
#   The k-ratio '[Ca L₃-M₁ + 8 others] = -0.0301 ± 0.0017' is more than 3σ negative.
#   The k-ratio '[Mn L₃-M₅ + 13 others] = -0.00668 ± 0.00038' is more than 3σ negative.
#   The k-ratio '[Ti L₃-M₅ + 13 others] = -0.02441 ± 0.00057' is more than 3σ negative.
# Quantification results
Name,Element,Z,A,C[z],U[C[z]],N[z],U[N[z]],A[z],U[A[z]]
GMIIIA K961[6][all],O,8,15.999,0.48811,0.03626,0.47165,0.01851,0.62430,0.01743
GMIIIA K961[6][all],Na,11,22.98976928,0.02832,0.00014,0.02737,0.00097,0.02521,0.00118
GMIIIA K961[6][all],Mg,12,24.305,0.02964,0.00006,0.02864,0.00101,0.02496,0.00116
GMIIIA K961[6][all],Al,13,26.9815384,0.05894,0.00016,0.05696,0.00200,0.04470,0.00208
GMIIIA K961[6][all],Si,14,28.085,0.31054,0.00055,0.30007,0.01052,0.22626,0.01050
GMIIIA K961[6][all],P,15,30.973761998,0.00270,0.00005,0.00261,0.00010,0.00178,0.00009
GMIIIA K961[6][all],K,19,39.0983,0.02578,0.00005,0.02491,0.00087,0.01349,0.00063
GMIIIA K961[6][all],Ca,20,40.078,0.03607,0.00006,0.03485,0.00122,0.01841,0.00085
GMIIIA K961[6][all],Ti,22,47.867,0.01273,0.00005,0.01231,0.00043,0.00544,0.00025
GMIIIA K961[6][all],Mn,25,54.938043,0.00350,0.00005,0.00339,0.00013,0.00131,0.00006
GMIIIA K961[6][all],Fe,26,55.845,0.03855,0.00009,0.03725,0.00131,0.01412,0.00066
# Notes
#   Analytical total: 1.035 ± 0.036
#   Duane-Hunt: 15.20 keV
#   Residual written to GMIIIA K961[6][4][residual].msa.
#   Plot output to 'GMIIIA K961[6][4][quantify].pdf'
# Spectrum
#   GMIIIA K961[7][all]['GMIIIA K961[7][4].msa']
# Fit warnings
#   The k-ratio '[Ca L₃-M₁ + 8 others] = -0.0269 ± 0.0017' is more than 3σ negative.
#   The k-ratio '[Mn L₃-M₅ + 13 others] = -0.00740 ± 0.00038' is more than 3σ negative.
#   The k-ratio '[Ti L₃-M₅ + 13 others] = -0.02455 ± 0.00057' is more than 3σ negative.
# Quantification results
Name,Element,Z,A,C[z],U[C[z]],N[z],U[N[z]],A[z],U[A[z]]
GMIIIA K961[7][all],O,8,15.999,0.48940,0.03634,0.47245,0.01851,0.62487,0.01741
GMIIIA K961[7][all],Na,11,22.98976928,0.02858,0.00014,0.02759,0.00098,0.02539,0.00118
GMIIIA K961[7][all],Mg,12,24.305,0.02972,0.00006,0.02869,0.00101,0.02498,0.00116
GMIIIA K961[7][all],Al,13,26.9815384,0.05892,0.00016,0.05688,0.00200,0.04460,0.00207
GMIIIA K961[7][all],Si,14,28.085,0.31069,0.00055,0.29993,0.01053,0.22598,0.01049
GMIIIA K961[7][all],P,15,30.973761998,0.00259,0.00005,0.00250,0.00010,0.00171,0.00009
GMIIIA K961[7][all],K,19,39.0983,0.02572,0.00005,0.02483,0.00087,0.01344,0.00062
GMIIIA K961[7][all],Ca,20,40.078,0.03633,0.00006,0.03508,0.00123,0.01852,0.00086
GMIIIA K961[7][all],Ti,22,47.867,0.01246,0.00005,0.01202,0.00042,0.00532,0.00025
GMIIIA K961[7][all],Mn,25,54.938043,0.00336,0.00005,0.00324,0.00012,0.00125,0.00006
GMIIIA K961[7][all],Fe,26,55.845,0.03811,0.00009,0.03679,0.00129,0.01394,0.00065
# Notes
#   Analytical total: 1.036 ± 0.036
#   Duane-Hunt: 15.20 keV
#   Residual written to GMIIIA K961[7][4][residual].msa.
#   Plot output to 'GMIIIA K961[7][4][quantify].pdf'
# Spectrum
#   GMIIIA K961[8][all]['GMIIIA K961[8][4].msa']
# Fit warnings
#   The k-ratio '[Ca L₃-M₁ + 8 others] = -0.0317 ± 0.0017' is more than 3σ negative.
#   The k-ratio '[Mn L₃-M₅ + 13 others] = -0.00597 ± 0.00038' is more than 3σ negative.
#   The k-ratio '[Ti L₃-M₅ + 13 others] = -0.02573 ± 0.00057' is more than 3σ negative.
# Quantification results
Name,Element,Z,A,C[z],U[C[z]],N[z],U[N[z]],A[z],U[A[z]]
GMIIIA K961[8][all],O,8,15.999,0.48844,0.03625,0.47183,0.01850,0.62436,0.01741
GMIIIA K961[8][all],Na,11,22.98976928,0.02857,0.00014,0.02760,0.00098,0.02542,0.00118
GMIIIA K961[8][all],Mg,12,24.305,0.02962,0.00006,0.02861,0.00100,0.02493,0.00116
GMIIIA K961[8][all],Al,13,26.9815384,0.05924,0.00016,0.05722,0.00201,0.04490,0.00208
GMIIIA K961[8][all],Si,14,28.085,0.31040,0.00055,0.29984,0.01051,0.22603,0.01048
GMIIIA K961[8][all],P,15,30.973761998,0.00264,0.00005,0.00255,0.00010,0.00174,0.00009
GMIIIA K961[8][all],K,19,39.0983,0.02581,0.00005,0.02493,0.00087,0.01350,0.00063
GMIIIA K961[8][all],Ca,20,40.078,0.03610,0.00006,0.03487,0.00122,0.01842,0.00085
GMIIIA K961[8][all],Ti,22,47.867,0.01257,0.00004,0.01214,0.00043,0.00537,0.00025
GMIIIA K961[8][all],Mn,25,54.938043,0.00323,0.00005,0.00312,0.00012,0.00120,0.00006
GMIIIA K961[8][all],Fe,26,55.845,0.03860,0.00009,0.03729,0.00131,0.01414,0.00066
# Notes
#   Analytical total: 1.035 ± 0.036
#   Duane-Hunt: 15.20 keV
#   Residual written to GMIIIA K961[8][4][residual].msa.
#   Plot output to 'GMIIIA K961[8][4][quantify].pdf'
# Result Comparison
Name,O,Na,Mg,Al,Si,P,K,Ca,Ti,Mn,Fe,Σ
GMIIIA K961[0][all],0.488 ± 0.036,0.02849 ± 0.00014,0.029760 ± 0.000060,0.05908 ± 0.00016,0.31038 ± 0.00055,0.002610 ± 0.000050,0.025730 ± 0.000052,0.036127 ± 0.000058,0.012691 ± 0.000045,0.003309 ± 0.000050,0.038851 ± 0.000086,1.035 ± 0.036
GMIIIA K961[1][all],0.488 ± 0.036,0.02853 ± 0.00014,0.029853 ± 0.000060,0.05859 ± 0.00016,0.31015 ± 0.00055,0.002557 ± 0.000049,0.025838 ± 0.000052,0.036228 ± 0.000058,0.012632 ± 0.000045,0.003388 ± 0.000050,0.038936 ± 0.000086,1.034 ± 0.036
GMIIIA K961[2][all],0.489 ± 0.036,0.02858 ± 0.00014,0.029616 ± 0.000059,0.05922 ± 0.00016,0.31074 ± 0.00055,0.002599 ± 0.000050,0.025923 ± 0.000052,0.036313 ± 0.000058,0.012628 ± 0.000045,0.003785 ± 0.000050,0.037954 ± 0.000086,1.036 ± 0.036
GMIIIA K961[3][all],0.487 ± 0.036,0.02820 ± 0.00014,0.029853 ± 0.000060,0.05914 ± 0.00016,0.31013 ± 0.00055,0.002658 ± 0.000050,0.025830 ± 0.000052,0.036126 ± 0.000058,0.012681 ± 0.000045,0.003399 ± 0.000050,0.038835 ± 0.000086,1.034 ± 0.036
GMIIIA K961[4][all],0.488 ± 0.036,0.02839 ± 0.00014,0.029863 ± 0.000060,0.05882 ± 0.00016,0.31029 ± 0.00055,0.002686 ± 0.000050,0.026039 ± 0.000052,0.036271 ± 0.000058,0.012672 ± 0.000045,0.003411 ± 0.000050,0.038441 ± 0.000086,1.035 ± 0.036
GMIIIA K961[5][all],0.490 ± 0.036,0.02862 ± 0.00014,0.029535 ± 0.000059,0.05931 ± 0.00016,0.31042 ± 0.00055,0.002576 ± 0.000049,0.025867 ± 0.000052,0.036268 ± 0.000058,0.012768 ± 0.000045,0.003440 ± 0.000050,0.038682 ± 0.000086,1.037 ± 0.036
GMIIIA K961[6][all],0.488 ± 0.036,0.02832 ± 0.00014,0.029643 ± 0.000059,0.05894 ± 0.00016,0.31054 ± 0.00055,0.002700 ± 0.000051,0.025778 ± 0.000052,0.036066 ± 0.000058,0.012734 ± 0.000045,0.003504 ± 0.000050,0.038546 ± 0.000086,1.035 ± 0.036
GMIIIA K961[7][all],0.489 ± 0.036,0.02858 ± 0.00014,0.029723 ± 0.000060,0.05892 ± 0.00016,0.31069 ± 0.00055,0.002592 ± 0.000049,0.025719 ± 0.000052,0.036335 ± 0.000058,0.012455 ± 0.000045,0.003355 ± 0.000050,0.038108 ± 0.000086,1.036 ± 0.036
GMIIIA K961[8][all],0.488 ± 0.036,0.02857 ± 0.00014,0.029622 ± 0.000059,0.05924 ± 0.00016,0.31040 ± 0.00055,0.002638 ± 0.000050,0.025807 ± 0.000052,0.036097 ± 0.000058,0.012569 ± 0.000045,0.003232 ± 0.000050,0.038601 ± 0.000086,1.035 ± 0.036
Mean,0.48840 ± 0.00087,0.02848 ± 0.00014,0.02972 ± 0.00012,0.05903 ± 0.00023,0.31041 ± 0.00021,0.002624 ± 0.000050,0.025837 ± 0.000099,0.03620 ± 0.00010,0.012648 ± 0.000093,0.00342 ± 0.00016,0.03855 ± 0.00034,1.0353 ± 0.0010
Nominal,0.4698,0.0297,0.0302,0.0582,0.2992,0.0022,0.0249,0.0357,0.012,0.0032,0.035,1
RDEV (%),4,-4,-1.4,1.4,3.8,20.3,3.7,1.3,5.5,8.4,10.2,3.5

File: N132962/Quantification/15 keV/GMIIIA/k970.csv
# Configuration
#   Username: Nicholas W. M. Ritchie
#   Timestamp: 2025-10-23 13:26:1
#   Application: spex version 0.0.121
#   References: `N132962 15 keV` revision 199 - 2025-10-23 13:24:40 -04:00
# Configuration warnings
#   The Duane-Hunt (14.66 keV) for KCl standard for 'N132962' detector differs by more than 1 % from the beam energy (15.00 keV)!!
#   There are no suitable references for [K L₃-M₁ and 8 others; 0.8241>.
#   There are no suitable references for [Ga L₁-L₂ and 1 others; 0.0013>.
#   There are no suitable references for [Sr L₁-L₂ and 1 others; 0.0007>.
#   There are no suitable references for [Cs M₁-M₂ and 5 others; 0.0277>.
#   There are no suitable references for [Cs M₅-N₃ and 17 others; 0.9731>.
# Spectrum
#   GMIIIA K970[0][all]['GMIIIA K970[0][4].msa']
# Fit warnings
#   The k-ratio '[Sn M₅-N₃ + 22 others] = -0.00351 ± 0.00094' is more than 3σ negative.
#   The k-ratio '[Cd L₁-L₂] = -0.0541 ± 0.0047' is more than 3σ negative.
#   The k-ratio '[Bi L₃-M₁ + 1 other] = -0.220 ± 0.039' is more than 3σ negative.
# Quantification results
Name,Element,Z,A,C[z],U[C[z]],N[z],U[N[z]],A[z],U[A[z]]
GMIIIA K970[0][all],O,8,15.999,0.38135,0.03053,0.37982,0.01889,0.60680,0.01911
GMIIIA K970[0][all],Al,13,26.9815384,0.07914,0.00053,0.07883,0.00246,0.07467,0.00366
GMIIIA K970[0][all],Si,14,28.085,0.19372,0.00074,0.19295,0.00592,0.17560,0.00855
GMIIIA K970[0][all],K,19,39.0983,0.01747,0.00009,0.01740,0.00054,0.01137,0.00056
GMIIIA K970[0][all],Ca,20,40.078,0.10853,0.00042,0.10810,0.00332,0.06894,0.00336
GMIIIA K970[0][all],V,23,50.9415,0.01202,0.00006,0.01197,0.00037,0.00601,0.00029
GMIIIA K970[0][all],Ga,31,69.723,0.00745,0.00019,0.00742,0.00030,0.00272,0.00015
GMIIIA K970[0][all],As,33,74.921595,0.01352,0.00036,0.01346,0.00054,0.00459,0.00025
GMIIIA K970[0][all],Sr,38,87.62,0.13316,0.00087,0.13263,0.00412,0.03869,0.00190
GMIIIA K970[0][all],Cd,48,112.414,0.00873,0.00011,0.00869,0.00029,0.00198,0.00010
GMIIIA K970[0][all],Sn,50,118.71,0.01528,0.00021,0.01522,0.00051,0.00328,0.00017
GMIIIA K970[0][all],Cs,55,132.90545196,0.01804,0.00013,0.01796,0.00056,0.00345,0.00017
GMIIIA K970[0][all],Bi,83,208.9804,0.01560,0.00238,0.01553,0.00239,0.00190,0.00030
# Notes
#   Analytical total: 1.004 ± 0.031
#   Duane-Hunt: 15.20 keV
#   Residual written to GMIIIA K970[0][4][residual].msa.
#   Plot output to 'GMIIIA K970[0][4][quantify].pdf'
# Spectrum
#   GMIIIA K970[1][all]['GMIIIA K970[1][4].msa']
# Fit warnings
#   The k-ratio '[Cd L₁-L₂] = -0.0651 ± 0.0048' is more than 3σ negative.
# Quantification results
Name,Element,Z,A,C[z],U[C[z]],N[z],U[N[z]],A[z],U[A[z]]
GMIIIA K970[1][all],O,8,15.999,0.37921,0.03051,0.37939,0.01897,0.60530,0.01923
GMIIIA K970[1][all],Al,13,26.9815384,0.07919,0.00053,0.07923,0.00248,0.07495,0.00368
GMIIIA K970[1][all],Si,14,28.085,0.19398,0.00073,0.19407,0.00598,0.17639,0.00861
GMIIIA K970[1][all],K,19,39.0983,0.01718,0.00009,0.01719,0.00053,0.01122,0.00055
GMIIIA K970[1][all],Ca,20,40.078,0.10881,0.00035,0.10886,0.00335,0.06933,0.00338
GMIIIA K970[1][all],V,23,50.9415,0.01248,0.00006,0.01249,0.00039,0.00626,0.00031
GMIIIA K970[1][all],Ga,31,69.723,0.00818,0.00019,0.00819,0.00032,0.00300,0.00016
GMIIIA K970[1][all],As,33,74.921595,0.01322,0.00036,0.01322,0.00054,0.00451,0.00025
GMIIIA K970[1][all],Sr,38,87.62,0.13364,0.00087,0.13370,0.00417,0.03895,0.00191
GMIIIA K970[1][all],Cd,48,112.414,0.00862,0.00011,0.00863,0.00028,0.00196,0.00010
GMIIIA K970[1][all],Sn,50,118.71,0.01485,0.00020,0.01486,0.00050,0.00319,0.00016
GMIIIA K970[1][all],Cs,55,132.90545196,0.01802,0.00013,0.01803,0.00057,0.00346,0.00017
GMIIIA K970[1][all],Bi,83,208.9804,0.01213,0.00238,0.01214,0.00238,0.00148,0.00030
# Notes
#   Analytical total: 1.000 ± 0.031
#   Duane-Hunt: 14.98 keV
#   Residual written to GMIIIA K970[1][4][residual].msa.
#   Plot output to 'GMIIIA K970[1][4][quantify].pdf'
# Spectrum
#   GMIIIA K970[2][all]['GMIIIA K970[2][4].msa']
# Fit warnings
#   The k-ratio '[Cd L₁-L₂] = -0.0639 ± 0.0048' is more than 3σ negative.
# Quantification results
Name,Element,Z,A,C[z],U[C[z]],N[z],U[N[z]],A[z],U[A[z]]
GMIIIA K970[2][all],O,8,15.999,0.38114,0.03082,0.37775,0.01904,0.60571,0.01933
GMIIIA K970[2][all],Al,13,26.9815384,0.07950,0.00057,0.07879,0.00247,0.07491,0.00370
GMIIIA K970[2][all],Si,14,28.085,0.19344,0.00078,0.19172,0.00591,0.17512,0.00860
GMIIIA K970[2][all],K,19,39.0983,0.01729,0.00009,0.01713,0.00053,0.01124,0.00055
GMIIIA K970[2][all],Ca,20,40.078,0.10861,0.00046,0.10765,0.00333,0.06890,0.00339
GMIIIA K970[2][all],V,23,50.9415,0.01279,0.00006,0.01268,0.00039,0.00639,0.00031
GMIIIA K970[2][all],Ga,31,69.723,0.00869,0.00019,0.00861,0.00032,0.00317,0.00017
GMIIIA K970[2][all],As,33,74.921595,0.01451,0.00036,0.01438,0.00056,0.00492,0.00027
GMIIIA K970[2][all],Sr,38,87.62,0.13348,0.00087,0.13230,0.00413,0.03873,0.00191
GMIIIA K970[2][all],Cd,48,112.414,0.00953,0.00011,0.00945,0.00031,0.00216,0.00011
GMIIIA K970[2][all],Sn,50,118.71,0.01535,0.00021,0.01521,0.00051,0.00329,0.00017
GMIIIA K970[2][all],Cs,55,132.90545196,0.01776,0.00013,0.01760,0.00055,0.00340,0.00017
GMIIIA K970[2][all],Bi,83,208.9804,0.01689,0.00237,0.01674,0.00237,0.00205,0.00031
# Notes
#   Analytical total: 1.009 ± 0.031
#   Duane-Hunt: 15.19 keV
#   Residual written to GMIIIA K970[2][4][residual].msa.
#   Plot output to 'GMIIIA K970[2][4][quantify].pdf'
# Spectrum
#   GMIIIA K970[3][all]['GMIIIA K970[3][4].msa']
# Fit warnings
#   The k-ratio '[Cd L₁-L₂] = -0.0542 ± 0.0047' is more than 3σ negative.
#   The k-ratio '[Bi L₃-M₃] = -0.278 ± 0.050' is more than 3σ negative.
# Quantification results
Name,Element,Z,A,C[z],U[C[z]],N[z],U[N[z]],A[z],U[A[z]]
GMIIIA K970[3][all],O,8,15.999,0.37959,0.03051,0.37986,0.01896,0.60516,0.01921
GMIIIA K970[3][all],Al,13,26.9815384,0.07927,0.00062,0.07933,0.00250,0.07494,0.00368
GMIIIA K970[3][all],Si,14,28.085,0.19402,0.00085,0.19416,0.00599,0.17620,0.00859
GMIIIA K970[3][all],K,19,39.0983,0.01729,0.00008,0.01730,0.00054,0.01128,0.00055
GMIIIA K970[3][all],Ca,20,40.078,0.10850,0.00026,0.10858,0.00334,0.06905,0.00336
GMIIIA K970[3][all],V,23,50.9415,0.01234,0.00006,0.01235,0.00038,0.00618,0.00030
GMIIIA K970[3][all],Ga,31,69.723,0.00882,0.00019,0.00883,0.00033,0.00323,0.00017
GMIIIA K970[3][all],As,33,74.921595,0.01595,0.00036,0.01596,0.00060,0.00543,0.00029
GMIIIA K970[3][all],Sr,38,87.62,0.13389,0.00088,0.13399,0.00418,0.03898,0.00191
GMIIIA K970[3][all],Cd,48,112.414,0.00828,0.00010,0.00828,0.00027,0.00188,0.00009
GMIIIA K970[3][all],Sn,50,118.71,0.01505,0.00020,0.01506,0.00050,0.00323,0.00016
GMIIIA K970[3][all],Cs,55,132.90545196,0.01783,0.00013,0.01784,0.00056,0.00342,0.00017
GMIIIA K970[3][all],Bi,83,208.9804,0.00846,0.00238,0.00846,0.00237,0.00103,0.00029
# Notes
#   Analytical total: 0.999 ± 0.031
#   Duane-Hunt: 15.08 keV
#   Residual written to GMIIIA K970[3][4][residual].msa.
#   Plot output to 'GMIIIA K970[3][4][quantify].pdf'
# Spectrum
#   GMIIIA K970[4][all]['GMIIIA K970[4][4].msa']
# Fit warnings
#   The k-ratio '[Cd L₁-L₂] = -0.0453 ± 0.0047' is more than 3σ negative.
# Quantification results
Name,Element,Z,A,C[z],U[C[z]],N[z],U[N[z]],A[z],U[A[z]]
GMIIIA K970[4][all],O,8,15.999,0.38138,0.03073,0.38061,0.01903,0.60593,0.01925
GMIIIA K970[4][all],Al,13,26.9815384,0.07959,0.00062,0.07943,0.00251,0.07498,0.00370
GMIIIA K970[4][all],Si,14,28.085,0.19453,0.00085,0.19414,0.00602,0.17606,0.00862
GMIIIA K970[4][all],K,19,39.0983,0.01712,0.00008,0.01708,0.00053,0.01113,0.00055
GMIIIA K970[4][all],Ca,20,40.078,0.10851,0.00029,0.10830,0.00334,0.06882,0.00337
GMIIIA K970[4][all],V,23,50.9415,0.01263,0.00006,0.01261,0.00039,0.00630,0.00031
GMIIIA K970[4][all],Ga,31,69.723,0.00831,0.00019,0.00829,0.00032,0.00303,0.00016
GMIIIA K970[4][all],As,33,74.921595,0.01600,0.00036,0.01596,0.00060,0.00543,0.00029
GMIIIA K970[4][all],Sr,38,87.62,0.13318,0.00088,0.13291,0.00416,0.03863,0.00190
GMIIIA K970[4][all],Cd,48,112.414,0.00862,0.00010,0.00860,0.00028,0.00195,0.00010
GMIIIA K970[4][all],Sn,50,118.71,0.01414,0.00020,0.01411,0.00048,0.00303,0.00015
GMIIIA K970[4][all],Cs,55,132.90545196,0.01858,0.00013,0.01854,0.00058,0.00355,0.00018
GMIIIA K970[4][all],Bi,83,208.9804,0.00944,0.00238,0.00942,0.00237,0.00115,0.00029
# Notes
#   Analytical total: 1.002 ± 0.031
#   Duane-Hunt: 15.20 keV
#   Residual written to GMIIIA K970[4][4][residual].msa.
#   Plot output to 'GMIIIA K970[4][4][quantify].pdf'
# Spectrum
#   GMIIIA K970[5][all]['GMIIIA K970[5][4].msa']
# Fit warnings
#   The k-ratio '[Cd L₁-L₂] = -0.0552 ± 0.0048' is more than 3σ negative.
#   The k-ratio '[Bi L₃-M₁ + 1 other] = -0.199 ± 0.039' is more than 3σ negative.
# Quantification results
Name,Element,Z,A,C[z],U[C[z]],N[z],U[N[z]],A[z],U[A[z]]
GMIIIA K970[5][all],O,8,15.999,0.38344,0.03084,0.37931,0.01896,0.60702,0.01919
GMIIIA K970[5][all],Al,13,26.9815384,0.07944,0.00056,0.07859,0.00246,0.07457,0.00367
GMIIIA K970[5][all],Si,14,28.085,0.19434,0.00078,0.19225,0.00592,0.17526,0.00858
GMIIIA K970[5][all],K,19,39.0983,0.01727,0.00009,0.01708,0.00053,0.01119,0.00055
GMIIIA K970[5][all],Ca,20,40.078,0.10887,0.00047,0.10769,0.00332,0.06880,0.00337
GMIIIA K970[5][all],V,23,50.9415,0.01227,0.00006,0.01213,0.00038,0.00610,0.00030
GMIIIA K970[5][all],Ga,31,69.723,0.00751,0.00019,0.00742,0.00030,0.00273,0.00015
GMIIIA K970[5][all],As,33,74.921595,0.01455,0.00035,0.01440,0.00056,0.00492,0.00027
GMIIIA K970[5][all],Sr,38,87.62,0.13319,0.00087,0.13175,0.00410,0.03850,0.00190
GMIIIA K970[5][all],Cd,48,112.414,0.00936,0.00011,0.00926,0.00030,0.00211,0.00011
GMIIIA K970[5][all],Sn,50,118.71,0.01550,0.00021,0.01533,0.00051,0.00331,0.00017
GMIIIA K970[5][all],Cs,55,132.90545196,0.01785,0.00013,0.01766,0.00055,0.00340,0.00017
GMIIIA K970[5][all],Bi,83,208.9804,0.01730,0.00236,0.01712,0.00235,0.00210,0.00030
# Notes
#   Analytical total: 1.011 ± 0.031
#   Duane-Hunt: 14.98 keV
#   Residual written to GMIIIA K970[5][4][residual].msa.
#   Plot output to 'GMIIIA K970[5][4][quantify].pdf'
# Spectrum
#   GMIIIA K970[6][all]['GMIIIA K970[6][4].msa']
# Fit warnings
#   The k-ratio '[Cd L₁-L₂] = -0.0601 ± 0.0048' is more than 3σ negative.
#   The k-ratio '[Bi L₃-N₅ + 10 others] = -0.0144 ± 0.0038' is more than 3σ negative.
# Quantification results
Name,Element,Z,A,C[z],U[C[z]],N[z],U[N[z]],A[z],U[A[z]]
GMIIIA K970[6][all],O,8,15.999,0.38041,0.03071,0.37896,0.01903,0.60622,0.01928
GMIIIA K970[6][all],Al,13,26.9815384,0.07915,0.00048,0.07885,0.00246,0.07480,0.00369
GMIIIA K970[6][all],Si,14,28.085,0.19381,0.00066,0.19307,0.00595,0.17594,0.00863
GMIIIA K970[6][all],K,19,39.0983,0.01726,0.00009,0.01720,0.00054,0.01126,0.00055
GMIIIA K970[6][all],Ca,20,40.078,0.10883,0.00048,0.10841,0.00336,0.06923,0.00340
GMIIIA K970[6][all],V,23,50.9415,0.01270,0.00006,0.01265,0.00039,0.00636,0.00031
GMIIIA K970[6][all],Ga,31,69.723,0.00769,0.00019,0.00766,0.00030,0.00281,0.00015
GMIIIA K970[6][all],As,33,74.921595,0.01176,0.00035,0.01171,0.00050,0.00400,0.00023
GMIIIA K970[6][all],Sr,38,87.62,0.13257,0.00087,0.13207,0.00412,0.03858,0.00190
GMIIIA K970[6][all],Cd,48,112.414,0.00838,0.00011,0.00835,0.00028,0.00190,0.00010
GMIIIA K970[6][all],Sn,50,118.71,0.01498,0.00021,0.01492,0.00050,0.00322,0.00016
GMIIIA K970[6][all],Cs,55,132.90545196,0.01814,0.00013,0.01807,0.00057,0.00348,0.00017
GMIIIA K970[6][all],Bi,83,208.9804,0.01814,0.00238,0.01807,0.00239,0.00221,0.00031
# Notes
#   Analytical total: 1.004 ± 0.031
#   Duane-Hunt: 15.13 keV
#   Residual written to GMIIIA K970[6][4][residual].msa.
#   Plot output to 'GMIIIA K970[6][4][quantify].pdf'
# Spectrum
#   GMIIIA K970[7][all]['GMIIIA K970[7][4].msa']
# Fit warnings
#   The k-ratio '[Sn M₅-N₃ + 22 others] = -0.00487 ± 0.00094' is more than 3σ negative.
#   The k-ratio '[Cd L₁-L₂] = -0.0566 ± 0.0047' is more than 3σ negative.
# Quantification results
Name,Element,Z,A,C[z],U[C[z]],N[z],U[N[z]],A[z],U[A[z]]
GMIIIA K970[7][all],O,8,15.999,0.38125,0.03063,0.37979,0.01896,0.60604,0.01919
GMIIIA K970[7][all],Al,13,26.9815384,0.07960,0.00057,0.07930,0.00249,0.07503,0.00369
GMIIIA K970[7][all],Si,14,28.085,0.19407,0.00078,0.19333,0.00596,0.17574,0.00858
GMIIIA K970[7][all],K,19,39.0983,0.01697,0.00009,0.01691,0.00052,0.01104,0.00054
GMIIIA K970[7][all],Ca,20,40.078,0.10861,0.00035,0.10820,0.00333,0.06892,0.00336
GMIIIA K970[7][all],V,23,50.9415,0.01238,0.00006,0.01233,0.00038,0.00618,0.00030
GMIIIA K970[7][all],Ga,31,69.723,0.00855,0.00019,0.00852,0.00032,0.00312,0.00017
GMIIIA K970[7][all],As,33,74.921595,0.01445,0.00036,0.01440,0.00056,0.00491,0.00027
GMIIIA K970[7][all],Sr,38,87.62,0.13379,0.00088,0.13328,0.00415,0.03883,0.00191
GMIIIA K970[7][all],Cd,48,112.414,0.00917,0.00011,0.00913,0.00030,0.00207,0.00010
GMIIIA K970[7][all],Sn,50,118.71,0.01476,0.00020,0.01471,0.00049,0.00316,0.00016
GMIIIA K970[7][all],Cs,55,132.90545196,0.01815,0.00013,0.01808,0.00057,0.00347,0.00017
GMIIIA K970[7][all],Bi,83,208.9804,0.01207,0.00238,0.01202,0.00237,0.00147,0.00030
# Notes
#   Analytical total: 1.004 ± 0.031
#   Duane-Hunt: 15.10 keV
#   Residual written to GMIIIA K970[7][4][residual].msa.
#   Plot output to 'GMIIIA K970[7][4][quantify].pdf'
# Spectrum
#   GMIIIA K970[8][all]['GMIIIA K970[8][4].msa']
# Fit warnings
#   The k-ratio '[Sn M₅-N₃ + 22 others] = -0.00550 ± 0.00094' is more than 3σ negative.
#   The k-ratio '[Cd L₁-L₂] = -0.0535 ± 0.0047' is more than 3σ negative.
# Quantification results
Name,Element,Z,A,C[z],U[C[z]],N[z],U[N[z]],A[z],U[A[z]]
GMIIIA K970[8][all],O,8,15.999,0.37967,0.03066,0.38026,0.01906,0.60607,0.01929
GMIIIA K970[8][all],Al,13,26.9815384,0.07910,0.00051,0.07922,0.00249,0.07487,0.00369
GMIIIA K970[8][all],Si,14,28.085,0.19354,0.00070,0.19384,0.00600,0.17600,0.00863
GMIIIA K970[8][all],K,19,39.0983,0.01747,0.00009,0.01750,0.00055,0.01141,0.00056
GMIIIA K970[8][all],Ca,20,40.078,0.10829,0.00032,0.10846,0.00336,0.06901,0.00338
GMIIIA K970[8][all],V,23,50.9415,0.01272,0.00006,0.01274,0.00040,0.00638,0.00031
GMIIIA K970[8][all],Ga,31,69.723,0.00759,0.00019,0.00760,0.00030,0.00278,0.00015
GMIIIA K970[8][all],As,33,74.921595,0.01276,0.00036,0.01278,0.00053,0.00435,0.00025
GMIIIA K970[8][all],Sr,38,87.62,0.13338,0.00087,0.13359,0.00419,0.03888,0.00192
GMIIIA K970[8][all],Cd,48,112.414,0.00901,0.00011,0.00902,0.00030,0.00205,0.00010
GMIIIA K970[8][all],Sn,50,118.71,0.01570,0.00020,0.01573,0.00053,0.00338,0.00017
GMIIIA K970[8][all],Cs,55,132.90545196,0.01811,0.00013,0.01814,0.00057,0.00348,0.00017
GMIIIA K970[8][all],Bi,83,208.9804,0.01111,0.00239,0.01113,0.00239,0.00136,0.00030
# Notes
#   Analytical total: 0.998 ± 0.031
#   Duane-Hunt: 15.13 keV
#   Residual written to GMIIIA K970[8][4][residual].msa.
#   Plot output to 'GMIIIA K970[8][4][quantify].pdf'
# Result Comparison
Name,O,Al,Si,K,Ca,V,Ga,As,Sr,Cd,Sn,Cs,Bi,Σ
GMIIIA K970[0][all],0.381 ± 0.031,0.07914 ± 0.00053,0.19372 ± 0.00074,0.017465 ± 0.000089,0.10853 ± 0.00042,0.012020 ± 0.000059,0.00745 ± 0.00019,0.01352 ± 0.00036,0.13316 ± 0.00087,0.00873 ± 0.00011,0.01528 ± 0.00021,0.01804 ± 0.00013,0.0156 ± 0.0024,1.004 ± 0.031
GMIIIA K970[1][all],0.379 ± 0.031,0.07919 ± 0.00053,0.19398 ± 0.00073,0.017179 ± 0.000086,0.10881 ± 0.00035,0.012484 ± 0.000059,0.00818 ± 0.00019,0.01322 ± 0.00036,0.13364 ± 0.00087,0.00862 ± 0.00011,0.01485 ± 0.00020,0.01802 ± 0.00013,0.0121 ± 0.0024,1.000 ± 0.031
GMIIIA K970[2][all],0.381 ± 0.031,0.07950 ± 0.00057,0.19344 ± 0.00078,0.017286 ± 0.000090,0.10861 ± 0.00046,0.012793 ± 0.000060,0.00869 ± 0.00019,0.01451 ± 0.00036,0.13348 ± 0.00087,0.00953 ± 0.00011,0.01535 ± 0.00021,0.01776 ± 0.00013,0.0169 ± 0.0024,1.009 ± 0.031
GMIIIA K970[3][all],0.380 ± 0.031,0.07927 ± 0.00062,0.19402 ± 0.00085,0.017285 ± 0.000084,0.10850 ± 0.00026,0.012343 ± 0.000059,0.00882 ± 0.00019,0.01595 ± 0.00036,0.13389 ± 0.00088,0.00828 ± 0.00010,0.01505 ± 0.00020,0.01783 ± 0.00013,0.0085 ± 0.0024,0.999 ± 0.031
GMIIIA K970[4][all],0.381 ± 0.031,0.07959 ± 0.00062,0.19453 ± 0.00085,0.017115 ± 0.000085,0.10851 ± 0.00029,0.012635 ± 0.000059,0.00831 ± 0.00019,0.01600 ± 0.00036,0.13318 ± 0.00088,0.00862 ± 0.00010,0.01414 ± 0.00020,0.01858 ± 0.00013,0.0094 ± 0.0024,1.002 ± 0.031
GMIIIA K970[5][all],0.383 ± 0.031,0.07944 ± 0.00056,0.19434 ± 0.00078,0.017270 ± 0.000090,0.10887 ± 0.00047,0.012266 ± 0.000059,0.00751 ± 0.00019,0.01455 ± 0.00035,0.13319 ± 0.00087,0.00936 ± 0.00011,0.01550 ± 0.00021,0.01785 ± 0.00013,0.0173 ± 0.0024,1.011 ± 0.031
GMIIIA K970[6][all],0.380 ± 0.031,0.07915 ± 0.00048,0.19381 ± 0.00066,0.017265 ± 0.000091,0.10883 ± 0.00048,0.012698 ± 0.000059,0.00769 ± 0.00019,0.01176 ± 0.00035,0.13257 ± 0.00087,0.00838 ± 0.00011,0.01498 ± 0.00021,0.01814 ± 0.00013,0.0181 ± 0.0024,1.004 ± 0.031
GMIIIA K970[7][all],0.381 ± 0.031,0.07960 ± 0.00057,0.19407 ± 0.00078,0.016970 ± 0.000086,0.10861 ± 0.00035,0.012381 ± 0.000059,0.00855 ± 0.00019,0.01445 ± 0.00036,0.13379 ± 0.00088,0.00917 ± 0.00011,0.01476 ± 0.00020,0.01815 ± 0.00013,0.0121 ± 0.0024,1.004 ± 0.031
GMIIIA K970[8][all],0.380 ± 0.031,0.07910 ± 0.00051,0.19354 ± 0.00070,0.017469 ± 0.000086,0.10829 ± 0.00032,0.012717 ± 0.000060,0.00759 ± 0.00019,0.01276 ± 0.00036,0.13338 ± 0.00087,0.00901 ± 0.00011,0.01570 ± 0.00020,0.01811 ± 0.00013,0.0111 ± 0.0024,0.998 ± 0.031
Mean,0.3808 ± 0.0013,0.07933 ± 0.00020,0.19394 ± 0.00035,0.01726 ± 0.00016,0.10862 ± 0.00019,0.01248 ± 0.00025,0.00809 ± 0.00054,0.0141 ± 0.0014,0.13336 ± 0.00040,0.00886 ± 0.00044,0.01507 ± 0.00046,0.01805 ± 0.00024,0.0135 ± 0.0036,1.0034 ± 0.0043
Nominal,0.3791,0.0794,0.187,0.0166,0.1072,0.0112,0.0074,0.0151,0.1268,0.0175,0.0158,0.0189,0.0179,1
RDEV (%),0.4,-0.1,3.7,3.9,1.3,11.4,8.7,-7,5.1,-49.4,-4.4,-4.3,-25,0.3
