Repository: NicholasWMRitchie/spex_quant

# spex_quant
Spectral data for evaluating `spex`.  It contains both standard spectra and sample spectra.

 * N132962 represents the TESCAN MIRA4 with 4 silicon nitride window silicon drift detectors in 217 D113 at NIST Gaitherburg.
  * Reference set: "N132962 20 keV" built using 'n132962_20keV.bat' for 20 keV analyses

File: N132962/Quantification/15 keV/GMIIIA/k975.csv
# Configuration
#   Username: Nicholas W. M. Ritchie
#   Timestamp: 2025-10-23 13:26:1
#   Application: spex version 0.0.121
#   References: `N132962 15 keV` revision 199 - 2025-10-23 13:24:40 -04:00
# Configuration warnings
#   The Duane-Hunt (14.66 keV) for KCl standard for 'N132962' detector differs by more than 1 % from the beam energy (15.00 keV)!!
#   The Duane-Hunt (14.83 keV) for CeO2 standard for 'N132962' detector differs by more than 1 % from the beam energy (15.00 keV)!!
#   There are no suitable references for [K L₃-M₁ and 8 others; 0.8241>.
#   There are no suitable references for [Rb L₁-L₂ and 1 others; 0.0007>.
#   There are no suitable references for [Sr L₁-L₂ and 1 others; 0.0007>.
# Spectrum
#   GMIIIA K975[0][all]['GMIIIA K975[0][4].msa']
# Fit warnings
#   Removing C from the fit and re-fitting (threshold = 0.0σ).
#   The k-ratio '[Tb M₁-M₂] = -0.0900 ± 0.0094' is more than 3σ negative.
#   The k-ratio '[Ag L₁-L₂] = -0.0564 ± 0.0020' is more than 3σ negative.
#   The k-ratio '[Tb M₃-M₅ + 3 others] = -0.0382 ± 0.0077' is more than 3σ negative.
#   The k-ratio '[Yb M₂-M₄ + 3 others] = -0.1491 ± 0.0071' is more than 3σ negative.
#   The k-ratio '[Ag L₁-L₃] = -0.1087 ± 0.0090' is more than 3σ negative.
#   The k-ratio '[Ta M₅-N₃ + 2 others] = -0.0391 ± 0.0027' is more than 3σ negative.
#   The k-ratio '[Ce M₁-O₃ + 1 other] = -7.79 ± 0.43' is more than 3σ negative.
#   The k-ratio '[Ta M₅-N₇ + 18 others] = -0.0104 ± 0.0016' is more than 3σ negative.
#   The k-ratio '[Yb M₁-O₂ + 1 other] = -0.520 ± 0.077' is more than 3σ negative.
# Quantification results
Name,Element,Z,A,C[z],U[C[z]],N[z],U[N[z]],A[z],U[A[z]]
GMIIIA K975[0][all],O,8,15.999,0.41398,0.02831,0.40358,0.01656,0.62342,0.01620
GMIIIA K975[0][all],Al,13,26.9815384,0.09032,0.00090,0.08805,0.00259,0.08065,0.00353
GMIIIA K975[0][all],Si,14,28.085,0.22899,0.00385,0.22323,0.00683,0.19644,0.00879
GMIIIA K975[0][all],K,19,39.0983,0.02020,0.00005,0.01969,0.00055,0.01245,0.00053
GMIIIA K975[0][all],Ca,20,40.078,0.06834,0.00010,0.06663,0.00186,0.04109,0.00176
GMIIIA K975[0][all],Rb,37,85.4678,0.01952,0.00132,0.01903,0.00137,0.00550,0.00044
GMIIIA K975[0][all],Sr,38,87.62,0.09824,0.00149,0.09577,0.00298,0.02701,0.00122
GMIIIA K975[0][all],Ag,47,107.8682,0.00830,0.00014,0.00809,0.00027,0.00185,0.00009
GMIIIA K975[0][all],Ce,58,140.116,0.01986,0.00012,0.01936,0.00055,0.00342,0.00015
GMIIIA K975[0][all],Tb,65,158.925354,0.01637,0.00017,0.01596,0.00048,0.00248,0.00011
GMIIIA K975[0][all],Yb,70,173.045,0.02406,0.00029,0.02346,0.00071,0.00335,0.00015
GMIIIA K975[0][all],Ta,73,180.94788,0.01760,0.00042,0.01715,0.00063,0.00234,0.00011
# Notes
#   Analytical total: 1.026 ± 0.029
#   Duane-Hunt: 15.19 keV
#   Residual written to GMIIIA K975[0][4][residual].msa.
#   Plot output to 'GMIIIA K975[0][4][quantify].pdf'
# Spectrum
#   GMIIIA K975[1][all]['GMIIIA K975[1][4].msa']
# Fit warnings
#   Removing C from the fit and re-fitting (threshold = 0.0σ).
#   The k-ratio '[Tb M₁-M₂] = -0.0835 ± 0.0093' is more than 3σ negative.
#   The k-ratio '[Ag L₁-L₂] = -0.0519 ± 0.0020' is more than 3σ negative.
#   The k-ratio '[Tb M₃-M₅ + 3 others] = -0.0281 ± 0.0077' is more than 3σ negative.
#   The k-ratio '[Yb M₂-M₄ + 3 others] = -0.1193 ± 0.0070' is more than 3σ negative.
#   The k-ratio '[Ag L₁-L₃] = -0.0860 ± 0.0090' is more than 3σ negative.
#   The k-ratio '[Ta M₅-N₃ + 2 others] = -0.0409 ± 0.0027' is more than 3σ negative.
#   The k-ratio '[Ce M₁-O₃ + 1 other] = -8.19 ± 0.43' is more than 3σ negative.
#   The k-ratio '[Ta M₅-N₇ + 18 others] = -0.0116 ± 0.0016' is more than 3σ negative.
#   The k-ratio '[Yb M₁-O₂ + 1 other] = -0.608 ± 0.076' is more than 3σ negative.
# Quantification results
Name,Element,Z,A,C[z],U[C[z]],N[z],U[N[z]],A[z],U[A[z]]
GMIIIA K975[1][all],O,8,15.999,0.41570,0.02847,0.40316,0.01658,0.62381,0.01623
GMIIIA K975[1][all],Al,13,26.9815384,0.09010,0.00090,0.08738,0.00257,0.08017,0.00351
GMIIIA K975[1][all],Si,14,28.085,0.22945,0.00406,0.22253,0.00688,0.19614,0.00883
GMIIIA K975[1][all],K,19,39.0983,0.01992,0.00005,0.01932,0.00054,0.01223,0.00053
GMIIIA K975[1][all],Ca,20,40.078,0.06856,0.00011,0.06650,0.00186,0.04107,0.00176
GMIIIA K975[1][all],Rb,37,85.4678,0.02052,0.00131,0.01990,0.00137,0.00576,0.00044
GMIIIA K975[1][all],Sr,38,87.62,0.09935,0.00154,0.09635,0.00301,0.02722,0.00124
GMIIIA K975[1][all],Ag,47,107.8682,0.00863,0.00015,0.00837,0.00027,0.00192,0.00009
GMIIIA K975[1][all],Ce,58,140.116,0.01959,0.00012,0.01900,0.00054,0.00336,0.00015
GMIIIA K975[1][all],Tb,65,158.925354,0.01665,0.00017,0.01614,0.00048,0.00251,0.00011
GMIIIA K975[1][all],Yb,70,173.045,0.02335,0.00029,0.02265,0.00069,0.00324,0.00014
GMIIIA K975[1][all],Ta,73,180.94788,0.01929,0.00042,0.01871,0.00066,0.00256,0.00012
# Notes
#   Analytical total: 1.031 ± 0.029
#   Duane-Hunt: 15.07 keV
#   Residual written to GMIIIA K975[1][4][residual].msa.
#   Plot output to 'GMIIIA K975[1][4][quantify].pdf'
# Spectrum
#   GMIIIA K975[2][all]['GMIIIA K975[2][4].msa']
# Fit warnings
#   Removing C from the fit and re-fitting (threshold = 0.0σ).
#   The k-ratio '[Tb M₁-M₂] = -0.0849 ± 0.0093' is more than 3σ negative.
#   The k-ratio '[Ag L₁-L₂] = -0.0527 ± 0.0019' is more than 3σ negative.
#   The k-ratio '[Yb M₂-M₄ + 3 others] = -0.1348 ± 0.0070' is more than 3σ negative.
#   The k-ratio '[Ag L₁-L₃] = -0.1139 ± 0.0090' is more than 3σ negative.
#   The k-ratio '[Ta M₅-N₃ + 2 others] = -0.0307 ± 0.0027' is more than 3σ negative.
#   The k-ratio '[Ce M₁-O₃ + 1 other] = -7.20 ± 0.43' is more than 3σ negative.
#   The k-ratio '[Ta M₅-N₇ + 18 others] = -0.0183 ± 0.0016' is more than 3σ negative.
#   The k-ratio '[Yb M₁-O₂ + 1 other] = -0.372 ± 0.076' is more than 3σ negative.
# Quantification results
Name,Element,Z,A,C[z],U[C[z]],N[z],U[N[z]],A[z],U[A[z]]
GMIIIA K975[2][all],O,8,15.999,0.41551,0.02845,0.40102,0.01655,0.62287,0.01625
GMIIIA K975[2][all],Al,13,26.9815384,0.08990,0.00090,0.08677,0.00254,0.07991,0.00350
GMIIIA K975[2][all],Si,14,28.085,0.22986,0.00417,0.22185,0.00687,0.19629,0.00885
GMIIIA K975[2][all],K,19,39.0983,0.02002,0.00005,0.01932,0.00054,0.01228,0.00053
GMIIIA K975[2][all],Ca,20,40.078,0.06817,0.00011,0.06579,0.00183,0.04079,0.00175
GMIIIA K975[2][all],Rb,37,85.4678,0.02539,0.00133,0.02451,0.00143,0.00713,0.00048
GMIIIA K975[2][all],Sr,38,87.62,0.09859,0.00159,0.09515,0.00299,0.02699,0.00123
GMIIIA K975[2][all],Ag,47,107.8682,0.00880,0.00015,0.00850,0.00028,0.00196,0.00009
GMIIIA K975[2][all],Ce,58,140.116,0.01919,0.00012,0.01852,0.00053,0.00329,0.00014
GMIIIA K975[2][all],Tb,65,158.925354,0.01686,0.00017,0.01627,0.00048,0.00254,0.00011
GMIIIA K975[2][all],Yb,70,173.045,0.02414,0.00029,0.02330,0.00071,0.00335,0.00015
GMIIIA K975[2][all],Ta,73,180.94788,0.01968,0.00042,0.01900,0.00066,0.00261,0.00012
# Notes
#   Analytical total: 1.036 ± 0.029
#   Duane-Hunt: 15.20 keV
#   Residual written to GMIIIA K975[2][4][residual].msa.
#   Plot output to 'GMIIIA K975[2][4][quantify].pdf'
# Spectrum
#   GMIIIA K975[3][all]['GMIIIA K975[3][4].msa']
# Fit warnings
#   Removing C from the fit and re-fitting (threshold = 0.0σ).
#   The k-ratio '[Tb M₁-M₂] = -0.0776 ± 0.0093' is more than 3σ negative.
#   The k-ratio '[Ag L₁-L₂] = -0.0501 ± 0.0019' is more than 3σ negative.
#   The k-ratio '[Tb M₃-M₅ + 3 others] = -0.0374 ± 0.0077' is more than 3σ negative.
#   The k-ratio '[Yb M₂-M₄ + 3 others] = -0.1237 ± 0.0071' is more than 3σ negative.
#   The k-ratio '[Ag L₁-L₃] = -0.1027 ± 0.0090' is more than 3σ negative.
#   The k-ratio '[Ta M₅-N₃ + 2 others] = -0.0411 ± 0.0027' is more than 3σ negative.
#   The k-ratio '[Ce M₁-O₃ + 1 other] = -8.88 ± 0.43' is more than 3σ negative.
#   The k-ratio '[Ta M₅-N₇ + 18 others] = -0.0180 ± 0.0016' is more than 3σ negative.
#   The k-ratio '[Yb M₁-O₂ + 1 other] = -0.615 ± 0.076' is more than 3σ negative.
# Quantification results
Name,Element,Z,A,C[z],U[C[z]],N[z],U[N[z]],A[z],U[A[z]]
GMIIIA K975[3][all],O,8,15.999,0.41428,0.02836,0.40060,0.01655,0.62189,0.01627
GMIIIA K975[3][all],Al,13,26.9815384,0.09016,0.00090,0.08718,0.00255,0.08025,0.00351
GMIIIA K975[3][all],Si,14,28.085,0.23067,0.00423,0.22306,0.00691,0.19726,0.00889
GMIIIA K975[3][all],K,19,39.0983,0.01980,0.00005,0.01914,0.00053,0.01216,0.00052
GMIIIA K975[3][all],Ca,20,40.078,0.06853,0.00011,0.06627,0.00185,0.04107,0.00176
GMIIIA K975[3][all],Rb,37,85.4678,0.02424,0.00133,0.02344,0.00141,0.00681,0.00047
GMIIIA K975[3][all],Sr,38,87.62,0.09799,0.00158,0.09476,0.00297,0.02686,0.00122
GMIIIA K975[3][all],Ag,47,107.8682,0.00854,0.00015,0.00826,0.00027,0.00190,0.00009
GMIIIA K975[3][all],Ce,58,140.116,0.01927,0.00012,0.01864,0.00053,0.00330,0.00014
GMIIIA K975[3][all],Tb,65,158.925354,0.01678,0.00017,0.01622,0.00048,0.00254,0.00011
GMIIIA K975[3][all],Yb,70,173.045,0.02366,0.00029,0.02288,0.00069,0.00328,0.00015
GMIIIA K975[3][all],Ta,73,180.94788,0.02022,0.00042,0.01955,0.00068,0.00268,0.00013
# Notes
#   Analytical total: 1.034 ± 0.029
#   Duane-Hunt: 15.19 keV
#   Residual written to GMIIIA K975[3][4][residual].msa.
#   Plot output to 'GMIIIA K975[3][4][quantify].pdf'
# Spectrum
#   GMIIIA K975[4][all]['GMIIIA K975[4][4].msa']
# Fit warnings
#   Removing C from the fit and re-fitting (threshold = 0.0σ).
#   The k-ratio '[Tb M₁-M₂] = -0.0670 ± 0.0093' is more than 3σ negative.
#   The k-ratio '[Ag L₁-L₂] = -0.0566 ± 0.0019' is more than 3σ negative.
#   The k-ratio '[Tb M₃-M₅ + 3 others] = -0.0353 ± 0.0077' is more than 3σ negative.
#   The k-ratio '[Yb M₂-M₄ + 3 others] = -0.1252 ± 0.0071' is more than 3σ negative.
#   The k-ratio '[Ag L₁-L₃] = -0.1018 ± 0.0090' is more than 3σ negative.
#   The k-ratio '[Ta M₅-N₃ + 2 others] = -0.0390 ± 0.0027' is more than 3σ negative.
#   The k-ratio '[Ce M₁-O₃ + 1 other] = -7.91 ± 0.43' is more than 3σ negative.
#   The k-ratio '[Ta M₅-N₇ + 18 others] = -0.0109 ± 0.0016' is more than 3σ negative.
#   The k-ratio '[Yb M₁-O₂ + 1 other] = -0.516 ± 0.076' is more than 3σ negative.
#   The k-ratio '[Ta M₁-O₂ + 1 other] = -0.260 ± 0.055' is more than 3σ negative.
# Quantification results
Name,Element,Z,A,C[z],U[C[z]],N[z],U[N[z]],A[z],U[A[z]]
GMIIIA K975[4][all],O,8,15.999,0.41552,0.02843,0.40215,0.01656,0.62398,0.01624
GMIIIA K975[4][all],Al,13,26.9815384,0.09004,0.00091,0.08714,0.00256,0.08017,0.00352
GMIIIA K975[4][all],Si,14,28.085,0.22863,0.00444,0.22127,0.00697,0.19558,0.00889
GMIIIA K975[4][all],K,19,39.0983,0.02007,0.00005,0.01942,0.00054,0.01233,0.00053
GMIIIA K975[4][all],Ca,20,40.078,0.06821,0.00011,0.06601,0.00185,0.04089,0.00175
GMIIIA K975[4][all],Rb,37,85.4678,0.02036,0.00131,0.01970,0.00136,0.00572,0.00044
GMIIIA K975[4][all],Sr,38,87.62,0.09908,0.00158,0.09590,0.00301,0.02717,0.00124
GMIIIA K975[4][all],Ag,47,107.8682,0.00885,0.00015,0.00857,0.00028,0.00197,0.00009
GMIIIA K975[4][all],Ce,58,140.116,0.02011,0.00012,0.01947,0.00056,0.00345,0.00015
GMIIIA K975[4][all],Tb,65,158.925354,0.01689,0.00017,0.01634,0.00049,0.00255,0.00011
GMIIIA K975[4][all],Yb,70,173.045,0.02344,0.00029,0.02269,0.00069,0.00325,0.00015
GMIIIA K975[4][all],Ta,73,180.94788,0.02204,0.00042,0.02134,0.00072,0.00293,0.00014
# Notes
#   Analytical total: 1.033 ± 0.029
#   Duane-Hunt: 15.20 keV
#   Residual written to GMIIIA K975[4][4][residual].msa.
#   Plot output to 'GMIIIA K975[4][4][quantify].pdf'
# Spectrum
#   GMIIIA K975[5][all]['GMIIIA K975[5][4].msa']
# Fit warnings
#   Removing C from the fit and re-fitting (threshold = 0.0σ).
#   The k-ratio '[Tb M₁-M₂] = -0.0988 ± 0.0094' is more than 3σ negative.
#   The k-ratio '[Ag L₁-L₂] = -0.0595 ± 0.0020' is more than 3σ negative.
#   The k-ratio '[Tb M₃-M₅ + 3 others] = -0.0511 ± 0.0077' is more than 3σ negative.
#   The k-ratio '[Yb M₂-M₄ + 3 others] = -0.1357 ± 0.0071' is more than 3σ negative.
#   The k-ratio '[Ag L₁-L₃] = -0.0915 ± 0.0089' is more than 3σ negative.
#   The k-ratio '[Ta M₅-N₃ + 2 others] = -0.0342 ± 0.0027' is more than 3σ negative.
#   The k-ratio '[Ce M₁-O₃ + 1 other] = -7.81 ± 0.43' is more than 3σ negative.
# Quantification results
Name,Element,Z,A,C[z],U[C[z]],N[z],U[N[z]],A[z],U[A[z]]
GMIIIA K975[5][all],O,8,15.999,0.41218,0.02816,0.40310,0.01655,0.62414,0.01621
GMIIIA K975[5][all],Al,13,26.9815384,0.08982,0.00092,0.08784,0.00259,0.08065,0.00354
GMIIIA K975[5][all],Si,14,28.085,0.22682,0.00428,0.22183,0.00694,0.19566,0.00886
GMIIIA K975[5][all],K,19,39.0983,0.01970,0.00005,0.01927,0.00054,0.01221,0.00052
GMIIIA K975[5][all],Ca,20,40.078,0.06816,0.00011,0.06666,0.00187,0.04120,0.00177
GMIIIA K975[5][all],Rb,37,85.4678,0.01567,0.00130,0.01533,0.00133,0.00444,0.00041
GMIIIA K975[5][all],Sr,38,87.62,0.09955,0.00153,0.09736,0.00304,0.02752,0.00125
GMIIIA K975[5][all],Ag,47,107.8682,0.00896,0.00015,0.00876,0.00029,0.00201,0.00009
GMIIIA K975[5][all],Ce,58,140.116,0.01967,0.00012,0.01924,0.00055,0.00340,0.00015
GMIIIA K975[5][all],Tb,65,158.925354,0.01748,0.00017,0.01710,0.00051,0.00266,0.00012
GMIIIA K975[5][all],Yb,70,173.045,0.02338,0.00029,0.02287,0.00070,0.00327,0.00015
GMIIIA K975[5][all],Ta,73,180.94788,0.02112,0.00042,0.02065,0.00071,0.00283,0.00013
# Notes
#   Analytical total: 1.023 ± 0.029
#   Duane-Hunt: 15.20 keV
#   Residual written to GMIIIA K975[5][4][residual].msa.
#   Plot output to 'GMIIIA K975[5][4][quantify].pdf'
# Spectrum
#   GMIIIA K975[6][all]['GMIIIA K975[6][4].msa']
# Fit warnings
#   Removing C from the fit and re-fitting (threshold = 0.0σ).
#   The k-ratio '[Tb M₁-M₂] = -0.0759 ± 0.0093' is more than 3σ negative.
#   The k-ratio '[Ag L₁-L₂] = -0.0536 ± 0.0019' is more than 3σ negative.
#   The k-ratio '[Tb M₃-M₅ + 3 others] = -0.0375 ± 0.0077' is more than 3σ negative.
#   The k-ratio '[Yb M₂-M₄ + 3 others] = -0.1521 ± 0.0071' is more than 3σ negative.
#   The k-ratio '[Ag L₁-L₃] = -0.0873 ± 0.0090' is more than 3σ negative.
#   The k-ratio '[Ta M₅-N₃ + 2 others] = -0.0352 ± 0.0027' is more than 3σ negative.
#   The k-ratio '[Ce M₁-O₃ + 1 other] = -7.97 ± 0.43' is more than 3σ negative.
#   The k-ratio '[Ta M₅-N₇ + 18 others] = -0.0143 ± 0.0016' is more than 3σ negative.
#   The k-ratio '[Yb M₁-O₂ + 1 other] = -0.533 ± 0.076' is more than 3σ negative.
#   The k-ratio '[Ta M₁-O₂ + 1 other] = -0.306 ± 0.055' is more than 3σ negative.
# Quantification results
Name,Element,Z,A,C[z],U[C[z]],N[z],U[N[z]],A[z],U[A[z]]
GMIIIA K975[6][all],O,8,15.999,0.41612,0.02849,0.40213,0.01656,0.62373,0.01622
GMIIIA K975[6][all],Al,13,26.9815384,0.09005,0.00094,0.08702,0.00256,0.08004,0.00351
GMIIIA K975[6][all],Si,14,28.085,0.22881,0.00402,0.22112,0.00682,0.19537,0.00879
GMIIIA K975[6][all],K,19,39.0983,0.01998,0.00005,0.01931,0.00054,0.01226,0.00053
GMIIIA K975[6][all],Ca,20,40.078,0.06863,0.00010,0.06632,0.00185,0.04107,0.00176
GMIIIA K975[6][all],Rb,37,85.4678,0.02445,0.00133,0.02363,0.00141,0.00686,0.00047
GMIIIA K975[6][all],Sr,38,87.62,0.09903,0.00157,0.09570,0.00300,0.02710,0.00123
GMIIIA K975[6][all],Ag,47,107.8682,0.00799,0.00014,0.00772,0.00025,0.00178,0.00008
GMIIIA K975[6][all],Ce,58,140.116,0.01974,0.00012,0.01908,0.00054,0.00338,0.00015
GMIIIA K975[6][all],Tb,65,158.925354,0.01794,0.00017,0.01733,0.00051,0.00271,0.00012
GMIIIA K975[6][all],Yb,70,173.045,0.02304,0.00029,0.02226,0.00068,0.00319,0.00014
GMIIIA K975[6][all],Ta,73,180.94788,0.01901,0.00042,0.01837,0.00065,0.00252,0.00012
# Notes
#   Analytical total: 1.035 ± 0.029
#   Duane-Hunt: 15.00 keV
#   Residual written to GMIIIA K975[6][4][residual].msa.
#   Plot output to 'GMIIIA K975[6][4][quantify].pdf'
# Spectrum
#   GMIIIA K975[7][all]['GMIIIA K975[7][4].msa']
# Fit warnings
#   Removing C from the fit and re-fitting (threshold = 0.0σ).
#   The k-ratio '[Tb M₁-M₂] = -0.1046 ± 0.0093' is more than 3σ negative.
#   The k-ratio '[Ag L₁-L₂] = -0.0565 ± 0.0020' is more than 3σ negative.
#   The k-ratio '[Tb M₃-M₅ + 3 others] = -0.0300 ± 0.0077' is more than 3σ negative.
#   The k-ratio '[Yb M₂-M₄ + 3 others] = -0.1358 ± 0.0071' is more than 3σ negative.
#   The k-ratio '[Ag L₁-L₃] = -0.1122 ± 0.0090' is more than 3σ negative.
#   The k-ratio '[Ta M₅-N₃ + 2 others] = -0.0373 ± 0.0027' is more than 3σ negative.
#   The k-ratio '[Ce M₁-O₃ + 1 other] = -7.94 ± 0.43' is more than 3σ negative.
#   The k-ratio '[Ta M₅-N₇ + 18 others] = -0.0193 ± 0.0016' is more than 3σ negative.
#   The k-ratio '[Yb M₁-O₂ + 1 other] = -0.700 ± 0.076' is more than 3σ negative.
# Quantification results
Name,Element,Z,A,C[z],U[C[z]],N[z],U[N[z]],A[z],U[A[z]]
GMIIIA K975[7][all],O,8,15.999,0.41459,0.02839,0.39939,0.01654,0.62188,0.01628
GMIIIA K975[7][all],Al,13,26.9815384,0.08972,0.00092,0.08643,0.00253,0.07980,0.00349
GMIIIA K975[7][all],Si,14,28.085,0.23060,0.00436,0.22214,0.00692,0.19704,0.00891
GMIIIA K975[7][all],K,19,39.0983,0.01982,0.00005,0.01909,0.00053,0.01216,0.00052
GMIIIA K975[7][all],Ca,20,40.078,0.06813,0.00010,0.06563,0.00182,0.04080,0.00175
GMIIIA K975[7][all],Rb,37,85.4678,0.02620,0.00133,0.02524,0.00143,0.00736,0.00049
GMIIIA K975[7][all],Sr,38,87.62,0.09863,0.00163,0.09501,0.00299,0.02701,0.00123
GMIIIA K975[7][all],Ag,47,107.8682,0.00834,0.00015,0.00803,0.00026,0.00186,0.00009
GMIIIA K975[7][all],Ce,58,140.116,0.01926,0.00012,0.01856,0.00053,0.00330,0.00014
GMIIIA K975[7][all],Tb,65,158.925354,0.01773,0.00017,0.01708,0.00050,0.00268,0.00012
GMIIIA K975[7][all],Yb,70,173.045,0.02418,0.00029,0.02329,0.00070,0.00335,0.00015
GMIIIA K975[7][all],Ta,73,180.94788,0.02086,0.00042,0.02009,0.00069,0.00277,0.00013
# Notes
#   Analytical total: 1.038 ± 0.029
#   Duane-Hunt: 15.20 keV
#   Residual written to GMIIIA K975[7][4][residual].msa.
#   Plot output to 'GMIIIA K975[7][4][quantify].pdf'
# Spectrum
#   GMIIIA K975[8][all]['GMIIIA K975[8][4].msa']
# Fit warnings
#   Removing C from the fit and re-fitting (threshold = 0.0σ).
#   The k-ratio '[Tb M₁-M₂] = -0.1016 ± 0.0093' is more than 3σ negative.
#   The k-ratio '[Ag L₁-L₂] = -0.0557 ± 0.0019' is more than 3σ negative.
#   The k-ratio '[Tb M₃-M₅ + 3 others] = -0.0341 ± 0.0077' is more than 3σ negative.
#   The k-ratio '[Yb M₂-M₄ + 3 others] = -0.1408 ± 0.0070' is more than 3σ negative.
#   The k-ratio '[Ag L₁-L₃] = -0.1058 ± 0.0090' is more than 3σ negative.
#   The k-ratio '[Ta M₅-N₃ + 2 others] = -0.0345 ± 0.0027' is more than 3σ negative.
#   The k-ratio '[Ce M₁-O₃ + 1 other] = -7.88 ± 0.43' is more than 3σ negative.
#   The k-ratio '[Ta M₅-N₇ + 18 others] = -0.0131 ± 0.0016' is more than 3σ negative.
#   The k-ratio '[Yb M₁-O₂ + 1 other] = -0.547 ± 0.076' is more than 3σ negative.
# Quantification results
Name,Element,Z,A,C[z],U[C[z]],N[z],U[N[z]],A[z],U[A[z]]
GMIIIA K975[8][all],O,8,15.999,0.41521,0.02841,0.40331,0.01656,0.62394,0.01620
GMIIIA K975[8][all],Al,13,26.9815384,0.08998,0.00092,0.08740,0.00258,0.08017,0.00352
GMIIIA K975[8][all],Si,14,28.085,0.22879,0.00394,0.22223,0.00683,0.19585,0.00879
GMIIIA K975[8][all],K,19,39.0983,0.01994,0.00005,0.01937,0.00054,0.01226,0.00053
GMIIIA K975[8][all],Ca,20,40.078,0.06857,0.00011,0.06661,0.00186,0.04113,0.00176
GMIIIA K975[8][all],Rb,37,85.4678,0.02131,0.00132,0.02070,0.00138,0.00600,0.00045
GMIIIA K975[8][all],Sr,38,87.62,0.09865,0.00152,0.09582,0.00299,0.02707,0.00123
GMIIIA K975[8][all],Ag,47,107.8682,0.00876,0.00015,0.00851,0.00028,0.00195,0.00009
GMIIIA K975[8][all],Ce,58,140.116,0.01969,0.00012,0.01913,0.00055,0.00338,0.00015
GMIIIA K975[8][all],Tb,65,158.925354,0.01747,0.00017,0.01697,0.00050,0.00264,0.00012
GMIIIA K975[8][all],Yb,70,173.045,0.02247,0.00029,0.02183,0.00067,0.00312,0.00014
GMIIIA K975[8][all],Ta,73,180.94788,0.01865,0.00042,0.01812,0.00065,0.00248,0.00012
# Notes
#   Analytical total: 1.030 ± 0.029
#   Duane-Hunt: 15.20 keV
#   Residual written to GMIIIA K975[8][4][residual].msa.
#   Plot output to 'GMIIIA K975[8][4][quantify].pdf'
# Result Comparison
Name,O,Al,Si,K,Ca,Rb,Sr,Ag,Ce,Tb,Yb,Ta,Σ
GMIIIA K975[0][all],0.414 ± 0.028,0.09032 ± 0.00090,0.2290 ± 0.0038,0.020199 ± 0.000050,0.06834 ± 0.00010,0.0195 ± 0.0013,0.0982 ± 0.0015,0.00830 ± 0.00014,0.01986 ± 0.00012,0.01637 ± 0.00017,0.02406 ± 0.00029,0.01760 ± 0.00042,1.026 ± 0.029
GMIIIA K975[1][all],0.416 ± 0.028,0.09010 ± 0.00090,0.2294 ± 0.0041,0.019916 ± 0.000050,0.06856 ± 0.00011,0.0205 ± 0.0013,0.0994 ± 0.0015,0.00863 ± 0.00015,0.01959 ± 0.00012,0.01665 ± 0.00017,0.02335 ± 0.00029,0.01929 ± 0.00042,1.031 ± 0.029
GMIIIA K975[2][all],0.416 ± 0.028,0.08990 ± 0.00090,0.2299 ± 0.0042,0.020022 ± 0.000050,0.06817 ± 0.00011,0.0254 ± 0.0013,0.0986 ± 0.0016,0.00880 ± 0.00015,0.01919 ± 0.00012,0.01686 ± 0.00017,0.02414 ± 0.00029,0.01968 ± 0.00042,1.036 ± 0.029
GMIIIA K975[3][all],0.414 ± 0.028,0.09016 ± 0.00090,0.2307 ± 0.0042,0.019797 ± 0.000050,0.06853 ± 0.00011,0.0242 ± 0.0013,0.0980 ± 0.0016,0.00854 ± 0.00015,0.01927 ± 0.00012,0.01678 ± 0.00017,0.02366 ± 0.00029,0.02022 ± 0.00042,1.034 ± 0.029
GMIIIA K975[4][all],0.416 ± 0.028,0.09004 ± 0.00091,0.2286 ± 0.0044,0.020068 ± 0.000050,0.06821 ± 0.00011,0.0204 ± 0.0013,0.0991 ± 0.0016,0.00885 ± 0.00015,0.02011 ± 0.00012,0.01689 ± 0.00017,0.02344 ± 0.00029,0.02204 ± 0.00042,1.033 ± 0.029
GMIIIA K975[5][all],0.412 ± 0.028,0.08982 ± 0.00092,0.2268 ± 0.0043,0.019700 ± 0.000050,0.06816 ± 0.00011,0.0157 ± 0.0013,0.0995 ± 0.0015,0.00896 ± 0.00015,0.01967 ± 0.00012,0.01748 ± 0.00017,0.02338 ± 0.00029,0.02112 ± 0.00042,1.023 ± 0.029
GMIIIA K975[6][all],0.416 ± 0.028,0.09005 ± 0.00094,0.2288 ± 0.0040,0.019981 ± 0.000050,0.06863 ± 0.00010,0.0245 ± 0.0013,0.0990 ± 0.0016,0.00799 ± 0.00014,0.01974 ± 0.00012,0.01794 ± 0.00017,0.02304 ± 0.00029,0.01901 ± 0.00042,1.035 ± 0.029
GMIIIA K975[7][all],0.415 ± 0.028,0.08972 ± 0.00092,0.2306 ± 0.0044,0.019817 ± 0.000050,0.06813 ± 0.00010,0.0262 ± 0.0013,0.0986 ± 0.0016,0.00834 ± 0.00015,0.01926 ± 0.00012,0.01773 ± 0.00017,0.02418 ± 0.00029,0.02086 ± 0.00042,1.038 ± 0.029
GMIIIA K975[8][all],0.415 ± 0.028,0.08998 ± 0.00092,0.2288 ± 0.0039,0.019940 ± 0.000050,0.06857 ± 0.00011,0.0213 ± 0.0013,0.0987 ± 0.0015,0.00876 ± 0.00015,0.01969 ± 0.00012,0.01747 ± 0.00017,0.02247 ± 0.00029,0.01865 ± 0.00042,1.030 ± 0.029
Mean,0.4148 ± 0.0012,0.09001 ± 0.00018,0.2292 ± 0.0012,0.01994 ± 0.00015,0.06837 ± 0.00021,0.0220 ± 0.0034,0.09879 ± 0.00051,0.00857 ± 0.00032,0.01960 ± 0.00031,0.01713 ± 0.00054,0.02353 ± 0.00056,0.0198 ± 0.0014,1.0317 ± 0.0050
Nominal,0.3966,0.0892,0.2102,0.0187,0.0675,0.0206,0.1005,0.0104,0.0183,0.0195,0.0198,0.0184,1
RDEV (%),4.6,0.9,9,6.7,1.3,6.8,-1.7,-17.8,7,-12.4,19.1,7.6,3.2

File: N132962/Quantification/15 keV/GMIIIA/k978.csv
# Configuration
#   Username: Nicholas W. M. Ritchie
#   Timestamp: 2025-10-23 13:26:2
#   Application: spex version 0.0.121
#   References: `N132962 15 keV` revision 199 - 2025-10-23 13:24:40 -04:00
# Configuration warnings
#   The Duane-Hunt (14.66 keV) for KCl standard for 'N132962' detector differs by more than 1 % from the beam energy (15.00 keV)!!
#   There are no suitable references for [K L₃-M₁ and 8 others; 0.8241>.
#   There are no suitable references for [Rb L₁-L₂ and 1 others; 0.0007>.
#   There are no suitable references for [Sr L₁-L₂ and 1 others; 0.0007>.
#   There are no suitable references for [Cs M₁-M₂ and 5 others; 0.0277>.
#   There are no suitable references for [Cs M₅-N₃ and 17 others; 0.9731>.
# Spectrum
#   GMIIIA K978[0][all]['GMIIIA K978[0][4].msa']
# Fit warnings
#   The k-ratio '[Gd M₃-M₅ + 3 others] = -0.0522 ± 0.0055' is more than 3σ negative.
#   The k-ratio '[Ti L₃-M₅ + 13 others] = -0.01214 ± 0.00058' is more than 3σ negative.
# Quantification results
Name,Element,Z,A,C[z],U[C[z]],N[z],U[N[z]],A[z],U[A[z]]
GMIIIA K978[0][all],O,8,15.999,0.40285,0.02727,0.40635,0.01635,0.61691,0.01603
GMIIIA K978[0][all],Mg,12,24.305,0.01356,0.00027,0.01368,0.00046,0.01367,0.00063
GMIIIA K978[0][all],Al,13,26.9815384,0.09164,0.00081,0.09243,0.00265,0.08321,0.00354
GMIIIA K978[0][all],Si,14,28.085,0.21741,0.00170,0.21930,0.00619,0.18966,0.00801
GMIIIA K978[0][all],K,19,39.0983,0.01965,0.00005,0.01982,0.00055,0.01231,0.00052
GMIIIA K978[0][all],Ca,20,40.078,0.06821,0.00008,0.06880,0.00190,0.04170,0.00174
GMIIIA K978[0][all],Ti,22,47.867,0.00736,0.00006,0.00742,0.00021,0.00377,0.00016
GMIIIA K978[0][all],Rb,37,85.4678,0.00370,0.00029,0.00373,0.00031,0.00106,0.00009
GMIIIA K978[0][all],Sr,38,87.62,0.08549,0.00107,0.08624,0.00258,0.02391,0.00104
GMIIIA K978[0][all],Cs,55,132.90545196,0.02244,0.00013,0.02263,0.00064,0.00414,0.00017
GMIIIA K978[0][all],La,57,138.90547,0.01766,0.00015,0.01781,0.00051,0.00311,0.00013
GMIIIA K978[0][all],Eu,63,151.964,0.01951,0.00014,0.01968,0.00056,0.00314,0.00013
GMIIIA K978[0][all],Gd,64,157.25,0.02191,0.00016,0.02210,0.00063,0.00341,0.00014
# Notes
#   Analytical total: 0.991 ± 0.027
#   Duane-Hunt: 15.20 keV
#   Residual written to GMIIIA K978[0][4][residual].msa.
#   Plot output to 'GMIIIA K978[0][4][quantify].pdf'
# Spectrum
#   GMIIIA K978[1][all]['GMIIIA K978[1][4].msa']
# Fit warnings
#   The k-ratio '[Gd M₃-M₅ + 3 others] = -0.0597 ± 0.0055' is more than 3σ negative.
#   The k-ratio '[Ti L₃-M₅ + 13 others] = -0.01076 ± 0.00058' is more than 3σ negative.
# Quantification results
Name,Element,Z,A,C[z],U[C[z]],N[z],U[N[z]],A[z],U[A[z]]
GMIIIA K978[1][all],O,8,15.999,0.40119,0.02713,0.40656,0.01634,0.61659,0.01602
GMIIIA K978[1][all],Mg,12,24.305,0.01344,0.00027,0.01362,0.00046,0.01360,0.00063
GMIIIA K978[1][all],Al,13,26.9815384,0.09135,0.00082,0.09257,0.00266,0.08324,0.00354
GMIIIA K978[1][all],Si,14,28.085,0.21747,0.00174,0.22038,0.00622,0.19040,0.00804
GMIIIA K978[1][all],K,19,39.0983,0.01987,0.00005,0.02014,0.00056,0.01250,0.00052
GMIIIA K978[1][all],Ca,20,40.078,0.06830,0.00008,0.06921,0.00191,0.04190,0.00175
GMIIIA K978[1][all],Ti,22,47.867,0.00729,0.00006,0.00738,0.00021,0.00374,0.00016
GMIIIA K978[1][all],Rb,37,85.4678,0.00226,0.00029,0.00229,0.00030,0.00065,0.00009
GMIIIA K978[1][all],Sr,38,87.62,0.08345,0.00106,0.08457,0.00253,0.02342,0.00102
GMIIIA K978[1][all],Cs,55,132.90545196,0.02210,0.00013,0.02239,0.00063,0.00409,0.00017
GMIIIA K978[1][all],La,57,138.90547,0.01759,0.00015,0.01783,0.00051,0.00311,0.00013
GMIIIA K978[1][all],Eu,63,151.964,0.02008,0.00014,0.02034,0.00058,0.00325,0.00014
GMIIIA K978[1][all],Gd,64,157.25,0.02243,0.00016,0.02273,0.00065,0.00351,0.00015
# Notes
#   Analytical total: 0.987 ± 0.027
#   Duane-Hunt: 15.19 keV
#   Residual written to GMIIIA K978[1][4][residual].msa.
#   Plot output to 'GMIIIA K978[1][4][quantify].pdf'
# Spectrum
#   GMIIIA K978[2][all]['GMIIIA K978[2][4].msa']
# Fit warnings
#   The k-ratio '[Gd M₃-M₅ + 3 others] = -0.0512 ± 0.0055' is more than 3σ negative.
#   The k-ratio '[Ti L₃-M₅ + 13 others] = -0.00954 ± 0.00058' is more than 3σ negative.
# Quantification results
Name,Element,Z,A,C[z],U[C[z]],N[z],U[N[z]],A[z],U[A[z]]
GMIIIA K978[2][all],O,8,15.999,0.40434,0.02740,0.40605,0.01637,0.61712,0.01605
GMIIIA K978[2][all],Mg,12,24.305,0.01379,0.00028,0.01384,0.00047,0.01385,0.00064
GMIIIA K978[2][all],Al,13,26.9815384,0.09133,0.00084,0.09171,0.00265,0.08265,0.00353
GMIIIA K978[2][all],Si,14,28.085,0.21816,0.00178,0.21908,0.00620,0.18968,0.00803
GMIIIA K978[2][all],K,19,39.0983,0.01970,0.00005,0.01978,0.00055,0.01230,0.00052
GMIIIA K978[2][all],Ca,20,40.078,0.06831,0.00008,0.06860,0.00190,0.04162,0.00174
GMIIIA K978[2][all],Ti,22,47.867,0.00748,0.00006,0.00751,0.00021,0.00381,0.00016
GMIIIA K978[2][all],Rb,37,85.4678,0.00383,0.00029,0.00385,0.00031,0.00109,0.00010
GMIIIA K978[2][all],Sr,38,87.62,0.08543,0.00110,0.08580,0.00257,0.02381,0.00104
GMIIIA K978[2][all],Cs,55,132.90545196,0.02180,0.00013,0.02189,0.00062,0.00401,0.00017
GMIIIA K978[2][all],La,57,138.90547,0.01823,0.00015,0.01831,0.00053,0.00321,0.00014
GMIIIA K978[2][all],Eu,63,151.964,0.02064,0.00014,0.02073,0.00059,0.00332,0.00014
GMIIIA K978[2][all],Gd,64,157.25,0.02275,0.00016,0.02284,0.00065,0.00353,0.00015
# Notes
#   Analytical total: 0.996 ± 0.027
#   Duane-Hunt: 15.12 keV
#   Residual written to GMIIIA K978[2][4][residual].msa.
#   Plot output to 'GMIIIA K978[2][4][quantify].pdf'
# Spectrum
#   GMIIIA K978[3][all]['GMIIIA K978[3][4].msa']
# Fit warnings
#   The k-ratio '[Gd M₃-M₅ + 3 others] = -0.0581 ± 0.0055' is more than 3σ negative.
#   The k-ratio '[Ti L₃-M₅ + 13 others] = -0.01169 ± 0.00058' is more than 3σ negative.
# Quantification results
Name,Element,Z,A,C[z],U[C[z]],N[z],U[N[z]],A[z],U[A[z]]
GMIIIA K978[3][all],O,8,15.999,0.40317,0.02726,0.40677,0.01634,0.61771,0.01600
GMIIIA K978[3][all],Mg,12,24.305,0.01346,0.00027,0.01358,0.00046,0.01358,0.00063
GMIIIA K978[3][all],Al,13,26.9815384,0.09120,0.00080,0.09201,0.00264,0.08286,0.00353
GMIIIA K978[3][all],Si,14,28.085,0.21660,0.00167,0.21854,0.00616,0.18905,0.00798
GMIIIA K978[3][all],K,19,39.0983,0.02000,0.00005,0.02018,0.00056,0.01254,0.00052
GMIIIA K978[3][all],Ca,20,40.078,0.06764,0.00008,0.06825,0.00188,0.04137,0.00173
GMIIIA K978[3][all],Ti,22,47.867,0.00725,0.00006,0.00732,0.00021,0.00371,0.00016
GMIIIA K978[3][all],Rb,37,85.4678,0.00546,0.00030,0.00551,0.00033,0.00157,0.00011
GMIIIA K978[3][all],Sr,38,87.62,0.08526,0.00107,0.08602,0.00257,0.02385,0.00104
GMIIIA K978[3][all],Cs,55,132.90545196,0.02278,0.00013,0.02298,0.00065,0.00420,0.00018
GMIIIA K978[3][all],La,57,138.90547,0.01750,0.00015,0.01766,0.00051,0.00309,0.00013
GMIIIA K978[3][all],Eu,63,151.964,0.01954,0.00014,0.01972,0.00056,0.00315,0.00013
GMIIIA K978[3][all],Gd,64,157.25,0.02127,0.00016,0.02146,0.00061,0.00332,0.00014
# Notes
#   Analytical total: 0.991 ± 0.027
#   Duane-Hunt: 14.97 keV
#   Residual written to GMIIIA K978[3][4][residual].msa.
#   Plot output to 'GMIIIA K978[3][4][quantify].pdf'
# Spectrum
#   GMIIIA K978[4][all]['GMIIIA K978[4][4].msa']
# Fit warnings
#   The k-ratio '[Gd M₃-M₅ + 3 others] = -0.0485 ± 0.0055' is more than 3σ negative.
#   The k-ratio '[Ti L₃-M₅ + 13 others] = -0.00993 ± 0.00058' is more than 3σ negative.
# Quantification results
Name,Element,Z,A,C[z],U[C[z]],N[z],U[N[z]],A[z],U[A[z]]
GMIIIA K978[4][all],O,8,15.999,0.40378,0.02733,0.40674,0.01636,0.61743,0.01602
GMIIIA K978[4][all],Mg,12,24.305,0.01352,0.00027,0.01362,0.00046,0.01361,0.00063
GMIIIA K978[4][all],Al,13,26.9815384,0.09155,0.00080,0.09222,0.00265,0.08301,0.00353
GMIIIA K978[4][all],Si,14,28.085,0.21729,0.00171,0.21888,0.00618,0.18928,0.00800
GMIIIA K978[4][all],K,19,39.0983,0.01983,0.00005,0.01998,0.00055,0.01241,0.00052
GMIIIA K978[4][all],Ca,20,40.078,0.06808,0.00008,0.06857,0.00190,0.04155,0.00174
GMIIIA K978[4][all],Ti,22,47.867,0.00757,0.00006,0.00763,0.00022,0.00387,0.00016
GMIIIA K978[4][all],Rb,37,85.4678,0.00461,0.00030,0.00464,0.00032,0.00132,0.00010
GMIIIA K978[4][all],Sr,38,87.62,0.08511,0.00107,0.08574,0.00256,0.02377,0.00104
GMIIIA K978[4][all],Cs,55,132.90545196,0.02214,0.00013,0.02231,0.00063,0.00408,0.00017
GMIIIA K978[4][all],La,57,138.90547,0.01761,0.00015,0.01774,0.00051,0.00310,0.00013
GMIIIA K978[4][all],Eu,63,151.964,0.01932,0.00014,0.01946,0.00055,0.00311,0.00013
GMIIIA K978[4][all],Gd,64,157.25,0.02230,0.00016,0.02247,0.00064,0.00347,0.00015
# Notes
#   Analytical total: 0.993 ± 0.027
#   Duane-Hunt: 15.03 keV
#   Residual written to GMIIIA K978[4][4][residual].msa.
#   Plot output to 'GMIIIA K978[4][4][quantify].pdf'
# Spectrum
#   GMIIIA K978[5][all]['GMIIIA K978[5][4].msa']
# Fit warnings
#   The k-ratio '[Gd M₃-M₅ + 3 others] = -0.0520 ± 0.0055' is more than 3σ negative.
#   The k-ratio '[Ti L₃-M₅ + 13 others] = -0.01243 ± 0.00058' is more than 3σ negative.
# Quantification results
Name,Element,Z,A,C[z],U[C[z]],N[z],U[N[z]],A[z],U[A[z]]
GMIIIA K978[5][all],O,8,15.999,0.40288,0.02727,0.40598,0.01635,0.61730,0.01603
GMIIIA K978[5][all],Mg,12,24.305,0.01350,0.00027,0.01361,0.00046,0.01362,0.00063
GMIIIA K978[5][all],Al,13,26.9815384,0.09108,0.00082,0.09178,0.00264,0.08275,0.00353
GMIIIA K978[5][all],Si,14,28.085,0.21688,0.00172,0.21854,0.00617,0.18930,0.00801
GMIIIA K978[5][all],K,19,39.0983,0.01966,0.00005,0.01981,0.00055,0.01233,0.00052
GMIIIA K978[5][all],Ca,20,40.078,0.06794,0.00008,0.06846,0.00189,0.04156,0.00174
GMIIIA K978[5][all],Ti,22,47.867,0.00744,0.00006,0.00750,0.00021,0.00381,0.00016
GMIIIA K978[5][all],Rb,37,85.4678,0.00479,0.00030,0.00482,0.00032,0.00137,0.00010
GMIIIA K978[5][all],Sr,38,87.62,0.08580,0.00109,0.08646,0.00258,0.02401,0.00105
GMIIIA K978[5][all],Cs,55,132.90545196,0.02263,0.00013,0.02280,0.00064,0.00417,0.00018
GMIIIA K978[5][all],La,57,138.90547,0.01752,0.00015,0.01766,0.00051,0.00309,0.00013
GMIIIA K978[5][all],Eu,63,151.964,0.02037,0.00014,0.02053,0.00058,0.00329,0.00014
GMIIIA K978[5][all],Gd,64,157.25,0.02188,0.00016,0.02204,0.00063,0.00341,0.00014
# Notes
#   Analytical total: 0.992 ± 0.027
#   Duane-Hunt: 15.20 keV
#   Residual written to GMIIIA K978[5][4][residual].msa.
#   Plot output to 'GMIIIA K978[5][4][quantify].pdf'
# Spectrum
#   GMIIIA K978[6][all]['GMIIIA K978[6][4].msa']
# Fit warnings
#   The k-ratio '[Gd M₃-M₅ + 3 others] = -0.0593 ± 0.0055' is more than 3σ negative.
#   The k-ratio '[Ti L₃-M₅ + 13 others] = -0.01294 ± 0.00058' is more than 3σ negative.
# Quantification results
Name,Element,Z,A,C[z],U[C[z]],N[z],U[N[z]],A[z],U[A[z]]
GMIIIA K978[6][all],O,8,15.999,0.40332,0.02732,0.40625,0.01636,0.61684,0.01604
GMIIIA K978[6][all],Mg,12,24.305,0.01362,0.00027,0.01371,0.00047,0.01371,0.00063
GMIIIA K978[6][all],Al,13,26.9815384,0.09138,0.00080,0.09205,0.00264,0.08287,0.00353
GMIIIA K978[6][all],Si,14,28.085,0.21826,0.00169,0.21985,0.00620,0.19016,0.00804
GMIIIA K978[6][all],K,19,39.0983,0.01963,0.00005,0.01977,0.00055,0.01229,0.00051
GMIIIA K978[6][all],Ca,20,40.078,0.06784,0.00008,0.06833,0.00189,0.04142,0.00173
GMIIIA K978[6][all],Ti,22,47.867,0.00747,0.00006,0.00752,0.00022,0.00382,0.00016
GMIIIA K978[6][all],Rb,37,85.4678,0.00396,0.00029,0.00399,0.00031,0.00113,0.00010
GMIIIA K978[6][all],Sr,38,87.62,0.08576,0.00107,0.08638,0.00258,0.02395,0.00104
GMIIIA K978[6][all],Cs,55,132.90545196,0.02289,0.00013,0.02306,0.00065,0.00422,0.00018
GMIIIA K978[6][all],La,57,138.90547,0.01757,0.00015,0.01770,0.00051,0.00310,0.00013
GMIIIA K978[6][all],Eu,63,151.964,0.01949,0.00014,0.01963,0.00056,0.00314,0.00013
GMIIIA K978[6][all],Gd,64,157.25,0.02160,0.00016,0.02175,0.00062,0.00336,0.00014
# Notes
#   Analytical total: 0.993 ± 0.027
#   Duane-Hunt: 15.20 keV
#   Residual written to GMIIIA K978[6][4][residual].msa.
#   Plot output to 'GMIIIA K978[6][4][quantify].pdf'
# Spectrum
#   GMIIIA K978[7][all]['GMIIIA K978[7][4].msa']
# Fit warnings
#   The k-ratio '[Gd M₃-M₅ + 3 others] = -0.0570 ± 0.0055' is more than 3σ negative.
#   The k-ratio '[Ti L₃-M₅ + 13 others] = -0.01049 ± 0.00058' is more than 3σ negative.
# Quantification results
Name,Element,Z,A,C[z],U[C[z]],N[z],U[N[z]],A[z],U[A[z]]
GMIIIA K978[7][all],O,8,15.999,0.40420,0.02736,0.40677,0.01636,0.61720,0.01603
GMIIIA K978[7][all],Mg,12,24.305,0.01364,0.00028,0.01373,0.00047,0.01371,0.00064
GMIIIA K978[7][all],Al,13,26.9815384,0.09173,0.00082,0.09232,0.00266,0.08306,0.00354
GMIIIA K978[7][all],Si,14,28.085,0.21817,0.00174,0.21956,0.00621,0.18978,0.00802
GMIIIA K978[7][all],K,19,39.0983,0.01990,0.00005,0.02003,0.00056,0.01243,0.00052
GMIIIA K978[7][all],Ca,20,40.078,0.06819,0.00008,0.06862,0.00190,0.04156,0.00174
GMIIIA K978[7][all],Ti,22,47.867,0.00736,0.00006,0.00741,0.00021,0.00376,0.00016
GMIIIA K978[7][all],Rb,37,85.4678,0.00336,0.00029,0.00338,0.00031,0.00096,0.00009
GMIIIA K978[7][all],Sr,38,87.62,0.08477,0.00108,0.08531,0.00255,0.02363,0.00103
GMIIIA K978[7][all],Cs,55,132.90545196,0.02275,0.00013,0.02289,0.00065,0.00418,0.00018
GMIIIA K978[7][all],La,57,138.90547,0.01730,0.00015,0.01741,0.00050,0.00304,0.00013
GMIIIA K978[7][all],Eu,63,151.964,0.02020,0.00014,0.02032,0.00058,0.00325,0.00014
GMIIIA K978[7][all],Gd,64,157.25,0.02211,0.00016,0.02225,0.00064,0.00344,0.00015
# Notes
#   Analytical total: 0.994 ± 0.027
#   Duane-Hunt: 15.10 keV
#   Residual written to GMIIIA K978[7][4][residual].msa.
#   Plot output to 'GMIIIA K978[7][4][quantify].pdf'
# Spectrum
#   GMIIIA K978[8][all]['GMIIIA K978[8][4].msa']
# Fit warnings
#   The k-ratio '[Gd M₃-M₅ + 3 others] = -0.0484 ± 0.0055' is more than 3σ negative.
#   The k-ratio '[Ti L₃-M₅ + 13 others] = -0.00881 ± 0.00058' is more than 3σ negative.
# Quantification results
Name,Element,Z,A,C[z],U[C[z]],N[z],U[N[z]],A[z],U[A[z]]
GMIIIA K978[8][all],O,8,15.999,0.40434,0.02737,0.40633,0.01636,0.61763,0.01602
GMIIIA K978[8][all],Mg,12,24.305,0.01360,0.00028,0.01367,0.00047,0.01368,0.00064
GMIIIA K978[8][all],Al,13,26.9815384,0.09134,0.00083,0.09179,0.00264,0.08273,0.00353
GMIIIA K978[8][all],Si,14,28.085,0.21743,0.00175,0.21850,0.00617,0.18920,0.00801
GMIIIA K978[8][all],K,19,39.0983,0.01973,0.00005,0.01983,0.00055,0.01233,0.00052
GMIIIA K978[8][all],Ca,20,40.078,0.06812,0.00008,0.06846,0.00189,0.04154,0.00174
GMIIIA K978[8][all],Ti,22,47.867,0.00737,0.00006,0.00740,0.00021,0.00376,0.00016
GMIIIA K978[8][all],Rb,37,85.4678,0.00424,0.00029,0.00426,0.00032,0.00121,0.00010
GMIIIA K978[8][all],Sr,38,87.62,0.08523,0.00109,0.08565,0.00256,0.02377,0.00104
GMIIIA K978[8][all],Cs,55,132.90545196,0.02316,0.00013,0.02328,0.00066,0.00426,0.00018
GMIIIA K978[8][all],La,57,138.90547,0.01783,0.00015,0.01792,0.00052,0.00314,0.00013
GMIIIA K978[8][all],Eu,63,151.964,0.02046,0.00014,0.02056,0.00058,0.00329,0.00014
GMIIIA K978[8][all],Gd,64,157.25,0.02225,0.00016,0.02236,0.00064,0.00346,0.00015
# Notes
#   Analytical total: 0.995 ± 0.027
#   Duane-Hunt: 15.02 keV
#   Residual written to GMIIIA K978[8][4][residual].msa.
#   Plot output to 'GMIIIA K978[8][4][quantify].pdf'
# Result Comparison
Name,O,Mg,Al,Si,K,Ca,Ti,Rb,Sr,Cs,La,Eu,Gd,Σ
GMIIIA K978[0][all],0.403 ± 0.027,0.01356 ± 0.00027,0.09164 ± 0.00081,0.2174 ± 0.0017,0.019650 ± 0.000048,0.068207 ± 0.000076,0.007360 ± 0.000057,0.00370 ± 0.00029,0.0855 ± 0.0011,0.02244 ± 0.00013,0.01766 ± 0.00015,0.01951 ± 0.00014,0.02191 ± 0.00016,0.991 ± 0.027
GMIIIA K978[1][all],0.401 ± 0.027,0.01344 ± 0.00027,0.09135 ± 0.00082,0.2175 ± 0.0017,0.019870 ± 0.000048,0.068299 ± 0.000076,0.007285 ± 0.000057,0.00226 ± 0.00029,0.0835 ± 0.0011,0.02210 ± 0.00013,0.01759 ± 0.00015,0.02008 ± 0.00014,0.02243 ± 0.00016,0.987 ± 0.027
GMIIIA K978[2][all],0.404 ± 0.027,0.01379 ± 0.00028,0.09133 ± 0.00084,0.2182 ± 0.0018,0.019701 ± 0.000048,0.068314 ± 0.000076,0.007477 ± 0.000057,0.00383 ± 0.00029,0.0854 ± 0.0011,0.02180 ± 0.00013,0.01823 ± 0.00015,0.02064 ± 0.00014,0.02275 ± 0.00016,0.996 ± 0.027
GMIIIA K978[3][all],0.403 ± 0.027,0.01346 ± 0.00027,0.09120 ± 0.00080,0.2166 ± 0.0017,0.020001 ± 0.000048,0.067643 ± 0.000076,0.007250 ± 0.000057,0.00546 ± 0.00030,0.0853 ± 0.0011,0.02278 ± 0.00013,0.01750 ± 0.00015,0.01954 ± 0.00014,0.02127 ± 0.00016,0.991 ± 0.027
GMIIIA K978[4][all],0.404 ± 0.027,0.01352 ± 0.00027,0.09155 ± 0.00080,0.2173 ± 0.0017,0.019833 ± 0.000048,0.068075 ± 0.000076,0.007574 ± 0.000057,0.00461 ± 0.00030,0.0851 ± 0.0011,0.02214 ± 0.00013,0.01761 ± 0.00015,0.01932 ± 0.00014,0.02230 ± 0.00016,0.993 ± 0.027
GMIIIA K978[5][all],0.403 ± 0.027,0.01350 ± 0.00027,0.09108 ± 0.00082,0.2169 ± 0.0017,0.019662 ± 0.000048,0.067943 ± 0.000076,0.007443 ± 0.000057,0.00479 ± 0.00030,0.0858 ± 0.0011,0.02263 ± 0.00013,0.01752 ± 0.00015,0.02037 ± 0.00014,0.02188 ± 0.00016,0.992 ± 0.027
GMIIIA K978[6][all],0.403 ± 0.027,0.01362 ± 0.00027,0.09138 ± 0.00080,0.2183 ± 0.0017,0.019630 ± 0.000048,0.067838 ± 0.000076,0.007469 ± 0.000056,0.00396 ± 0.00029,0.0858 ± 0.0011,0.02289 ± 0.00013,0.01757 ± 0.00015,0.01949 ± 0.00014,0.02160 ± 0.00016,0.993 ± 0.027
GMIIIA K978[7][all],0.404 ± 0.027,0.01364 ± 0.00028,0.09173 ± 0.00082,0.2182 ± 0.0017,0.019900 ± 0.000048,0.068190 ± 0.000076,0.007360 ± 0.000057,0.00336 ± 0.00029,0.0848 ± 0.0011,0.02275 ± 0.00013,0.01730 ± 0.00015,0.02020 ± 0.00014,0.02211 ± 0.00016,0.994 ± 0.027
GMIIIA K978[8][all],0.404 ± 0.027,0.01360 ± 0.00028,0.09134 ± 0.00083,0.2174 ± 0.0017,0.019729 ± 0.000048,0.068125 ± 0.000076,0.007367 ± 0.000056,0.00424 ± 0.00029,0.0852 ± 0.0011,0.02316 ± 0.00013,0.01783 ± 0.00015,0.02046 ± 0.00014,0.02225 ± 0.00016,0.995 ± 0.027
Mean,0.4033 ± 0.0010,0.01357 ± 0.00011,0.09140 ± 0.00021,0.21752 ± 0.00058,0.01978 ± 0.00013,0.06807 ± 0.00022,0.00740 ± 0.00010,0.00402 ± 0.00092,0.08515 ± 0.00071,0.02252 ± 0.00044,0.01765 ± 0.00026,0.01996 ± 0.00049,0.02205 ± 0.00045,0.9924 ± 0.0026
Nominal,0.3939,0.0136,0.0892,0.2102,0.0187,0.0675,0.0067,0.0206,0.1005,0.0212,0.0192,0.0194,0.0195,1
RDEV (%),2.4,0,2.4,3.5,5.9,0.9,10.2,-80.5,-15.3,6.1,-8,2.7,13,-0.8
