Repository: NicholasWMRitchie/spex_quant

# spex_quant
Spectral data for evaluating `spex`.  It contains both standard spectra and sample spectra.

 * N132962 represents the TESCAN MIRA4 with 4 silicon nitride window silicon drift detectors in 217 D113 at NIST Gaitherburg.
  * Reference set: "N132962 20 keV" built using 'n132962_20keV.bat' for 20 keV analyses

File: N132962/Quantification/20 keV/MMM1/albite.csv
# Configuration
#	Username: nritchie
#	Timestamp: 2025-09-17 15:05:54.169434 -04:00
#	Application: spex v0.0.110
#	References: `N132962 20 keV` revision 365 - 2025-09-15 15:44:22 -04:00
#
# Configuration Warnings
#	The Duane-Hunt (19.65 keV) for KCl std differs by more than 1 % from the beam energy (20.00 keV)!!
#	The Duane-Hunt (19.63 keV) for KBr std differs by more than 1 % from the beam energy (20.00 keV)!!
#
# Spectrum
#	SPI MM1 Albite[0][all]['SPI MM1 Albite[0][4].msa']
#
# Fit Warnings
#	None
#
#
# Quantification results:
Name,Element,Z,A,C[z],U[C[z]],N[z]],U[N[z]],A[z],U[A[z]]
SPI MM1 Albite[0][all],O,8,15.999,0.47644,0.04293,0.47925,0.02249,0.60734,0.02149
SPI MM1 Albite[0][all],Na,11,22.98976928,0.08733,0.00018,0.08784,0.00380,0.07747,0.00424
SPI MM1 Albite[0][all],Al,13,26.9815384,0.10315,0.00041,0.10376,0.00450,0.07797,0.00428
SPI MM1 Albite[0][all],Si,14,28.085,0.32536,0.00095,0.32727,0.01415,0.23626,0.01294
SPI MM1 Albite[0][all],K,19,39.0983,0.00080,0.00002,0.00080,0.00004,0.00042,0.00003
SPI MM1 Albite[0][all],Ca,20,40.078,0.00107,0.00002,0.00108,0.00005,0.00055,0.00003
# Notes
#	Analytical total: 0.994 ± 0.043
#	Residual written to SPI MM1 Albite[0][4][residual].msa.
#
# Spectrum
#	SPI MM1 Albite[1][all]['SPI MM1 Albite[1][4].msa']
#
# Fit Warnings
#	None
#
#
# Quantification results:
Name,Element,Z,A,C[z],U[C[z]],N[z]],U[N[z]],A[z],U[A[z]]
SPI MM1 Albite[1][all],O,8,15.999,0.47613,0.04292,0.47907,0.02250,0.60709,0.02151
SPI MM1 Albite[1][all],Na,11,22.98976928,0.08748,0.00018,0.08802,0.00381,0.07762,0.00425
SPI MM1 Albite[1][all],Al,13,26.9815384,0.10328,0.00041,0.10392,0.00450,0.07809,0.00428
SPI MM1 Albite[1][all],Si,14,28.085,0.32554,0.00095,0.32755,0.01416,0.23646,0.01295
SPI MM1 Albite[1][all],K,19,39.0983,0.00065,0.00002,0.00065,0.00004,0.00034,0.00002
SPI MM1 Albite[1][all],Ca,20,40.078,0.00078,0.00002,0.00078,0.00004,0.00039,0.00002
# Notes
#	Analytical total: 0.994 ± 0.043
#	Residual written to SPI MM1 Albite[1][4][residual].msa.
#
# Spectrum
#	SPI MM1 Albite[2][all]['SPI MM1 Albite[2][4].msa']
#
# Fit Warnings
#	None
#
#
# Quantification results:
Name,Element,Z,A,C[z],U[C[z]],N[z]],U[N[z]],A[z],U[A[z]]
SPI MM1 Albite[2][all],O,8,15.999,0.47569,0.04286,0.47890,0.02249,0.60702,0.02150
SPI MM1 Albite[2][all],Na,11,22.98976928,0.08711,0.00018,0.08770,0.00379,0.07736,0.00423
SPI MM1 Albite[2][all],Al,13,26.9815384,0.10321,0.00041,0.10391,0.00450,0.07810,0.00428
SPI MM1 Albite[2][all],Si,14,28.085,0.32545,0.00095,0.32765,0.01415,0.23659,0.01295
SPI MM1 Albite[2][all],K,19,39.0983,0.00080,0.00002,0.00081,0.00004,0.00042,0.00003
SPI MM1 Albite[2][all],Ca,20,40.078,0.00103,0.00002,0.00104,0.00005,0.00052,0.00003
# Notes
#	Analytical total: 0.993 ± 0.043
#	Residual written to SPI MM1 Albite[2][4][residual].msa.
#
# Spectrum
#	SPI MM1 Albite[3][all]['SPI MM1 Albite[3][4].msa']
#
# Fit Warnings
#	None
#
#
# Quantification results:
Name,Element,Z,A,C[z],U[C[z]],N[z]],U[N[z]],A[z],U[A[z]]
SPI MM1 Albite[3][all],O,8,15.999,0.47594,0.04287,0.47871,0.02248,0.60676,0.02150
SPI MM1 Albite[3][all],Na,11,22.98976928,0.08774,0.00018,0.08825,0.00381,0.07784,0.00426
SPI MM1 Albite[3][all],Al,13,26.9815384,0.10349,0.00041,0.10409,0.00450,0.07823,0.00429
SPI MM1 Albite[3][all],Si,14,28.085,0.32540,0.00095,0.32729,0.01413,0.23632,0.01293
SPI MM1 Albite[3][all],K,19,39.0983,0.00070,0.00002,0.00071,0.00004,0.00037,0.00002
SPI MM1 Albite[3][all],Ca,20,40.078,0.00095,0.00002,0.00096,0.00005,0.00049,0.00003
# Notes
#	Analytical total: 0.994 ± 0.043
#	Residual written to SPI MM1 Albite[3][4][residual].msa.
#
# Spectrum
#	SPI MM1 Albite[4][all]['SPI MM1 Albite[4][4].msa']
#
# Fit Warnings
#	None
#
#
# Quantification results:
Name,Element,Z,A,C[z],U[C[z]],N[z]],U[N[z]],A[z],U[A[z]]
SPI MM1 Albite[4][all],O,8,15.999,0.47621,0.04292,0.47919,0.02250,0.60728,0.02150
SPI MM1 Albite[4][all],Na,11,22.98976928,0.08720,0.00018,0.08775,0.00379,0.07739,0.00424
SPI MM1 Albite[4][all],Al,13,26.9815384,0.10311,0.00041,0.10376,0.00450,0.07797,0.00428
SPI MM1 Albite[4][all],Si,14,28.085,0.32548,0.00095,0.32752,0.01416,0.23645,0.01295
SPI MM1 Albite[4][all],K,19,39.0983,0.00079,0.00002,0.00079,0.00004,0.00041,0.00003
SPI MM1 Albite[4][all],Ca,20,40.078,0.00098,0.00002,0.00099,0.00005,0.00050,0.00003
# Notes
#	Analytical total: 0.994 ± 0.043
#	Residual written to SPI MM1 Albite[4][4][residual].msa.
#
# Spectrum
#	SPI MM1 Albite[5][all]['SPI MM1 Albite[5][4].msa']
#
# Fit Warnings
#	None
#
#
# Quantification results:
Name,Element,Z,A,C[z],U[C[z]],N[z]],U[N[z]],A[z],U[A[z]]
SPI MM1 Albite[5][all],O,8,15.999,0.47635,0.04293,0.47893,0.02250,0.60706,0.02150
SPI MM1 Albite[5][all],Na,11,22.98976928,0.08737,0.00018,0.08785,0.00380,0.07749,0.00424
SPI MM1 Albite[5][all],Al,13,26.9815384,0.10315,0.00041,0.10371,0.00449,0.07795,0.00427
SPI MM1 Albite[5][all],Si,14,28.085,0.32571,0.00095,0.32747,0.01415,0.23646,0.01295
SPI MM1 Albite[5][all],K,19,39.0983,0.00093,0.00002,0.00094,0.00005,0.00049,0.00003
SPI MM1 Albite[5][all],Ca,20,40.078,0.00110,0.00002,0.00111,0.00005,0.00056,0.00003
# Notes
#	Analytical total: 0.995 ± 0.043
#	Residual written to SPI MM1 Albite[5][4][residual].msa.
#
# Spectrum
#	SPI MM1 Albite[6][all]['SPI MM1 Albite[6][4].msa']
#
# Fit Warnings
#	None
#
#
# Quantification results:
Name,Element,Z,A,C[z],U[C[z]],N[z]],U[N[z]],A[z],U[A[z]]
SPI MM1 Albite[6][all],O,8,15.999,0.47642,0.04293,0.47897,0.02249,0.60709,0.02150
SPI MM1 Albite[6][all],Na,11,22.98976928,0.08736,0.00018,0.08783,0.00380,0.07747,0.00424
SPI MM1 Albite[6][all],Al,13,26.9815384,0.10326,0.00041,0.10381,0.00450,0.07802,0.00428
SPI MM1 Albite[6][all],Si,14,28.085,0.32566,0.00095,0.32741,0.01415,0.23640,0.01294
SPI MM1 Albite[6][all],K,19,39.0983,0.00088,0.00002,0.00089,0.00004,0.00046,0.00003
SPI MM1 Albite[6][all],Ca,20,40.078,0.00110,0.00002,0.00110,0.00005,0.00056,0.00003
# Notes
#	Analytical total: 0.995 ± 0.043
#	Residual written to SPI MM1 Albite[6][4][residual].msa.
#
# Spectrum
#	SPI MM1 Albite[7][all]['SPI MM1 Albite[7][4].msa']
#
# Fit Warnings
#	None
#
#
# Quantification results:
Name,Element,Z,A,C[z],U[C[z]],N[z]],U[N[z]],A[z],U[A[z]]
SPI MM1 Albite[7][all],O,8,15.999,0.47657,0.04296,0.47894,0.02250,0.60703,0.02151
SPI MM1 Albite[7][all],Na,11,22.98976928,0.08749,0.00018,0.08792,0.00380,0.07755,0.00425
SPI MM1 Albite[7][all],Al,13,26.9815384,0.10329,0.00041,0.10380,0.00450,0.07801,0.00428
SPI MM1 Albite[7][all],Si,14,28.085,0.32590,0.00095,0.32752,0.01416,0.23648,0.01295
SPI MM1 Albite[7][all],K,19,39.0983,0.00088,0.00002,0.00089,0.00004,0.00046,0.00003
SPI MM1 Albite[7][all],Ca,20,40.078,0.00093,0.00002,0.00093,0.00005,0.00047,0.00003
# Notes
#	Analytical total: 0.995 ± 0.043
#	Residual written to SPI MM1 Albite[7][4][residual].msa.
#
# Spectrum
#	Sum[8 spectra]['Sum spectrum']
#
# Fit Warnings
#	None
#
#
# Quantification results:
Name,Element,Z,A,C[z],U[C[z]],N[z]],U[N[z]],A[z],U[A[z]]
Sum[8 spectra],O,8,15.999,0.47622,0.04291,0.47900,0.02249,0.60708,0.02150
Sum[8 spectra],Na,11,22.98976928,0.08738,0.00015,0.08789,0.00380,0.07752,0.00424
Sum[8 spectra],Al,13,26.9815384,0.10324,0.00040,0.10384,0.00450,0.07804,0.00428
Sum[8 spectra],Si,14,28.085,0.32556,0.00095,0.32746,0.01415,0.23643,0.01294
Sum[8 spectra],K,19,39.0983,0.00080,0.00001,0.00081,0.00004,0.00042,0.00002
Sum[8 spectra],Ca,20,40.078,0.00099,0.00001,0.00100,0.00004,0.00051,0.00003
# Notes
#	Analytical total: 0.994 ± 0.043
#

File: N132962/Quantification/20 keV/MMM1/almandine.csv
# Configuration
#   Username: Nicholas W. M. Ritchie
#   Timestamp: 2025-10-23 12:49:27
#   Application: spex version 0.0.121
#   References: `N132962 20 keV` revision 88 - 2025-10-23 11:16:18 -04:00
# Configuration warnings
#    None
# Spectrum
#   SPI MM1 Almandine[0][all]['SPI MM1 Almandine[0][4].msa']
# Fit warnings
#   The k-ratio '[Mn L₃-M₅ + 13 others] = -0.02654 ± 0.00052' is more than 3σ negative.
# Quantification results
Name,Element,Z,A,C[z],U[C[z]],N[z],U[N[z]],A[z],U[A[z]]
SPI MM1 Almandine[0][all],O,8,15.999,0.43284,0.03315,0.42147,0.01868,0.60260,0.01835
SPI MM1 Almandine[0][all],Mg,12,24.305,0.06120,0.00034,0.05959,0.00195,0.05608,0.00260
SPI MM1 Almandine[0][all],Al,13,26.9815384,0.11760,0.00048,0.11451,0.00372,0.09708,0.00450
SPI MM1 Almandine[0][all],Si,14,28.085,0.18675,0.00061,0.18184,0.00589,0.14811,0.00685
SPI MM1 Almandine[0][all],Ca,20,40.078,0.03134,0.00005,0.03052,0.00099,0.01742,0.00080
SPI MM1 Almandine[0][all],Ti,22,47.867,0.00010,0.00002,0.00009,0.00002,0.00004,0.00001
SPI MM1 Almandine[0][all],Mn,25,54.938043,0.00501,0.00004,0.00488,0.00016,0.00203,0.00009
SPI MM1 Almandine[0][all],Fe,26,55.845,0.19214,0.00012,0.18709,0.00604,0.07663,0.00354
# Notes
#   Analytical total: 1.027 ± 0.033
#   Duane-Hunt: 20.13 keV
#   Residual written to SPI MM1 Almandine[0][4][residual].msa.
#   Plot output to 'SPI MM1 Almandine[0][4][quantify].pdf'
# Spectrum
#   SPI MM1 Almandine[1][all]['SPI MM1 Almandine[1][4].msa']
# Fit warnings
#   The k-ratio '[Mn L₃-M₅ + 13 others] = -0.03066 ± 0.00052' is more than 3σ negative.
# Quantification results
Name,Element,Z,A,C[z],U[C[z]],N[z],U[N[z]],A[z],U[A[z]]
SPI MM1 Almandine[1][all],O,8,15.999,0.43215,0.03309,0.42034,0.01866,0.60196,0.01835
SPI MM1 Almandine[1][all],Mg,12,24.305,0.06059,0.00033,0.05894,0.00192,0.05556,0.00258
SPI MM1 Almandine[1][all],Al,13,26.9815384,0.11803,0.00049,0.11481,0.00372,0.09749,0.00451
SPI MM1 Almandine[1][all],Si,14,28.085,0.18629,0.00061,0.18120,0.00585,0.14782,0.00683
SPI MM1 Almandine[1][all],Ca,20,40.078,0.03143,0.00005,0.03057,0.00099,0.01748,0.00081
SPI MM1 Almandine[1][all],Ti,22,47.867,0.00006,0.00002,0.00006,0.00002,0.00003,0.00001
SPI MM1 Almandine[1][all],Mn,25,54.938043,0.00513,0.00004,0.00499,0.00016,0.00208,0.00010
SPI MM1 Almandine[1][all],Fe,26,55.845,0.19442,0.00012,0.18911,0.00609,0.07759,0.00358
# Notes
#   Analytical total: 1.028 ± 0.033
#   Duane-Hunt: 20.20 keV
#   Residual written to SPI MM1 Almandine[1][4][residual].msa.
#   Plot output to 'SPI MM1 Almandine[1][4][quantify].pdf'
# Spectrum
#   SPI MM1 Almandine[2][all]['SPI MM1 Almandine[2][4].msa']
# Fit warnings
#   The k-ratio '[Mn L₃-M₅ + 13 others] = -0.02813 ± 0.00052' is more than 3σ negative.
# Quantification results
Name,Element,Z,A,C[z],U[C[z]],N[z],U[N[z]],A[z],U[A[z]]
SPI MM1 Almandine[2][all],O,8,15.999,0.43246,0.03312,0.42118,0.01868,0.60239,0.01835
SPI MM1 Almandine[2][all],Mg,12,24.305,0.06099,0.00033,0.05939,0.00194,0.05592,0.00260
SPI MM1 Almandine[2][all],Al,13,26.9815384,0.11765,0.00048,0.11458,0.00372,0.09718,0.00450
SPI MM1 Almandine[2][all],Si,14,28.085,0.18674,0.00061,0.18187,0.00589,0.14818,0.00685
SPI MM1 Almandine[2][all],Ca,20,40.078,0.03133,0.00005,0.03052,0.00099,0.01742,0.00080
SPI MM1 Almandine[2][all],Ti,22,47.867,0.00016,0.00002,0.00015,0.00002,0.00007,0.00001
SPI MM1 Almandine[2][all],Mn,25,54.938043,0.00507,0.00004,0.00493,0.00016,0.00206,0.00010
SPI MM1 Almandine[2][all],Fe,26,55.845,0.19239,0.00012,0.18737,0.00605,0.07678,0.00354
# Notes
#   Analytical total: 1.027 ± 0.033
#   Duane-Hunt: 20.20 keV
#   Residual written to SPI MM1 Almandine[2][4][residual].msa.
#   Plot output to 'SPI MM1 Almandine[2][4][quantify].pdf'
# Spectrum
#   SPI MM1 Almandine[3][all]['SPI MM1 Almandine[3][4].msa']
# Fit warnings
#   The k-ratio '[Mn L₃-M₅ + 13 others] = -0.02695 ± 0.00052' is more than 3σ negative.
# Quantification results
Name,Element,Z,A,C[z],U[C[z]],N[z],U[N[z]],A[z],U[A[z]]
SPI MM1 Almandine[3][all],O,8,15.999,0.43262,0.03314,0.42126,0.01868,0.60250,0.01835
SPI MM1 Almandine[3][all],Mg,12,24.305,0.06104,0.00034,0.05944,0.00194,0.05596,0.00260
SPI MM1 Almandine[3][all],Al,13,26.9815384,0.11761,0.00048,0.11452,0.00372,0.09712,0.00450
SPI MM1 Almandine[3][all],Si,14,28.085,0.18653,0.00061,0.18163,0.00588,0.14798,0.00684
SPI MM1 Almandine[3][all],Ca,20,40.078,0.03154,0.00005,0.03071,0.00099,0.01754,0.00081
SPI MM1 Almandine[3][all],Ti,22,47.867,0.00010,0.00002,0.00010,0.00002,0.00005,0.00001
SPI MM1 Almandine[3][all],Mn,25,54.938043,0.00523,0.00004,0.00509,0.00017,0.00212,0.00010
SPI MM1 Almandine[3][all],Fe,26,55.845,0.19231,0.00012,0.18726,0.00605,0.07673,0.00354
# Notes
#   Analytical total: 1.027 ± 0.033
#   Duane-Hunt: 20.16 keV
#   Residual written to SPI MM1 Almandine[3][4][residual].msa.
#   Plot output to 'SPI MM1 Almandine[3][4][quantify].pdf'
# Spectrum
#   SPI MM1 Almandine[4][all]['SPI MM1 Almandine[4][4].msa']
# Fit warnings
#   The k-ratio '[Mn L₃-M₅ + 13 others] = -0.02814 ± 0.00052' is more than 3σ negative.
# Quantification results
Name,Element,Z,A,C[z],U[C[z]],N[z],U[N[z]],A[z],U[A[z]]
SPI MM1 Almandine[4][all],O,8,15.999,0.43325,0.03320,0.42117,0.01868,0.60248,0.01836
SPI MM1 Almandine[4][all],Mg,12,24.305,0.06096,0.00034,0.05926,0.00194,0.05580,0.00259
SPI MM1 Almandine[4][all],Al,13,26.9815384,0.11777,0.00049,0.11448,0.00372,0.09711,0.00450
SPI MM1 Almandine[4][all],Si,14,28.085,0.18687,0.00061,0.18166,0.00588,0.14803,0.00685
SPI MM1 Almandine[4][all],Ca,20,40.078,0.03168,0.00005,0.03079,0.00100,0.01758,0.00081
SPI MM1 Almandine[4][all],Ti,22,47.867,0.00021,0.00002,0.00021,0.00003,0.00010,0.00001
SPI MM1 Almandine[4][all],Mn,25,54.938043,0.00513,0.00004,0.00499,0.00016,0.00208,0.00010
SPI MM1 Almandine[4][all],Fe,26,55.845,0.19281,0.00012,0.18744,0.00605,0.07681,0.00355
# Notes
#   Analytical total: 1.029 ± 0.033
#   Duane-Hunt: 20.20 keV
#   Residual written to SPI MM1 Almandine[4][4][residual].msa.
#   Plot output to 'SPI MM1 Almandine[4][4][quantify].pdf'
# Spectrum
#   SPI MM1 Almandine[5][all]['SPI MM1 Almandine[5][4].msa']
# Fit warnings
#   The k-ratio '[Mn L₃-M₅ + 13 others] = -0.02994 ± 0.00052' is more than 3σ negative.
# Quantification results
Name,Element,Z,A,C[z],U[C[z]],N[z],U[N[z]],A[z],U[A[z]]
SPI MM1 Almandine[5][all],O,8,15.999,0.43132,0.03302,0.42072,0.01866,0.60200,0.01835
SPI MM1 Almandine[5][all],Mg,12,24.305,0.06089,0.00033,0.05939,0.00194,0.05594,0.00259
SPI MM1 Almandine[5][all],Al,13,26.9815384,0.11769,0.00048,0.11480,0.00372,0.09740,0.00450
SPI MM1 Almandine[5][all],Si,14,28.085,0.18632,0.00061,0.18174,0.00587,0.14814,0.00684
SPI MM1 Almandine[5][all],Ca,20,40.078,0.03129,0.00005,0.03052,0.00098,0.01743,0.00080
SPI MM1 Almandine[5][all],Ti,22,47.867,0.00008,0.00002,0.00008,0.00002,0.00004,0.00001
SPI MM1 Almandine[5][all],Mn,25,54.938043,0.00498,0.00004,0.00486,0.00016,0.00202,0.00009
SPI MM1 Almandine[5][all],Fe,26,55.845,0.19262,0.00012,0.18789,0.00605,0.07702,0.00355
# Notes
#   Analytical total: 1.025 ± 0.033
#   Duane-Hunt: 20.18 keV
#   Residual written to SPI MM1 Almandine[5][4][residual].msa.
#   Plot output to 'SPI MM1 Almandine[5][4][quantify].pdf'
# Spectrum
#   SPI MM1 Almandine[6][all]['SPI MM1 Almandine[6][4].msa']
# Fit warnings
#   The k-ratio '[Mn L₃-M₅ + 13 others] = -0.02769 ± 0.00052' is more than 3σ negative.
# Quantification results
Name,Element,Z,A,C[z],U[C[z]],N[z],U[N[z]],A[z],U[A[z]]
SPI MM1 Almandine[6][all],O,8,15.999,0.43235,0.03311,0.42115,0.01867,0.60241,0.01835
SPI MM1 Almandine[6][all],Mg,12,24.305,0.06087,0.00033,0.05930,0.00194,0.05583,0.00259
SPI MM1 Almandine[6][all],Al,13,26.9815384,0.11770,0.00048,0.11465,0.00372,0.09725,0.00450
SPI MM1 Almandine[6][all],Si,14,28.085,0.18658,0.00061,0.18175,0.00588,0.14810,0.00684
SPI MM1 Almandine[6][all],Ca,20,40.078,0.03135,0.00005,0.03053,0.00099,0.01744,0.00080
SPI MM1 Almandine[6][all],Ti,22,47.867,0.00014,0.00002,0.00014,0.00002,0.00006,0.00001
SPI MM1 Almandine[6][all],Mn,25,54.938043,0.00485,0.00004,0.00472,0.00016,0.00197,0.00009
SPI MM1 Almandine[6][all],Fe,26,55.845,0.19276,0.00012,0.18777,0.00606,0.07695,0.00355
# Notes
#   Analytical total: 1.027 ± 0.033
#   Duane-Hunt: 20.19 keV
#   Residual written to SPI MM1 Almandine[6][4][residual].msa.
#   Plot output to 'SPI MM1 Almandine[6][4][quantify].pdf'
# Spectrum
#   SPI MM1 Almandine[7][all]['SPI MM1 Almandine[7][4].msa']
# Fit warnings
#   The k-ratio '[Mn L₃-M₅ + 13 others] = -0.02957 ± 0.00052' is more than 3σ negative.
# Quantification results
Name,Element,Z,A,C[z],U[C[z]],N[z],U[N[z]],A[z],U[A[z]]
SPI MM1 Almandine[7][all],O,8,15.999,0.43207,0.03310,0.42046,0.01867,0.60179,0.01836
SPI MM1 Almandine[7][all],Mg,12,24.305,0.06100,0.00034,0.05936,0.00194,0.05593,0.00260
SPI MM1 Almandine[7][all],Al,13,26.9815384,0.11781,0.00049,0.11464,0.00372,0.09730,0.00450
SPI MM1 Almandine[7][all],Si,14,28.085,0.18697,0.00061,0.18195,0.00588,0.14835,0.00685
SPI MM1 Almandine[7][all],Ca,20,40.078,0.03140,0.00005,0.03056,0.00099,0.01746,0.00081
SPI MM1 Almandine[7][all],Ti,22,47.867,0.00002,0.00002,0.00002,0.00002,0.00001,0.00001
SPI MM1 Almandine[7][all],Mn,25,54.938043,0.00513,0.00004,0.00499,0.00016,0.00208,0.00010
SPI MM1 Almandine[7][all],Fe,26,55.845,0.19320,0.00012,0.18801,0.00606,0.07709,0.00356
# Notes
#   Analytical total: 1.028 ± 0.033
#   Duane-Hunt: 20.20 keV
#   Residual written to SPI MM1 Almandine[7][4][residual].msa.
#   Plot output to 'SPI MM1 Almandine[7][4][quantify].pdf'
# Result Comparison
Name,O,Mg,Al,Si,Ca,Ti,Mn,Fe,Σ
SPI MM1 Almandine[0][all],0.433 ± 0.033,0.06120 ± 0.00034,0.11760 ± 0.00048,0.18675 ± 0.00061,0.031339 ± 0.000047,0.000096 ± 0.000025,0.005015 ± 0.000036,0.19214 ± 0.00012,1.027 ± 0.033
SPI MM1 Almandine[1][all],0.432 ± 0.033,0.06059 ± 0.00033,0.11803 ± 0.00049,0.18629 ± 0.00061,0.031429 ± 0.000047,0.000058 ± 0.000025,0.005126 ± 0.000036,0.19442 ± 0.00012,1.028 ± 0.033
SPI MM1 Almandine[2][all],0.432 ± 0.033,0.06099 ± 0.00033,0.11765 ± 0.00048,0.18674 ± 0.00061,0.031334 ± 0.000047,0.000159 ± 0.000025,0.005066 ± 0.000036,0.19239 ± 0.00012,1.027 ± 0.033
SPI MM1 Almandine[3][all],0.433 ± 0.033,0.06104 ± 0.00034,0.11761 ± 0.00048,0.18653 ± 0.00061,0.031543 ± 0.000047,0.000099 ± 0.000025,0.005228 ± 0.000036,0.19231 ± 0.00012,1.027 ± 0.033
SPI MM1 Almandine[4][all],0.433 ± 0.033,0.06096 ± 0.00034,0.11777 ± 0.00049,0.18687 ± 0.00061,0.031677 ± 0.000047,0.000214 ± 0.000025,0.005129 ± 0.000036,0.19281 ± 0.00012,1.029 ± 0.033
SPI MM1 Almandine[5][all],0.431 ± 0.033,0.06089 ± 0.00033,0.11769 ± 0.00048,0.18632 ± 0.00061,0.031288 ± 0.000047,0.000079 ± 0.000025,0.004978 ± 0.000036,0.19262 ± 0.00012,1.025 ± 0.033
SPI MM1 Almandine[6][all],0.432 ± 0.033,0.06087 ± 0.00033,0.11770 ± 0.00048,0.18658 ± 0.00061,0.031347 ± 0.000047,0.000140 ± 0.000025,0.004846 ± 0.000035,0.19276 ± 0.00012,1.027 ± 0.033
SPI MM1 Almandine[7][all],0.432 ± 0.033,0.06100 ± 0.00034,0.11781 ± 0.00049,0.18697 ± 0.00061,0.031402 ± 0.000047,0.000019 ± 0.000025,0.005126 ± 0.000036,0.19320 ± 0.00012,1.028 ± 0.033
Mean,0.43238 ± 0.00057,0.06094 ± 0.00017,0.11773 ± 0.00014,0.18663 ± 0.00025,0.03142 ± 0.00013,0.000108 ± 0.000061,0.00506 ± 0.00012,0.19283 ± 0.00072,1.0271 ± 0.0011

File: N132962/Quantification/20 keV/MMM1/andradite.csv
# Configuration
#   Username: Nicholas W. M. Ritchie
#   Timestamp: 2025-10-23 12:49:27
#   Application: spex version 0.0.121
#   References: `N132962 20 keV` revision 88 - 2025-10-23 11:16:18 -04:00
# Configuration warnings
#    None
# Spectrum
#   SPI MM1 Andradite[0][all]['SPI MM1 Andradite[0][4].msa']
# Fit warnings
#   Removing Ti from the fit and re-fitting (threshold = 0.0σ).
#   The k-ratio '[Mn L₃-M₅ + 13 others] = -0.03616 ± 0.00045' is more than 3σ negative.
# Quantification results
Name,Element,Z,A,C[z],U[C[z]],N[z],U[N[z]],A[z],U[A[z]]
SPI MM1 Andradite[0][all],O,8,15.999,0.41970,0.04803,0.39642,0.02738,0.61028,0.02722
SPI MM1 Andradite[0][all],Mg,12,24.305,0.00026,0.00003,0.00025,0.00003,0.00025,0.00003
SPI MM1 Andradite[0][all],Al,13,26.9815384,0.02525,0.00012,0.02385,0.00109,0.02177,0.00152
SPI MM1 Andradite[0][all],Si,14,28.085,0.17230,0.00053,0.16274,0.00739,0.14272,0.00997
SPI MM1 Andradite[0][all],Ca,20,40.078,0.25113,0.00018,0.23720,0.01076,0.14577,0.01018
SPI MM1 Andradite[0][all],Ti,22,47.867,0.00000,0.00002,0.00000,0.00002,0.00000,0.00001
SPI MM1 Andradite[0][all],Mn,25,54.938043,0.00311,0.00004,0.00293,0.00014,0.00132,0.00009
SPI MM1 Andradite[0][all],Fe,26,55.845,0.18697,0.00013,0.17660,0.00801,0.07789,0.00544
# Notes
#   Analytical total: 1.059 ± 0.048
#   Duane-Hunt: 20.20 keV
#   Residual written to SPI MM1 Andradite[0][4][residual].msa.
#   Plot output to 'SPI MM1 Andradite[0][4][quantify].pdf'
# Spectrum
#   SPI MM1 Andradite[1][all]['SPI MM1 Andradite[1][4].msa']
# Fit warnings
#   The k-ratio '[Mn L₃-M₅ + 13 others] = -0.01657 ± 0.00040' is more than 3σ negative.
# Quantification results
Name,Element,Z,A,C[z],U[C[z]],N[z],U[N[z]],A[z],U[A[z]]
SPI MM1 Andradite[1][all],O,8,15.999,0.44059,0.05209,0.43178,0.02901,0.64619,0.02703
SPI MM1 Andradite[1][all],Mg,12,24.305,0.00010,0.00003,0.00010,0.00003,0.00010,0.00003
SPI MM1 Andradite[1][all],Al,13,26.9815384,0.02082,0.00009,0.02041,0.00105,0.01811,0.00139
SPI MM1 Andradite[1][all],Si,14,28.085,0.12729,0.00039,0.12475,0.00638,0.10635,0.00813
SPI MM1 Andradite[1][all],Ca,20,40.078,0.28955,0.00018,0.28376,0.01449,0.16953,0.01295
SPI MM1 Andradite[1][all],Ti,22,47.867,0.00030,0.00003,0.00030,0.00003,0.00015,0.00002
SPI MM1 Andradite[1][all],Mn,25,54.938043,0.00269,0.00004,0.00263,0.00014,0.00115,0.00009
SPI MM1 Andradite[1][all],Fe,26,55.845,0.13906,0.00012,0.13628,0.00696,0.05843,0.00446
# Notes
#   Analytical total: 1.020 ± 0.052
#   Duane-Hunt: 20.20 keV
#   Residual written to SPI MM1 Andradite[1][4][residual].msa.
#   Plot output to 'SPI MM1 Andradite[1][4][quantify].pdf'
# Spectrum
#   SPI MM1 Andradite[2][all]['SPI MM1 Andradite[2][4].msa']
# Fit warnings
#   The k-ratio '[Mn L₃-M₅ + 13 others] = -0.02941 ± 0.00045' is more than 3σ negative.
# Quantification results
Name,Element,Z,A,C[z],U[C[z]],N[z],U[N[z]],A[z],U[A[z]]
SPI MM1 Andradite[2][all],O,8,15.999,0.42603,0.04887,0.40015,0.02754,0.61417,0.02719
SPI MM1 Andradite[2][all],Mg,12,24.305,0.00025,0.00003,0.00024,0.00003,0.00024,0.00003
SPI MM1 Andradite[2][all],Al,13,26.9815384,0.02486,0.00011,0.02335,0.00108,0.02125,0.00150
SPI MM1 Andradite[2][all],Si,14,28.085,0.17179,0.00053,0.16136,0.00742,0.14108,0.00995
SPI MM1 Andradite[2][all],Ca,20,40.078,0.25108,0.00018,0.23583,0.01083,0.14449,0.01018
SPI MM1 Andradite[2][all],Ti,22,47.867,0.00001,0.00003,0.00001,0.00002,0.00001,0.00001
SPI MM1 Andradite[2][all],Mn,25,54.938043,0.00308,0.00004,0.00289,0.00014,0.00129,0.00009
SPI MM1 Andradite[2][all],Fe,26,55.845,0.18758,0.00013,0.17618,0.00809,0.07747,0.00546
# Notes
#   Analytical total: 1.065 ± 0.049
#   Duane-Hunt: 20.20 keV
#   Residual written to SPI MM1 Andradite[2][4][residual].msa.
#   Plot output to 'SPI MM1 Andradite[2][4][quantify].pdf'
# Spectrum
#   SPI MM1 Andradite[3][all]['SPI MM1 Andradite[3][4].msa']
# Fit warnings
#   Removing Ti from the fit and re-fitting (threshold = 0.0σ).
#   The k-ratio '[Mn L₃-M₅ + 13 others] = -0.03296 ± 0.00045' is more than 3σ negative.
# Quantification results
Name,Element,Z,A,C[z],U[C[z]],N[z],U[N[z]],A[z],U[A[z]]
SPI MM1 Andradite[3][all],O,8,15.999,0.42321,0.04833,0.39957,0.02740,0.61151,0.02713
SPI MM1 Andradite[3][all],Mg,12,24.305,0.00015,0.00003,0.00014,0.00003,0.00014,0.00003
SPI MM1 Andradite[3][all],Al,13,26.9815384,0.02999,0.00013,0.02832,0.00130,0.02570,0.00180
SPI MM1 Andradite[3][all],Si,14,28.085,0.17318,0.00053,0.16351,0.00747,0.14255,0.00996
SPI MM1 Andradite[3][all],Ca,20,40.078,0.25164,0.00018,0.23758,0.01084,0.14515,0.01014
SPI MM1 Andradite[3][all],Ti,22,47.867,0.00000,0.00002,0.00000,0.00002,0.00000,0.00001
SPI MM1 Andradite[3][all],Mn,25,54.938043,0.00328,0.00004,0.00309,0.00015,0.00138,0.00010
SPI MM1 Andradite[3][all],Fe,26,55.845,0.17770,0.00013,0.16778,0.00766,0.07356,0.00514
# Notes
#   Analytical total: 1.059 ± 0.048
#   Duane-Hunt: 20.19 keV
#   Residual written to SPI MM1 Andradite[3][4][residual].msa.
#   Plot output to 'SPI MM1 Andradite[3][4][quantify].pdf'
# Spectrum
#   SPI MM1 Andradite[4][all]['SPI MM1 Andradite[4][4].msa']
# Fit warnings
#   Removing Ti from the fit and re-fitting (threshold = 0.0σ).
#   The k-ratio '[Mn L₃-M₅ + 13 others] = -0.03270 ± 0.00045' is more than 3σ negative.
# Quantification results
Name,Element,Z,A,C[z],U[C[z]],N[z],U[N[z]],A[z],U[A[z]]
SPI MM1 Andradite[4][all],O,8,15.999,0.43501,0.05054,0.41122,0.02813,0.62415,0.02726
SPI MM1 Andradite[4][all],Mg,12,24.305,0.00026,0.00003,0.00025,0.00003,0.00024,0.00003
SPI MM1 Andradite[4][all],Al,13,26.9815384,0.02691,0.00012,0.02544,0.00122,0.02289,0.00166
SPI MM1 Andradite[4][all],Si,14,28.085,0.15959,0.00049,0.15087,0.00722,0.13044,0.00947
SPI MM1 Andradite[4][all],Ca,20,40.078,0.26595,0.00019,0.25140,0.01201,0.15232,0.01105
SPI MM1 Andradite[4][all],Ti,22,47.867,0.00000,0.00002,0.00000,0.00002,0.00000,0.00001
SPI MM1 Andradite[4][all],Mn,25,54.938043,0.00305,0.00004,0.00289,0.00014,0.00128,0.00009
SPI MM1 Andradite[4][all],Fe,26,55.845,0.16708,0.00013,0.15794,0.00755,0.06868,0.00498
# Notes
#   Analytical total: 1.058 ± 0.051
#   Duane-Hunt: 20.17 keV
#   Residual written to SPI MM1 Andradite[4][4][residual].msa.
#   Plot output to 'SPI MM1 Andradite[4][4][quantify].pdf'
# Spectrum
#   SPI MM1 Andradite[5][all]['SPI MM1 Andradite[5][4].msa']
# Fit warnings
#   Removing Ti from the fit and re-fitting (threshold = 0.0σ).
#   The k-ratio '[Mn L₃-M₅ + 13 others] = -0.03466 ± 0.00045' is more than 3σ negative.
# Quantification results
Name,Element,Z,A,C[z],U[C[z]],N[z],U[N[z]],A[z],U[A[z]]
SPI MM1 Andradite[5][all],O,8,15.999,0.42142,0.04821,0.39780,0.02740,0.61096,0.02719
SPI MM1 Andradite[5][all],Mg,12,24.305,0.00025,0.00003,0.00024,0.00003,0.00024,0.00003
SPI MM1 Andradite[5][all],Al,13,26.9815384,0.02688,0.00012,0.02537,0.00116,0.02311,0.00162
SPI MM1 Andradite[5][all],Si,14,28.085,0.17262,0.00053,0.16294,0.00743,0.14257,0.00997
SPI MM1 Andradite[5][all],Ca,20,40.078,0.25150,0.00018,0.23740,0.01080,0.14555,0.01017
SPI MM1 Andradite[5][all],Ti,22,47.867,0.00000,0.00002,0.00000,0.00002,0.00000,0.00001
SPI MM1 Andradite[5][all],Mn,25,54.938043,0.00300,0.00004,0.00283,0.00013,0.00127,0.00009
SPI MM1 Andradite[5][all],Fe,26,55.845,0.18371,0.00013,0.17341,0.00789,0.07630,0.00533
# Notes
#   Analytical total: 1.059 ± 0.048
#   Duane-Hunt: 20.18 keV
#   Residual written to SPI MM1 Andradite[5][4][residual].msa.
#   Plot output to 'SPI MM1 Andradite[5][4][quantify].pdf'
# Spectrum
#   SPI MM1 Andradite[6][all]['SPI MM1 Andradite[6][4].msa']
# Fit warnings
#   Removing Ti from the fit and re-fitting (threshold = 0.0σ).
#   The k-ratio '[Mn L₃-M₅ + 13 others] = -0.03192 ± 0.00045' is more than 3σ negative.
# Quantification results
Name,Element,Z,A,C[z],U[C[z]],N[z],U[N[z]],A[z],U[A[z]]
SPI MM1 Andradite[6][all],O,8,15.999,0.42179,0.04828,0.39770,0.02742,0.61141,0.02720
SPI MM1 Andradite[6][all],Mg,12,24.305,0.00018,0.00003,0.00017,0.00003,0.00017,0.00003
SPI MM1 Andradite[6][all],Al,13,26.9815384,0.02579,0.00012,0.02431,0.00111,0.02217,0.00155
SPI MM1 Andradite[6][all],Si,14,28.085,0.17230,0.00053,0.16246,0.00741,0.14228,0.00997
SPI MM1 Andradite[6][all],Ca,20,40.078,0.25109,0.00018,0.23675,0.01078,0.14530,0.01017
SPI MM1 Andradite[6][all],Ti,22,47.867,0.00000,0.00002,0.00000,0.00002,0.00000,0.00001
SPI MM1 Andradite[6][all],Mn,25,54.938043,0.00294,0.00004,0.00277,0.00013,0.00124,0.00009
SPI MM1 Andradite[6][all],Fe,26,55.845,0.18648,0.00013,0.17583,0.00801,0.07744,0.00542
# Notes
#   Analytical total: 1.061 ± 0.048
#   Duane-Hunt: 20.20 keV
#   Residual written to SPI MM1 Andradite[6][4][residual].msa.
#   Plot output to 'SPI MM1 Andradite[6][4][quantify].pdf'
# Spectrum
#   SPI MM1 Andradite[7][all]['SPI MM1 Andradite[7][4].msa']
# Fit warnings
#   Removing Ti from the fit and re-fitting (threshold = 0.0σ).
#   The k-ratio '[Mn L₃-M₅ + 13 others] = -0.03411 ± 0.00045' is more than 3σ negative.
# Quantification results
Name,Element,Z,A,C[z],U[C[z]],N[z],U[N[z]],A[z],U[A[z]]
SPI MM1 Andradite[7][all],O,8,15.999,0.42002,0.04807,0.39718,0.02740,0.61127,0.02720
SPI MM1 Andradite[7][all],Mg,12,24.305,0.00004,0.00003,0.00003,0.00003,0.00003,0.00003
SPI MM1 Andradite[7][all],Al,13,26.9815384,0.02446,0.00011,0.02313,0.00106,0.02110,0.00148
SPI MM1 Andradite[7][all],Si,14,28.085,0.17188,0.00053,0.16253,0.00740,0.14249,0.00998
SPI MM1 Andradite[7][all],Ca,20,40.078,0.25095,0.00018,0.23730,0.01079,0.14579,0.01020
SPI MM1 Andradite[7][all],Ti,22,47.867,0.00000,0.00002,0.00000,0.00002,0.00000,0.00001
SPI MM1 Andradite[7][all],Mn,25,54.938043,0.00296,0.00004,0.00279,0.00013,0.00125,0.00009
SPI MM1 Andradite[7][all],Fe,26,55.845,0.18721,0.00013,0.17703,0.00805,0.07806,0.00546
# Notes
#   Analytical total: 1.058 ± 0.048
#   Duane-Hunt: 20.20 keV
#   Residual written to SPI MM1 Andradite[7][4][residual].msa.
#   Plot output to 'SPI MM1 Andradite[7][4][quantify].pdf'
# Result Comparison
Name,O,Mg,Al,Si,Ca,Ti,Mn,Fe,Σ
SPI MM1 Andradite[0][all],0.420 ± 0.048,0.000263 ± 0.000032,0.02525 ± 0.00012,0.17230 ± 0.00053,0.25113 ± 0.00018,0.000000 ± 0.000021,0.003106 ± 0.000036,0.18697 ± 0.00013,1.059 ± 0.048
SPI MM1 Andradite[1][all],0.441 ± 0.052,0.000102 ± 0.000031,0.020824 ± 0.000095,0.12729 ± 0.00039,0.28955 ± 0.00018,0.000301 ± 0.000026,0.002686 ± 0.000035,0.13906 ± 0.00012,1.020 ± 0.052
SPI MM1 Andradite[2][all],0.426 ± 0.049,0.000253 ± 0.000032,0.02486 ± 0.00011,0.17179 ± 0.00053,0.25108 ± 0.00018,0.000012 ± 0.000026,0.003079 ± 0.000036,0.18758 ± 0.00013,1.065 ± 0.049
SPI MM1 Andradite[3][all],0.423 ± 0.048,0.000151 ± 0.000032,0.02999 ± 0.00013,0.17318 ± 0.00053,0.25164 ± 0.00018,0.000000 ± 0.000021,0.003276 ± 0.000036,0.17770 ± 0.00013,1.059 ± 0.048
SPI MM1 Andradite[4][all],0.435 ± 0.051,0.000259 ± 0.000032,0.02691 ± 0.00012,0.15959 ± 0.00049,0.26595 ± 0.00019,0.000000 ± 0.000021,0.003053 ± 0.000035,0.16708 ± 0.00013,1.058 ± 0.051
SPI MM1 Andradite[5][all],0.421 ± 0.048,0.000254 ± 0.000032,0.02688 ± 0.00012,0.17262 ± 0.00053,0.25150 ± 0.00018,0.000000 ± 0.000021,0.003002 ± 0.000036,0.18371 ± 0.00013,1.059 ± 0.048
SPI MM1 Andradite[6][all],0.422 ± 0.048,0.000175 ± 0.000032,0.02579 ± 0.00012,0.17230 ± 0.00053,0.25109 ± 0.00018,0.000000 ± 0.000021,0.002942 ± 0.000036,0.18648 ± 0.00013,1.061 ± 0.048
SPI MM1 Andradite[7][all],0.420 ± 0.048,0.000035 ± 0.000032,0.02446 ± 0.00011,0.17188 ± 0.00053,0.25095 ± 0.00018,0.000000 ± 0.000021,0.002955 ± 0.000036,0.18721 ± 0.00013,1.058 ± 0.048
Mean,0.4260 ± 0.0077,0.000187 ± 0.000086,0.0256 ± 0.0026,0.165 ± 0.016,0.258 ± 0.014,0.00004 ± 0.00011,0.00301 ± 0.00017,0.177 ± 0.017,1.055 ± 0.014

File: N132962/Quantification/20 keV/MMM1/anhydrite.csv
# Configuration
#   Username: Nicholas W. M. Ritchie
#   Timestamp: 2025-10-23 12:49:28
#   Application: spex version 0.0.121
#   References: `N132962 20 keV` revision 88 - 2025-10-23 11:16:18 -04:00
# Configuration warnings
#    None
# Spectrum
#   SPI MM1 Anhydrite[0][all]['SPI MM1 Anhydrite[0][4].msa']
# Fit warnings
#    None
# Quantification results
Name,Element,Z,A,C[z],U[C[z]],N[z],U[N[z]],A[z],U[A[z]]
SPI MM1 Anhydrite[0][all],O,8,15.999,0.49806,0.04344,0.46821,0.02172,0.66747,0.01936
SPI MM1 Anhydrite[0][all],S,16,32.06,0.24629,0.00116,0.23152,0.00949,0.16471,0.00961
SPI MM1 Anhydrite[0][all],Ca,20,40.078,0.30886,0.00032,0.29035,0.01186,0.16524,0.00962
SPI MM1 Anhydrite[0][all],Sr,38,87.62,0.01055,0.00045,0.00992,0.00059,0.00258,0.00019
# Notes
#   Analytical total: 1.064 ± 0.043
#   Duane-Hunt: 20.19 keV
#   Residual written to SPI MM1 Anhydrite[0][4][residual].msa.
#   Plot output to 'SPI MM1 Anhydrite[0][4][quantify].pdf'
# Spectrum
#   SPI MM1 Anhydrite[1][all]['SPI MM1 Anhydrite[1][4].msa']
# Fit warnings
#   The k-ratio '[S L₁-M₃ + 1 other] = -0.082 ± 0.022' is more than 3σ negative.
# Quantification results
Name,Element,Z,A,C[z],U[C[z]],N[z],U[N[z]],A[z],U[A[z]]
SPI MM1 Anhydrite[1][all],O,8,15.999,0.49630,0.04326,0.46935,0.02171,0.66775,0.01934
SPI MM1 Anhydrite[1][all],S,16,32.06,0.24516,0.00082,0.23185,0.00950,0.16461,0.00959
SPI MM1 Anhydrite[1][all],Ca,20,40.078,0.30889,0.00032,0.29211,0.01195,0.16590,0.00966
SPI MM1 Anhydrite[1][all],Sr,38,87.62,0.00708,0.00046,0.00669,0.00051,0.00174,0.00015
# Notes
#   Analytical total: 1.057 ± 0.043
#   Duane-Hunt: 20.20 keV
#   Residual written to SPI MM1 Anhydrite[1][4][residual].msa.
#   Plot output to 'SPI MM1 Anhydrite[1][4][quantify].pdf'
# Spectrum
#   SPI MM1 Anhydrite[2][all]['SPI MM1 Anhydrite[2][4].msa']
# Fit warnings
#    None
# Quantification results
Name,Element,Z,A,C[z],U[C[z]],N[z],U[N[z]],A[z],U[A[z]]
SPI MM1 Anhydrite[2][all],O,8,15.999,0.49815,0.04347,0.46943,0.02174,0.66822,0.01935
SPI MM1 Anhydrite[2][all],S,16,32.06,0.24512,0.00098,0.23098,0.00949,0.16408,0.00958
SPI MM1 Anhydrite[2][all],Ca,20,40.078,0.30917,0.00032,0.29135,0.01194,0.16556,0.00966
SPI MM1 Anhydrite[2][all],Sr,38,87.62,0.00874,0.00045,0.00823,0.00054,0.00214,0.00017
# Notes
#   Analytical total: 1.061 ± 0.043
#   Duane-Hunt: 20.19 keV
#   Residual written to SPI MM1 Anhydrite[2][4][residual].msa.
#   Plot output to 'SPI MM1 Anhydrite[2][4][quantify].pdf'
# Spectrum
#   SPI MM1 Anhydrite[3][all]['SPI MM1 Anhydrite[3][4].msa']
# Fit warnings
#    None
# Quantification results
Name,Element,Z,A,C[z],U[C[z]],N[z],U[N[z]],A[z],U[A[z]]
SPI MM1 Anhydrite[3][all],O,8,15.999,0.49882,0.04357,0.46996,0.02176,0.66850,0.01936
SPI MM1 Anhydrite[3][all],S,16,32.06,0.24548,0.00091,0.23127,0.00952,0.16417,0.00960
SPI MM1 Anhydrite[3][all],Ca,20,40.078,0.30912,0.00032,0.29124,0.01196,0.16538,0.00966
SPI MM1 Anhydrite[3][all],Sr,38,87.62,0.00799,0.00045,0.00753,0.00052,0.00196,0.00016
# Notes
#   Analytical total: 1.061 ± 0.044
#   Duane-Hunt: 20.20 keV
#   Residual written to SPI MM1 Anhydrite[3][4][residual].msa.
#   Plot output to 'SPI MM1 Anhydrite[3][4][quantify].pdf'
# Spectrum
#   SPI MM1 Anhydrite[4][all]['SPI MM1 Anhydrite[4][4].msa']
# Fit warnings
#    None
# Quantification results
Name,Element,Z,A,C[z],U[C[z]],N[z],U[N[z]],A[z],U[A[z]]
SPI MM1 Anhydrite[4][all],O,8,15.999,0.49806,0.04349,0.46888,0.02175,0.66770,0.01938
SPI MM1 Anhydrite[4][all],S,16,32.06,0.24605,0.00099,0.23163,0.00951,0.16461,0.00961
SPI MM1 Anhydrite[4][all],Ca,20,40.078,0.30933,0.00032,0.29121,0.01193,0.16554,0.00965
SPI MM1 Anhydrite[4][all],Sr,38,87.62,0.00880,0.00045,0.00828,0.00054,0.00215,0.00017
# Notes
#   Analytical total: 1.062 ± 0.044
#   Duane-Hunt: 20.18 keV
#   Residual written to SPI MM1 Anhydrite[4][4][residual].msa.
#   Plot output to 'SPI MM1 Anhydrite[4][4][quantify].pdf'
# Spectrum
#   SPI MM1 Anhydrite[5][all]['SPI MM1 Anhydrite[5][4].msa']
# Fit warnings
#    None
# Quantification results
Name,Element,Z,A,C[z],U[C[z]],N[z],U[N[z]],A[z],U[A[z]]
SPI MM1 Anhydrite[5][all],O,8,15.999,0.50056,0.04379,0.47140,0.02180,0.66955,0.01936
SPI MM1 Anhydrite[5][all],S,16,32.06,0.24525,0.00081,0.23096,0.00954,0.16371,0.00960
SPI MM1 Anhydrite[5][all],Ca,20,40.078,0.30908,0.00032,0.29108,0.01201,0.16504,0.00967
SPI MM1 Anhydrite[5][all],Sr,38,87.62,0.00696,0.00045,0.00656,0.00050,0.00170,0.00015
# Notes
#   Analytical total: 1.062 ± 0.044
#   Duane-Hunt: 20.20 keV
#   Residual written to SPI MM1 Anhydrite[5][4][residual].msa.
#   Plot output to 'SPI MM1 Anhydrite[5][4][quantify].pdf'
# Spectrum
#   SPI MM1 Anhydrite[6][all]['SPI MM1 Anhydrite[6][4].msa']
# Fit warnings
#    None
# Quantification results
Name,Element,Z,A,C[z],U[C[z]],N[z],U[N[z]],A[z],U[A[z]]
SPI MM1 Anhydrite[6][all],O,8,15.999,0.50023,0.04378,0.47103,0.02181,0.66929,0.01938
SPI MM1 Anhydrite[6][all],S,16,32.06,0.24503,0.00082,0.23072,0.00953,0.16360,0.00960
SPI MM1 Anhydrite[6][all],Ca,20,40.078,0.30963,0.00032,0.29155,0.01202,0.16538,0.00969
SPI MM1 Anhydrite[6][all],Sr,38,87.62,0.00711,0.00045,0.00669,0.00051,0.00174,0.00015
# Notes
#   Analytical total: 1.062 ± 0.044
#   Duane-Hunt: 20.20 keV
#   Residual written to SPI MM1 Anhydrite[6][4][residual].msa.
#   Plot output to 'SPI MM1 Anhydrite[6][4][quantify].pdf'
# Spectrum
#   SPI MM1 Anhydrite[7][all]['SPI MM1 Anhydrite[7][4].msa']
# Fit warnings
#    None
# Quantification results
Name,Element,Z,A,C[z],U[C[z]],N[z],U[N[z]],A[z],U[A[z]]
SPI MM1 Anhydrite[7][all],O,8,15.999,0.49742,0.04336,0.46945,0.02172,0.66811,0.01934
SPI MM1 Anhydrite[7][all],S,16,32.06,0.24518,0.00093,0.23139,0.00949,0.16433,0.00959
SPI MM1 Anhydrite[7][all],Ca,20,40.078,0.30872,0.00032,0.29136,0.01193,0.16553,0.00964
SPI MM1 Anhydrite[7][all],Sr,38,87.62,0.00827,0.00045,0.00780,0.00053,0.00203,0.00016
# Notes
#   Analytical total: 1.060 ± 0.043
#   Duane-Hunt: 20.19 keV
#   Residual written to SPI MM1 Anhydrite[7][4][residual].msa.
#   Plot output to 'SPI MM1 Anhydrite[7][4][quantify].pdf'
# Result Comparison
Name,O,S,Ca,Sr,Σ
SPI MM1 Anhydrite[0][all],0.498 ± 0.043,0.2463 ± 0.0012,0.30886 ± 0.00032,0.01055 ± 0.00045,1.064 ± 0.043
SPI MM1 Anhydrite[1][all],0.496 ± 0.043,0.24516 ± 0.00082,0.30889 ± 0.00032,0.00708 ± 0.00046,1.057 ± 0.043
SPI MM1 Anhydrite[2][all],0.498 ± 0.043,0.24512 ± 0.00098,0.30917 ± 0.00032,0.00874 ± 0.00045,1.061 ± 0.043
SPI MM1 Anhydrite[3][all],0.499 ± 0.044,0.24548 ± 0.00091,0.30912 ± 0.00032,0.00799 ± 0.00045,1.061 ± 0.044
SPI MM1 Anhydrite[4][all],0.498 ± 0.043,0.24605 ± 0.00099,0.30933 ± 0.00032,0.00880 ± 0.00045,1.062 ± 0.044
SPI MM1 Anhydrite[5][all],0.501 ± 0.044,0.24525 ± 0.00081,0.30908 ± 0.00032,0.00696 ± 0.00045,1.062 ± 0.044
SPI MM1 Anhydrite[6][all],0.500 ± 0.044,0.24503 ± 0.00082,0.30963 ± 0.00032,0.00711 ± 0.00045,1.062 ± 0.044
SPI MM1 Anhydrite[7][all],0.497 ± 0.043,0.24518 ± 0.00093,0.30872 ± 0.00032,0.00827 ± 0.00045,1.060 ± 0.043
Mean,0.4985 ± 0.0014,0.24544 ± 0.00047,0.30910 ± 0.00029,0.0082 ± 0.0012,1.0612 ± 0.0019

File: N132962/Quantification/20 keV/MMM1/arsenopyrite.csv
# Configuration
#	Username: nritchie
#	Timestamp: 2025-09-17 15:05:56.019098300 -04:00
#	Application: spex v0.0.110
#	References: `N132962 20 keV` revision 365 - 2025-09-15 15:44:22 -04:00
#
# Configuration Warnings
#	None
#
# Spectrum
#	SPI MM1 Arsenopyrite[0][all]['SPI MM1 Arsenopyrite[0][4].msa']
#
# Fit Warnings
#	None
#
#
# Quantification results:
Name,Element,Z,A,C[z],U[C[z]],N[z]],U[N[z]],A[z],U[A[z]]
SPI MM1 Arsenopyrite[0][all],S,16,32.06,0.18524,0.00070,0.18581,0.00058,0.31783,0.00083
SPI MM1 Arsenopyrite[0][all],Fe,26,55.845,0.34339,0.00019,0.34443,0.00032,0.33824,0.00044
SPI MM1 Arsenopyrite[0][all],Co,27,58.933194,0.00036,0.00007,0.00037,0.00007,0.00034,0.00006
SPI MM1 Arsenopyrite[0][all],As,33,74.921595,0.46797,0.00046,0.46940,0.00042,0.34359,0.00047
# Notes
#	Analytical total: 0.99697 ± 0.00086
#	Residual written to SPI MM1 Arsenopyrite[0][4][residual].msa.
#
# Spectrum
#	SPI MM1 Arsenopyrite[1][all]['SPI MM1 Arsenopyrite[1][4].msa']
#
# Fit Warnings
#	None
#
#
# Quantification results:
Name,Element,Z,A,C[z],U[C[z]],N[z]],U[N[z]],A[z],U[A[z]]
SPI MM1 Arsenopyrite[1][all],S,16,32.06,0.18714,0.00071,0.18743,0.00058,0.32004,0.00083
SPI MM1 Arsenopyrite[1][all],Fe,26,55.845,0.34474,0.00019,0.34528,0.00032,0.33846,0.00044
SPI MM1 Arsenopyrite[1][all],Co,27,58.933194,0.00033,0.00007,0.00033,0.00007,0.00031,0.00006
SPI MM1 Arsenopyrite[1][all],As,33,74.921595,0.46623,0.00045,0.46696,0.00042,0.34119,0.00047
# Notes
#	Analytical total: 0.99844 ± 0.00086
#	Residual written to SPI MM1 Arsenopyrite[1][4][residual].msa.
#
# Spectrum
#	SPI MM1 Arsenopyrite[2][all]['SPI MM1 Arsenopyrite[2][4].msa']
#
# Fit Warnings
#	None
#
#
# Quantification results:
Name,Element,Z,A,C[z],U[C[z]],N[z]],U[N[z]],A[z],U[A[z]]
SPI MM1 Arsenopyrite[2][all],S,16,32.06,0.19135,0.00072,0.19181,0.00059,0.32603,0.00083
SPI MM1 Arsenopyrite[2][all],Fe,26,55.845,0.34561,0.00019,0.34644,0.00032,0.33806,0.00044
SPI MM1 Arsenopyrite[2][all],Co,27,58.933194,0.00025,0.00007,0.00026,0.00007,0.00024,0.00006
SPI MM1 Arsenopyrite[2][all],As,33,74.921595,0.46040,0.00045,0.46150,0.00042,0.33568,0.00047
# Notes
#	Analytical total: 0.99762 ± 0.00087
#	Residual written to SPI MM1 Arsenopyrite[2][4][residual].msa.
#
# Spectrum
#	SPI MM1 Arsenopyrite[3][all]['SPI MM1 Arsenopyrite[3][4].msa']
#
# Fit Warnings
#	None
#
#
# Quantification results:
Name,Element,Z,A,C[z],U[C[z]],N[z]],U[N[z]],A[z],U[A[z]]
SPI MM1 Arsenopyrite[3][all],S,16,32.06,0.18692,0.00070,0.18784,0.00058,0.32055,0.00083
SPI MM1 Arsenopyrite[3][all],Fe,26,55.845,0.34426,0.00019,0.34596,0.00032,0.33892,0.00044
SPI MM1 Arsenopyrite[3][all],Co,27,58.933194,0.00050,0.00007,0.00050,0.00007,0.00046,0.00006
SPI MM1 Arsenopyrite[3][all],As,33,74.921595,0.46341,0.00045,0.46570,0.00042,0.34006,0.00047
# Notes
#	Analytical total: 0.99509 ± 0.00086
#	Residual written to SPI MM1 Arsenopyrite[3][4][residual].msa.
#
# Spectrum
#	SPI MM1 Arsenopyrite[4][all]['SPI MM1 Arsenopyrite[4][4].msa']
#
# Fit Warnings
#	None
#
#
# Quantification results:
Name,Element,Z,A,C[z],U[C[z]],N[z]],U[N[z]],A[z],U[A[z]]
SPI MM1 Arsenopyrite[4][all],S,16,32.06,0.18686,0.00071,0.18745,0.00058,0.32008,0.00083
SPI MM1 Arsenopyrite[4][all],Fe,26,55.845,0.34413,0.00019,0.34522,0.00032,0.33840,0.00044
SPI MM1 Arsenopyrite[4][all],Co,27,58.933194,0.00029,0.00007,0.00029,0.00007,0.00027,0.00006
SPI MM1 Arsenopyrite[4][all],As,33,74.921595,0.46557,0.00045,0.46704,0.00042,0.34125,0.00047
# Notes
#	Analytical total: 0.99685 ± 0.00086
#	Residual written to SPI MM1 Arsenopyrite[4][4][residual].msa.
#
# Spectrum
#	SPI MM1 Arsenopyrite[5][all]['SPI MM1 Arsenopyrite[5][4].msa']
#
# Fit Warnings
#	None
#
#
# Quantification results:
Name,Element,Z,A,C[z],U[C[z]],N[z]],U[N[z]],A[z],U[A[z]]
SPI MM1 Arsenopyrite[5][all],S,16,32.06,0.18877,0.00071,0.18969,0.00058,0.32306,0.00083
SPI MM1 Arsenopyrite[5][all],Fe,26,55.845,0.34502,0.00019,0.34670,0.00032,0.33898,0.00044
SPI MM1 Arsenopyrite[5][all],Co,27,58.933194,0.00052,0.00007,0.00052,0.00007,0.00048,0.00006
SPI MM1 Arsenopyrite[5][all],As,33,74.921595,0.46084,0.00045,0.46309,0.00042,0.33748,0.00047
# Notes
#	Analytical total: 0.99515 ± 0.00086
#	Residual written to SPI MM1 Arsenopyrite[5][4][residual].msa.
#
# Spectrum
#	SPI MM1 Arsenopyrite[6][all]['SPI MM1 Arsenopyrite[6][4].msa']
#
# Fit Warnings
#	None
#
#
# Quantification results:
Name,Element,Z,A,C[z],U[C[z]],N[z]],U[N[z]],A[z],U[A[z]]
SPI MM1 Arsenopyrite[6][all],S,16,32.06,0.18855,0.00071,0.18915,0.00058,0.32232,0.00083
SPI MM1 Arsenopyrite[6][all],Fe,26,55.845,0.34555,0.00019,0.34665,0.00032,0.33911,0.00044
SPI MM1 Arsenopyrite[6][all],Co,27,58.933194,0.00049,0.00007,0.00050,0.00007,0.00046,0.00006
SPI MM1 Arsenopyrite[6][all],As,33,74.921595,0.46223,0.00045,0.46370,0.00042,0.33812,0.00047
# Notes
#	Analytical total: 0.99683 ± 0.00086
#	Residual written to SPI MM1 Arsenopyrite[6][4][residual].msa.
#
# Spectrum
#	SPI MM1 Arsenopyrite[7][all]['SPI MM1 Arsenopyrite[7][4].msa']
#
# Fit Warnings
#	None
#
#
# Quantification results:
Name,Element,Z,A,C[z],U[C[z]],N[z]],U[N[z]],A[z],U[A[z]]
SPI MM1 Arsenopyrite[7][all],S,16,32.06,0.18622,0.00070,0.18689,0.00058,0.31925,0.00083
SPI MM1 Arsenopyrite[7][all],Fe,26,55.845,0.34446,0.00019,0.34571,0.00032,0.33903,0.00044
SPI MM1 Arsenopyrite[7][all],Co,27,58.933194,0.00038,0.00007,0.00038,0.00007,0.00035,0.00006
SPI MM1 Arsenopyrite[7][all],As,33,74.921595,0.46533,0.00045,0.46702,0.00042,0.34137,0.00047
# Notes
#	Analytical total: 0.99638 ± 0.00086
#	Residual written to SPI MM1 Arsenopyrite[7][4][residual].msa.
#
# Spectrum
#	Sum[8 spectra]['Sum spectrum']
#
# Fit Warnings
#	None
#
#
# Quantification results:
Name,Element,Z,A,C[z],U[C[z]],N[z]],U[N[z]],A[z],U[A[z]]
Sum[8 spectra],S,16,32.06,0.18763,0.00070,0.18826,0.00057,0.32115,0.00082
Sum[8 spectra],Fe,26,55.845,0.34464,0.00015,0.34580,0.00027,0.33865,0.00042
Sum[8 spectra],Co,27,58.933194,0.00039,0.00002,0.00039,0.00002,0.00036,0.00002
Sum[8 spectra],As,33,74.921595,0.46400,0.00019,0.46555,0.00035,0.33984,0.00042
# Notes
#	Analytical total: 0.99667 ± 0.00074
#
