Repository: NicholasWMRitchie/spex_quant

# spex_quant
Spectral data for evaluating `spex`.  It contains both standard spectra and sample spectra.

 * N132962 represents the TESCAN MIRA4 with 4 silicon nitride window silicon drift detectors in 217 D113 at NIST Gaitherburg.
  * Reference set: "N132962 20 keV" built using 'n132962_20keV.bat' for 20 keV analyses

File: N132962/Quantification/20 keV/MMM1/barite.csv
# Configuration
#   Username: Nicholas W. M. Ritchie
#   Timestamp: 2025-10-23 12:49:28
#   Application: spex version 0.0.121
#   References: `N132962 20 keV` revision 88 - 2025-10-23 11:16:18 -04:00
# Configuration warnings
#    None
# Spectrum
#   SPI MM1 Barite[0][all]['SPI MM1 Barite[0][4].msa']
# Fit warnings
#    None
# Quantification results
Name,Element,Z,A,C[z],U[C[z]],N[z],U[N[z]],A[z],U[A[z]]
SPI MM1 Barite[0][all],O,8,15.999,0.25757,0.02064,0.21492,0.01352,0.61447,0.01899
SPI MM1 Barite[0][all],S,16,32.06,0.13591,0.00069,0.11341,0.00202,0.16181,0.00800
SPI MM1 Barite[0][all],Ba,56,137.327,0.80495,0.00046,0.67167,0.01158,0.22372,0.01102
# Notes
#   Analytical total: 1.198 ± 0.021
#   Duane-Hunt: 20.06 keV
#   Residual written to SPI MM1 Barite[0][4][residual].msa.
#   Plot output to 'SPI MM1 Barite[0][4][quantify].pdf'
# Spectrum
#   SPI MM1 Barite[1][all]['SPI MM1 Barite[1][4].msa']
# Fit warnings
#    None
# Quantification results
Name,Element,Z,A,C[z],U[C[z]],N[z],U[N[z]],A[z],U[A[z]]
SPI MM1 Barite[1][all],O,8,15.999,0.25804,0.02069,0.21525,0.01354,0.61509,0.01899
SPI MM1 Barite[1][all],S,16,32.06,0.13562,0.00069,0.11313,0.00202,0.16132,0.00798
SPI MM1 Barite[1][all],Ba,56,137.327,0.80515,0.00046,0.67162,0.01160,0.22359,0.01103
# Notes
#   Analytical total: 1.199 ± 0.021
#   Duane-Hunt: 20.01 keV
#   Residual written to SPI MM1 Barite[1][4][residual].msa.
#   Plot output to 'SPI MM1 Barite[1][4][quantify].pdf'
# Spectrum
#   SPI MM1 Barite[2][all]['SPI MM1 Barite[2][4].msa']
# Fit warnings
#    None
# Quantification results
Name,Element,Z,A,C[z],U[C[z]],N[z],U[N[z]],A[z],U[A[z]]
SPI MM1 Barite[2][all],O,8,15.999,0.25609,0.02050,0.21409,0.01347,0.61338,0.01899
SPI MM1 Barite[2][all],S,16,32.06,0.13565,0.00069,0.11340,0.00201,0.16214,0.00799
SPI MM1 Barite[2][all],Ba,56,137.327,0.80448,0.00046,0.67252,0.01153,0.22448,0.01103
# Notes
#   Analytical total: 1.196 ± 0.021
#   Duane-Hunt: 20.18 keV
#   Residual written to SPI MM1 Barite[2][4][residual].msa.
#   Plot output to 'SPI MM1 Barite[2][4][quantify].pdf'
# Spectrum
#   SPI MM1 Barite[3][all]['SPI MM1 Barite[3][4].msa']
# Fit warnings
#    None
# Quantification results
Name,Element,Z,A,C[z],U[C[z]],N[z],U[N[z]],A[z],U[A[z]]
SPI MM1 Barite[3][all],O,8,15.999,0.25696,0.02061,0.21440,0.01351,0.61381,0.01902
SPI MM1 Barite[3][all],S,16,32.06,0.13587,0.00069,0.11336,0.00202,0.16197,0.00800
SPI MM1 Barite[3][all],Ba,56,137.327,0.80569,0.00046,0.67224,0.01156,0.22422,0.01104
# Notes
#   Analytical total: 1.199 ± 0.021
#   Duane-Hunt: 20.19 keV
#   Residual written to SPI MM1 Barite[3][4][residual].msa.
#   Plot output to 'SPI MM1 Barite[3][4][quantify].pdf'
# Spectrum
#   SPI MM1 Barite[4][all]['SPI MM1 Barite[4][4].msa']
# Fit warnings
#    None
# Quantification results
Name,Element,Z,A,C[z],U[C[z]],N[z],U[N[z]],A[z],U[A[z]]
SPI MM1 Barite[4][all],O,8,15.999,0.25741,0.02062,0.21492,0.01352,0.61457,0.01898
SPI MM1 Barite[4][all],S,16,32.06,0.13564,0.00069,0.11325,0.00202,0.16160,0.00799
SPI MM1 Barite[4][all],Ba,56,137.327,0.80468,0.00046,0.67184,0.01157,0.22382,0.01102
# Notes
#   Analytical total: 1.198 ± 0.021
#   Duane-Hunt: 20.20 keV
#   Residual written to SPI MM1 Barite[4][4][residual].msa.
#   Plot output to 'SPI MM1 Barite[4][4][quantify].pdf'
# Spectrum
#   SPI MM1 Barite[5][all]['SPI MM1 Barite[5][4].msa']
# Fit warnings
#    None
# Quantification results
Name,Element,Z,A,C[z],U[C[z]],N[z],U[N[z]],A[z],U[A[z]]
SPI MM1 Barite[5][all],O,8,15.999,0.25670,0.02057,0.21437,0.01350,0.61391,0.01900
SPI MM1 Barite[5][all],S,16,32.06,0.13553,0.00069,0.11318,0.00201,0.16174,0.00799
SPI MM1 Barite[5][all],Ba,56,137.327,0.80523,0.00046,0.67245,0.01156,0.22435,0.01104
# Notes
#   Analytical total: 1.197 ± 0.021
#   Duane-Hunt: 20.19 keV
#   Residual written to SPI MM1 Barite[5][4][residual].msa.
#   Plot output to 'SPI MM1 Barite[5][4][quantify].pdf'
# Spectrum
#   SPI MM1 Barite[6][all]['SPI MM1 Barite[6][4].msa']
# Fit warnings
#    None
# Quantification results
Name,Element,Z,A,C[z],U[C[z]],N[z],U[N[z]],A[z],U[A[z]]
SPI MM1 Barite[6][all],O,8,15.999,0.25640,0.02054,0.21420,0.01349,0.61366,0.01900
SPI MM1 Barite[6][all],S,16,32.06,0.13550,0.00069,0.11320,0.00201,0.16184,0.00799
SPI MM1 Barite[6][all],Ba,56,137.327,0.80511,0.00046,0.67260,0.01155,0.22450,0.01104
# Notes
#   Analytical total: 1.197 ± 0.021
#   Duane-Hunt: 19.93 keV
#   Residual written to SPI MM1 Barite[6][4][residual].msa.
#   Plot output to 'SPI MM1 Barite[6][4][quantify].pdf'
# Spectrum
#   SPI MM1 Barite[7][all]['SPI MM1 Barite[7][4].msa']
# Fit warnings
#    None
# Quantification results
Name,Element,Z,A,C[z],U[C[z]],N[z],U[N[z]],A[z],U[A[z]]
SPI MM1 Barite[7][all],O,8,15.999,0.25705,0.02061,0.21451,0.01351,0.61412,0.01901
SPI MM1 Barite[7][all],S,16,32.06,0.13556,0.00069,0.11313,0.00201,0.16162,0.00799
SPI MM1 Barite[7][all],Ba,56,137.327,0.80568,0.00046,0.67236,0.01157,0.22425,0.01104
# Notes
#   Analytical total: 1.198 ± 0.021
#   Duane-Hunt: 19.96 keV
#   Residual written to SPI MM1 Barite[7][4][residual].msa.
#   Plot output to 'SPI MM1 Barite[7][4][quantify].pdf'
# Result Comparison
Name,O,S,Ba,Σ
SPI MM1 Barite[0][all],0.258 ± 0.021,0.13591 ± 0.00069,0.80495 ± 0.00046,1.198 ± 0.021
SPI MM1 Barite[1][all],0.258 ± 0.021,0.13562 ± 0.00069,0.80515 ± 0.00046,1.199 ± 0.021
SPI MM1 Barite[2][all],0.256 ± 0.021,0.13565 ± 0.00069,0.80448 ± 0.00046,1.196 ± 0.021
SPI MM1 Barite[3][all],0.257 ± 0.021,0.13587 ± 0.00069,0.80569 ± 0.00046,1.199 ± 0.021
SPI MM1 Barite[4][all],0.257 ± 0.021,0.13564 ± 0.00069,0.80468 ± 0.00046,1.198 ± 0.021
SPI MM1 Barite[5][all],0.257 ± 0.021,0.13553 ± 0.00069,0.80523 ± 0.00046,1.197 ± 0.021
SPI MM1 Barite[6][all],0.256 ± 0.021,0.13550 ± 0.00069,0.80511 ± 0.00046,1.197 ± 0.021
SPI MM1 Barite[7][all],0.257 ± 0.021,0.13556 ± 0.00069,0.80568 ± 0.00046,1.198 ± 0.021
Mean,0.25703 ± 0.00064,0.13566 ± 0.00015,0.80512 ± 0.00043,1.19781 ± 0.00088

File: N132962/Quantification/20 keV/MMM1/benitiote.csv
# Configuration
#   Username: Nicholas W. M. Ritchie
#   Timestamp: 2025-10-23 12:49:28
#   Application: spex version 0.0.121
#   References: `N132962 20 keV` revision 88 - 2025-10-23 11:16:18 -04:00
# Configuration warnings
#    None
# Spectrum
#   SPI MM1 Benitoite[0][all]['SPI MM1 Benitoite[0][4].msa']
# Fit warnings
#    None
# Quantification results
Name,Element,Z,A,C[z],U[C[z]],N[z],U[N[z]],A[z],U[A[z]]
SPI MM1 Benitoite[0][all],O,8,15.999,0.33910,0.05230,0.30124,0.03247,0.61802,0.03642
SPI MM1 Benitoite[0][all],Na,11,22.98976928,0.00020,0.00005,0.00018,0.00005,0.00025,0.00007
SPI MM1 Benitoite[0][all],Si,14,28.085,0.20469,0.00111,0.18184,0.00849,0.21252,0.02028
SPI MM1 Benitoite[0][all],Ti,22,47.867,0.11518,0.00015,0.10232,0.00476,0.07016,0.00669
SPI MM1 Benitoite[0][all],Ba,56,137.327,0.46649,0.00117,0.41442,0.01927,0.09905,0.00944
# Notes
#   Analytical total: 1.126 ± 0.052
#   Duane-Hunt: 20.20 keV
#   Residual written to SPI MM1 Benitoite[0][4][residual].msa.
#   Plot output to 'SPI MM1 Benitoite[0][4][quantify].pdf'
# Spectrum
#   SPI MM1 Benitoite[1][all]['SPI MM1 Benitoite[1][4].msa']
# Fit warnings
#    None
# Quantification results
Name,Element,Z,A,C[z],U[C[z]],N[z],U[N[z]],A[z],U[A[z]]
SPI MM1 Benitoite[1][all],O,8,15.999,0.33838,0.05174,0.30021,0.03213,0.61732,0.03613
SPI MM1 Benitoite[1][all],Na,11,22.98976928,0.00015,0.00005,0.00013,0.00005,0.00019,0.00007
SPI MM1 Benitoite[1][all],Si,14,28.085,0.20529,0.00112,0.18213,0.00840,0.21335,0.02016
SPI MM1 Benitoite[1][all],Ti,22,47.867,0.11369,0.00015,0.10086,0.00463,0.06932,0.00654
SPI MM1 Benitoite[1][all],Ba,56,137.327,0.46965,0.00117,0.41666,0.01914,0.09982,0.00943
# Notes
#   Analytical total: 1.127 ± 0.052
#   Duane-Hunt: 19.97 keV
#   Residual written to SPI MM1 Benitoite[1][4][residual].msa.
#   Plot output to 'SPI MM1 Benitoite[1][4][quantify].pdf'
# Spectrum
#   SPI MM1 Benitoite[2][all]['SPI MM1 Benitoite[2][4].msa']
# Fit warnings
#    None
# Quantification results
Name,Element,Z,A,C[z],U[C[z]],N[z],U[N[z]],A[z],U[A[z]]
SPI MM1 Benitoite[2][all],O,8,15.999,0.33939,0.05226,0.30118,0.03241,0.61770,0.03637
SPI MM1 Benitoite[2][all],Na,11,22.98976928,0.00025,0.00005,0.00022,0.00005,0.00031,0.00007
SPI MM1 Benitoite[2][all],Si,14,28.085,0.20556,0.00112,0.18242,0.00850,0.21313,0.02029
SPI MM1 Benitoite[2][all],Ti,22,47.867,0.11487,0.00015,0.10194,0.00473,0.06988,0.00665
SPI MM1 Benitoite[2][all],Ba,56,137.327,0.46678,0.00117,0.41423,0.01923,0.09898,0.00942
# Notes
#   Analytical total: 1.127 ± 0.052
#   Duane-Hunt: 20.18 keV
#   Residual written to SPI MM1 Benitoite[2][4][residual].msa.
#   Plot output to 'SPI MM1 Benitoite[2][4][quantify].pdf'
# Spectrum
#   SPI MM1 Benitoite[3][all]['SPI MM1 Benitoite[3][4].msa']
# Fit warnings
#    None
# Quantification results
Name,Element,Z,A,C[z],U[C[z]],N[z],U[N[z]],A[z],U[A[z]]
SPI MM1 Benitoite[3][all],O,8,15.999,0.33728,0.05163,0.30063,0.03219,0.61753,0.03616
SPI MM1 Benitoite[3][all],Na,11,22.98976928,0.00013,0.00005,0.00012,0.00005,0.00017,0.00007
SPI MM1 Benitoite[3][all],Si,14,28.085,0.20425,0.00111,0.18205,0.00842,0.21303,0.02016
SPI MM1 Benitoite[3][all],Ti,22,47.867,0.11412,0.00015,0.10172,0.00468,0.06984,0.00660
SPI MM1 Benitoite[3][all],Ba,56,137.327,0.46614,0.00117,0.41548,0.01914,0.09943,0.00940
# Notes
#   Analytical total: 1.122 ± 0.052
#   Duane-Hunt: 20.18 keV
#   Residual written to SPI MM1 Benitoite[3][4][residual].msa.
#   Plot output to 'SPI MM1 Benitoite[3][4][quantify].pdf'
# Spectrum
#   SPI MM1 Benitoite[4][all]['SPI MM1 Benitoite[4][4].msa']
# Fit warnings
#    None
# Quantification results
Name,Element,Z,A,C[z],U[C[z]],N[z],U[N[z]],A[z],U[A[z]]
SPI MM1 Benitoite[4][all],O,8,15.999,0.33850,0.05190,0.30107,0.03227,0.61751,0.03622
SPI MM1 Benitoite[4][all],Na,11,22.98976928,0.00049,0.00005,0.00044,0.00005,0.00062,0.00009
SPI MM1 Benitoite[4][all],Si,14,28.085,0.20513,0.00111,0.18245,0.00846,0.21318,0.02020
SPI MM1 Benitoite[4][all],Ti,22,47.867,0.11426,0.00015,0.10163,0.00470,0.06967,0.00660
SPI MM1 Benitoite[4][all],Ba,56,137.327,0.46594,0.00117,0.41442,0.01915,0.09903,0.00938
# Notes
#   Analytical total: 1.124 ± 0.052
#   Duane-Hunt: 20.20 keV
#   Residual written to SPI MM1 Benitoite[4][4][residual].msa.
#   Plot output to 'SPI MM1 Benitoite[4][4][quantify].pdf'
# Spectrum
#   SPI MM1 Benitoite[5][all]['SPI MM1 Benitoite[5][4].msa']
# Fit warnings
#    None
# Quantification results
Name,Element,Z,A,C[z],U[C[z]],N[z],U[N[z]],A[z],U[A[z]]
SPI MM1 Benitoite[5][all],O,8,15.999,0.33882,0.05208,0.30172,0.03239,0.61818,0.03629
SPI MM1 Benitoite[5][all],Na,11,22.98976928,0.00052,0.00005,0.00047,0.00005,0.00067,0.00009
SPI MM1 Benitoite[5][all],Si,14,28.085,0.20442,0.00111,0.18204,0.00848,0.21247,0.02021
SPI MM1 Benitoite[5][all],Ti,22,47.867,0.11470,0.00015,0.10214,0.00474,0.06995,0.00665
SPI MM1 Benitoite[5][all],Ba,56,137.327,0.46451,0.00117,0.41364,0.01920,0.09874,0.00939
# Notes
#   Analytical total: 1.123 ± 0.052
#   Duane-Hunt: 20.19 keV
#   Residual written to SPI MM1 Benitoite[5][4][residual].msa.
#   Plot output to 'SPI MM1 Benitoite[5][4][quantify].pdf'
# Spectrum
#   SPI MM1 Benitoite[6][all]['SPI MM1 Benitoite[6][4].msa']
# Fit warnings
#    None
# Quantification results
Name,Element,Z,A,C[z],U[C[z]],N[z],U[N[z]],A[z],U[A[z]]
SPI MM1 Benitoite[6][all],O,8,15.999,0.33775,0.05168,0.30071,0.03218,0.61748,0.03615
SPI MM1 Benitoite[6][all],Na,11,22.98976928,0.00035,0.00005,0.00031,0.00005,0.00044,0.00008
SPI MM1 Benitoite[6][all],Si,14,28.085,0.20458,0.00111,0.18214,0.00842,0.21306,0.02015
SPI MM1 Benitoite[6][all],Ti,22,47.867,0.11398,0.00015,0.10148,0.00467,0.06965,0.00658
SPI MM1 Benitoite[6][all],Ba,56,137.327,0.46654,0.00117,0.41537,0.01913,0.09937,0.00939
# Notes
#   Analytical total: 1.123 ± 0.052
#   Duane-Hunt: 20.18 keV
#   Residual written to SPI MM1 Benitoite[6][4][residual].msa.
#   Plot output to 'SPI MM1 Benitoite[6][4][quantify].pdf'
# Spectrum
#   SPI MM1 Benitoite[7][all]['SPI MM1 Benitoite[7][4].msa']
# Fit warnings
#    None
# Quantification results
Name,Element,Z,A,C[z],U[C[z]],N[z],U[N[z]],A[z],U[A[z]]
SPI MM1 Benitoite[7][all],O,8,15.999,0.33768,0.05159,0.30104,0.03215,0.61793,0.03607
SPI MM1 Benitoite[7][all],Na,11,22.98976928,0.00023,0.00005,0.00020,0.00005,0.00029,0.00007
SPI MM1 Benitoite[7][all],Si,14,28.085,0.20423,0.00111,0.18207,0.00841,0.21290,0.02012
SPI MM1 Benitoite[7][all],Ti,22,47.867,0.11374,0.00015,0.10140,0.00467,0.06957,0.00657
SPI MM1 Benitoite[7][all],Ba,56,137.327,0.46582,0.00117,0.41528,0.01911,0.09931,0.00938
# Notes
#   Analytical total: 1.122 ± 0.052
#   Duane-Hunt: 20.18 keV
#   Residual written to SPI MM1 Benitoite[7][4][residual].msa.
#   Plot output to 'SPI MM1 Benitoite[7][4][quantify].pdf'
# Result Comparison
Name,O,Na,Si,Ti,Ba,Σ
SPI MM1 Benitoite[0][all],0.339 ± 0.052,0.000201 ± 0.000053,0.2047 ± 0.0011,0.11518 ± 0.00015,0.4665 ± 0.0012,1.126 ± 0.052
SPI MM1 Benitoite[1][all],0.338 ± 0.052,0.000148 ± 0.000053,0.2053 ± 0.0011,0.11369 ± 0.00015,0.4696 ± 0.0012,1.127 ± 0.052
SPI MM1 Benitoite[2][all],0.339 ± 0.052,0.000248 ± 0.000053,0.2056 ± 0.0011,0.11487 ± 0.00015,0.4668 ± 0.0012,1.127 ± 0.052
SPI MM1 Benitoite[3][all],0.337 ± 0.052,0.000132 ± 0.000053,0.2042 ± 0.0011,0.11412 ± 0.00015,0.4661 ± 0.0012,1.122 ± 0.052
SPI MM1 Benitoite[4][all],0.338 ± 0.052,0.000490 ± 0.000053,0.2051 ± 0.0011,0.11426 ± 0.00015,0.4659 ± 0.0012,1.124 ± 0.052
SPI MM1 Benitoite[5][all],0.339 ± 0.052,0.000524 ± 0.000053,0.2044 ± 0.0011,0.11470 ± 0.00015,0.4645 ± 0.0012,1.123 ± 0.052
SPI MM1 Benitoite[6][all],0.338 ± 0.052,0.000346 ± 0.000053,0.2046 ± 0.0011,0.11398 ± 0.00015,0.4665 ± 0.0012,1.123 ± 0.052
SPI MM1 Benitoite[7][all],0.338 ± 0.052,0.000228 ± 0.000053,0.2042 ± 0.0011,0.11374 ± 0.00015,0.4658 ± 0.0012,1.122 ± 0.052
Mean,0.33836 ± 0.00074,0.00029 ± 0.00015,0.20477 ± 0.00050,0.11432 ± 0.00054,0.4665 ± 0.0015,1.1242 ± 0.0021

File: N132962/Quantification/20 keV/MMM1/bustamite.csv
# Configuration
#   Username: Nicholas W. M. Ritchie
#   Timestamp: 2025-10-23 12:49:29
#   Application: spex version 0.0.121
#   References: `N132962 20 keV` revision 88 - 2025-10-23 11:16:18 -04:00
# Configuration warnings
#    None
# Spectrum
#   SPI MM1 Bustamite[0][all]['SPI MM1 Bustamite[0][4].msa']
# Fit warnings
#    None
# Quantification results
Name,Element,Z,A,C[z],U[C[z]],N[z],U[N[z]],A[z],U[A[z]]
SPI MM1 Bustamite[0][all],O,8,15.999,0.40078,0.02650,0.38649,0.01568,0.60302,0.01583
SPI MM1 Bustamite[0][all],Mg,12,24.305,0.00168,0.00003,0.00162,0.00005,0.00167,0.00007
SPI MM1 Bustamite[0][all],Si,14,28.085,0.22544,0.00064,0.21740,0.00558,0.19323,0.00772
SPI MM1 Bustamite[0][all],Ca,20,40.078,0.14449,0.00013,0.13933,0.00356,0.08678,0.00346
SPI MM1 Bustamite[0][all],Mn,25,54.938043,0.19733,0.00013,0.19030,0.00487,0.08647,0.00345
SPI MM1 Bustamite[0][all],Fe,26,55.845,0.06475,0.00008,0.06244,0.00160,0.02791,0.00111
SPI MM1 Bustamite[0][all],Zn,30,65.38,0.00250,0.00006,0.00241,0.00008,0.00092,0.00004
# Notes
#   Analytical total: 1.037 ± 0.027
#   Duane-Hunt: 20.20 keV
#   Residual written to SPI MM1 Bustamite[0][4][residual].msa.
#   Plot output to 'SPI MM1 Bustamite[0][4][quantify].pdf'
# Spectrum
#   SPI MM1 Bustamite[1][all]['SPI MM1 Bustamite[1][4].msa']
# Fit warnings
#    None
# Quantification results
Name,Element,Z,A,C[z],U[C[z]],N[z],U[N[z]],A[z],U[A[z]]
SPI MM1 Bustamite[1][all],O,8,15.999,0.40239,0.02668,0.38710,0.01573,0.60363,0.01587
SPI MM1 Bustamite[1][all],Mg,12,24.305,0.00143,0.00003,0.00138,0.00005,0.00141,0.00007
SPI MM1 Bustamite[1][all],Si,14,28.085,0.22600,0.00065,0.21741,0.00560,0.19313,0.00774
SPI MM1 Bustamite[1][all],Ca,20,40.078,0.14494,0.00013,0.13943,0.00358,0.08680,0.00348
SPI MM1 Bustamite[1][all],Mn,25,54.938043,0.19732,0.00013,0.18982,0.00487,0.08620,0.00345
SPI MM1 Bustamite[1][all],Fe,26,55.845,0.06509,0.00008,0.06262,0.00161,0.02797,0.00112
SPI MM1 Bustamite[1][all],Zn,30,65.38,0.00233,0.00005,0.00224,0.00008,0.00086,0.00004
# Notes
#   Analytical total: 1.040 ± 0.027
#   Duane-Hunt: 20.20 keV
#   Residual written to SPI MM1 Bustamite[1][4][residual].msa.
#   Plot output to 'SPI MM1 Bustamite[1][4][quantify].pdf'
# Spectrum
#   SPI MM1 Bustamite[2][all]['SPI MM1 Bustamite[2][4].msa']
# Fit warnings
#    None
# Quantification results
Name,Element,Z,A,C[z],U[C[z]],N[z],U[N[z]],A[z],U[A[z]]
SPI MM1 Bustamite[2][all],O,8,15.999,0.40438,0.02684,0.38820,0.01577,0.60470,0.01587
SPI MM1 Bustamite[2][all],Mg,12,24.305,0.00160,0.00003,0.00154,0.00005,0.00158,0.00007
SPI MM1 Bustamite[2][all],Si,14,28.085,0.22603,0.00065,0.21699,0.00561,0.19255,0.00774
SPI MM1 Bustamite[2][all],Ca,20,40.078,0.14490,0.00013,0.13911,0.00359,0.08650,0.00347
SPI MM1 Bustamite[2][all],Mn,25,54.938043,0.19723,0.00013,0.18934,0.00488,0.08589,0.00345
SPI MM1 Bustamite[2][all],Fe,26,55.845,0.06519,0.00008,0.06258,0.00161,0.02793,0.00112
SPI MM1 Bustamite[2][all],Zn,30,65.38,0.00233,0.00006,0.00224,0.00008,0.00085,0.00004
# Notes
#   Analytical total: 1.042 ± 0.027
#   Duane-Hunt: 20.20 keV
#   Residual written to SPI MM1 Bustamite[2][4][residual].msa.
#   Plot output to 'SPI MM1 Bustamite[2][4][quantify].pdf'
# Spectrum
#   SPI MM1 Bustamite[3][all]['SPI MM1 Bustamite[3][4].msa']
# Fit warnings
#    None
# Quantification results
Name,Element,Z,A,C[z],U[C[z]],N[z],U[N[z]],A[z],U[A[z]]
SPI MM1 Bustamite[3][all],O,8,15.999,0.40260,0.02669,0.38731,0.01573,0.60385,0.01586
SPI MM1 Bustamite[3][all],Mg,12,24.305,0.00162,0.00003,0.00156,0.00005,0.00160,0.00007
SPI MM1 Bustamite[3][all],Si,14,28.085,0.22569,0.00065,0.21712,0.00560,0.19283,0.00773
SPI MM1 Bustamite[3][all],Ca,20,40.078,0.14493,0.00013,0.13943,0.00358,0.08678,0.00347
SPI MM1 Bustamite[3][all],Mn,25,54.938043,0.19719,0.00013,0.18970,0.00487,0.08613,0.00345
SPI MM1 Bustamite[3][all],Fe,26,55.845,0.06484,0.00008,0.06238,0.00160,0.02786,0.00112
SPI MM1 Bustamite[3][all],Zn,30,65.38,0.00260,0.00006,0.00250,0.00008,0.00095,0.00004
# Notes
#   Analytical total: 1.039 ± 0.027
#   Duane-Hunt: 20.20 keV
#   Residual written to SPI MM1 Bustamite[3][4][residual].msa.
#   Plot output to 'SPI MM1 Bustamite[3][4][quantify].pdf'
# Spectrum
#   SPI MM1 Bustamite[4][all]['SPI MM1 Bustamite[4][4].msa']
# Fit warnings
#    None
# Quantification results
Name,Element,Z,A,C[z],U[C[z]],N[z],U[N[z]],A[z],U[A[z]]
SPI MM1 Bustamite[4][all],O,8,15.999,0.39935,0.02638,0.38554,0.01565,0.60216,0.01583
SPI MM1 Bustamite[4][all],Mg,12,24.305,0.00160,0.00003,0.00154,0.00005,0.00158,0.00007
SPI MM1 Bustamite[4][all],Si,14,28.085,0.22533,0.00064,0.21754,0.00556,0.19355,0.00771
SPI MM1 Bustamite[4][all],Ca,20,40.078,0.14446,0.00013,0.13946,0.00355,0.08695,0.00346
SPI MM1 Bustamite[4][all],Mn,25,54.938043,0.19734,0.00013,0.19051,0.00485,0.08665,0.00345
SPI MM1 Bustamite[4][all],Fe,26,55.845,0.06514,0.00008,0.06288,0.00160,0.02814,0.00112
SPI MM1 Bustamite[4][all],Zn,30,65.38,0.00261,0.00006,0.00252,0.00008,0.00096,0.00004
# Notes
#   Analytical total: 1.036 ± 0.026
#   Duane-Hunt: 20.10 keV
#   Residual written to SPI MM1 Bustamite[4][4][residual].msa.
#   Plot output to 'SPI MM1 Bustamite[4][4][quantify].pdf'
# Spectrum
#   SPI MM1 Bustamite[5][all]['SPI MM1 Bustamite[5][4].msa']
# Fit warnings
#    None
# Quantification results
Name,Element,Z,A,C[z],U[C[z]],N[z],U[N[z]],A[z],U[A[z]]
SPI MM1 Bustamite[5][all],O,8,15.999,0.40513,0.02687,0.38886,0.01577,0.60525,0.01585
SPI MM1 Bustamite[5][all],Mg,12,24.305,0.00162,0.00003,0.00155,0.00005,0.00159,0.00007
SPI MM1 Bustamite[5][all],Si,14,28.085,0.22637,0.00065,0.21728,0.00563,0.19266,0.00775
SPI MM1 Bustamite[5][all],Ca,20,40.078,0.14449,0.00013,0.13869,0.00358,0.08617,0.00346
SPI MM1 Bustamite[5][all],Mn,25,54.938043,0.19715,0.00013,0.18923,0.00488,0.08577,0.00344
SPI MM1 Bustamite[5][all],Fe,26,55.845,0.06467,0.00008,0.06207,0.00160,0.02768,0.00111
SPI MM1 Bustamite[5][all],Zn,30,65.38,0.00241,0.00005,0.00231,0.00008,0.00088,0.00004
# Notes
#   Analytical total: 1.042 ± 0.027
#   Duane-Hunt: 20.20 keV
#   Residual written to SPI MM1 Bustamite[5][4][residual].msa.
#   Plot output to 'SPI MM1 Bustamite[5][4][quantify].pdf'
# Spectrum
#   SPI MM1 Bustamite[6][all]['SPI MM1 Bustamite[6][4].msa']
# Fit warnings
#    None
# Quantification results
Name,Element,Z,A,C[z],U[C[z]],N[z],U[N[z]],A[z],U[A[z]]
SPI MM1 Bustamite[6][all],O,8,15.999,0.40426,0.02683,0.38832,0.01576,0.60483,0.01586
SPI MM1 Bustamite[6][all],Mg,12,24.305,0.00141,0.00003,0.00135,0.00005,0.00139,0.00006
SPI MM1 Bustamite[6][all],Si,14,28.085,0.22609,0.00065,0.21718,0.00562,0.19270,0.00775
SPI MM1 Bustamite[6][all],Ca,20,40.078,0.14489,0.00013,0.13918,0.00359,0.08654,0.00347
SPI MM1 Bustamite[6][all],Mn,25,54.938043,0.19672,0.00013,0.18897,0.00487,0.08571,0.00344
SPI MM1 Bustamite[6][all],Fe,26,55.845,0.06501,0.00008,0.06245,0.00161,0.02786,0.00112
SPI MM1 Bustamite[6][all],Zn,30,65.38,0.00266,0.00005,0.00256,0.00008,0.00098,0.00004
# Notes
#   Analytical total: 1.041 ± 0.027
#   Duane-Hunt: 20.19 keV
#   Residual written to SPI MM1 Bustamite[6][4][residual].msa.
#   Plot output to 'SPI MM1 Bustamite[6][4][quantify].pdf'
# Spectrum
#   SPI MM1 Bustamite[7][all]['SPI MM1 Bustamite[7][4].msa']
# Fit warnings
#    None
# Quantification results
Name,Element,Z,A,C[z],U[C[z]],N[z],U[N[z]],A[z],U[A[z]]
SPI MM1 Bustamite[7][all],O,8,15.999,0.40278,0.02668,0.38756,0.01572,0.60402,0.01585
SPI MM1 Bustamite[7][all],Mg,12,24.305,0.00156,0.00003,0.00150,0.00005,0.00154,0.00007
SPI MM1 Bustamite[7][all],Si,14,28.085,0.22597,0.00065,0.21743,0.00560,0.19305,0.00774
SPI MM1 Bustamite[7][all],Ca,20,40.078,0.14455,0.00013,0.13909,0.00357,0.08654,0.00346
SPI MM1 Bustamite[7][all],Mn,25,54.938043,0.19700,0.00013,0.18956,0.00487,0.08604,0.00344
SPI MM1 Bustamite[7][all],Fe,26,55.845,0.06513,0.00008,0.06267,0.00161,0.02798,0.00112
SPI MM1 Bustamite[7][all],Zn,30,65.38,0.00227,0.00005,0.00219,0.00008,0.00083,0.00004
# Notes
#   Analytical total: 1.039 ± 0.027
#   Duane-Hunt: 20.16 keV
#   Residual written to SPI MM1 Bustamite[7][4][residual].msa.
#   Plot output to 'SPI MM1 Bustamite[7][4][quantify].pdf'
# Result Comparison
Name,O,Mg,Si,Ca,Mn,Fe,Zn,Σ
SPI MM1 Bustamite[0][all],0.401 ± 0.026,0.001681 ± 0.000034,0.22544 ± 0.00064,0.14449 ± 0.00013,0.19733 ± 0.00013,0.064754 ± 0.000081,0.002504 ± 0.000055,1.037 ± 0.027
SPI MM1 Bustamite[1][all],0.402 ± 0.027,0.001432 ± 0.000033,0.22600 ± 0.00065,0.14494 ± 0.00013,0.19732 ± 0.00013,0.065090 ± 0.000081,0.002330 ± 0.000055,1.040 ± 0.027
SPI MM1 Bustamite[2][all],0.404 ± 0.027,0.001603 ± 0.000034,0.22603 ± 0.00065,0.14490 ± 0.00013,0.19723 ± 0.00013,0.065189 ± 0.000081,0.002331 ± 0.000055,1.042 ± 0.027
SPI MM1 Bustamite[3][all],0.403 ± 0.027,0.001620 ± 0.000034,0.22569 ± 0.00065,0.14493 ± 0.00013,0.19719 ± 0.00013,0.064840 ± 0.000081,0.002600 ± 0.000055,1.039 ± 0.027
SPI MM1 Bustamite[4][all],0.399 ± 0.026,0.001596 ± 0.000033,0.22533 ± 0.00064,0.14446 ± 0.00013,0.19734 ± 0.00013,0.065136 ± 0.000082,0.002607 ± 0.000055,1.036 ± 0.026
SPI MM1 Bustamite[5][all],0.405 ± 0.027,0.001617 ± 0.000034,0.22637 ± 0.00065,0.14449 ± 0.00013,0.19715 ± 0.00013,0.064667 ± 0.000081,0.002407 ± 0.000055,1.042 ± 0.027
SPI MM1 Bustamite[6][all],0.404 ± 0.027,0.001410 ± 0.000033,0.22609 ± 0.00065,0.14489 ± 0.00013,0.19672 ± 0.00013,0.065009 ± 0.000081,0.002663 ± 0.000055,1.041 ± 0.027
SPI MM1 Bustamite[7][all],0.403 ± 0.027,0.001563 ± 0.000034,0.22597 ± 0.00065,0.14455 ± 0.00013,0.19700 ± 0.00013,0.065128 ± 0.000082,0.002275 ± 0.000055,1.039 ± 0.027
Mean,0.4027 ± 0.0019,0.001565 ± 0.000095,0.22587 ± 0.00035,0.14471 ± 0.00023,0.19716 ± 0.00021,0.06498 ± 0.00020,0.00246 ± 0.00015,1.0394 ± 0.0022

File: N132962/Quantification/20 keV/MMM1/calcite.csv
# Configuration
#   Username: Nicholas W. M. Ritchie
#   Timestamp: 2025-10-23 12:49:29
#   Application: spex version 0.0.121
#   References: `N132962 20 keV` revision 88 - 2025-10-23 11:16:18 -04:00
# Configuration warnings
#    None
# Spectrum
#   SPI MM1 Calcite[0][all]['SPI MM1 Calcite[0][4].msa']
# Fit warnings
#   Removing Sr from the fit and re-fitting (threshold = 0.0σ).
# Quantification results
Name,Element,Z,A,C[z],U[C[z]],N[z],U[N[z]],A[z],U[A[z]]
SPI MM1 Calcite[0][all],C,6,12.011,0.13333,0.03545,0.12667,0.03003,0.21033,0.04590
SPI MM1 Calcite[0][all],O,8,15.999,0.49907,0.05015,0.47417,0.02971,0.59105,0.04102
SPI MM1 Calcite[0][all],Ca,20,40.078,0.42012,0.00019,0.39915,0.02329,0.19862,0.01620
SPI MM1 Calcite[0][all],Sr,38,87.62,0.00000,0.00046,0.00000,0.00044,0.00000,0.00010
# Notes
#   Analytical total: 1.053 ± 0.061
#   Duane-Hunt: 20.20 keV
#   Residual written to SPI MM1 Calcite[0][4][residual].msa.
#   Plot output to 'SPI MM1 Calcite[0][4][quantify].pdf'
# Spectrum
#   SPI MM1 Calcite[1][all]['SPI MM1 Calcite[1][4].msa']
# Fit warnings
#   Removing Sr from the fit and re-fitting (threshold = 0.0σ).
# Quantification results
Name,Element,Z,A,C[z],U[C[z]],N[z],U[N[z]],A[z],U[A[z]]
SPI MM1 Calcite[1][all],C,6,12.011,0.13164,0.03504,0.12507,0.02974,0.20792,0.04556
SPI MM1 Calcite[1][all],O,8,15.999,0.49997,0.05032,0.47501,0.02967,0.59284,0.04083
SPI MM1 Calcite[1][all],Ca,20,40.078,0.42092,0.00019,0.39991,0.02330,0.19924,0.01622
SPI MM1 Calcite[1][all],Sr,38,87.62,0.00000,0.00046,0.00000,0.00043,0.00000,0.00010
# Notes
#   Analytical total: 1.053 ± 0.061
#   Duane-Hunt: 20.20 keV
#   Residual written to SPI MM1 Calcite[1][4][residual].msa.
#   Plot output to 'SPI MM1 Calcite[1][4][quantify].pdf'
# Spectrum
#   SPI MM1 Calcite[2][all]['SPI MM1 Calcite[2][4].msa']
# Fit warnings
#   Removing Sr from the fit and re-fitting (threshold = 0.0σ).
# Quantification results
Name,Element,Z,A,C[z],U[C[z]],N[z],U[N[z]],A[z],U[A[z]]
SPI MM1 Calcite[2][all],C,6,12.011,0.13488,0.03620,0.12575,0.03014,0.20830,0.04604
SPI MM1 Calcite[2][all],O,8,15.999,0.51356,0.05252,0.47881,0.03021,0.59540,0.04141
SPI MM1 Calcite[2][all],Ca,20,40.078,0.42415,0.00019,0.39544,0.02352,0.19630,0.01623
SPI MM1 Calcite[2][all],Sr,38,87.62,0.00000,0.00046,0.00000,0.00043,0.00000,0.00010
# Notes
#   Analytical total: 1.073 ± 0.064
#   Duane-Hunt: 20.19 keV
#   Residual written to SPI MM1 Calcite[2][4][residual].msa.
#   Plot output to 'SPI MM1 Calcite[2][4][quantify].pdf'
# Spectrum
#   SPI MM1 Calcite[3][all]['SPI MM1 Calcite[3][4].msa']
# Fit warnings
#   Removing Sr from the fit and re-fitting (threshold = 0.0σ).
# Quantification results
Name,Element,Z,A,C[z],U[C[z]],N[z],U[N[z]],A[z],U[A[z]]
SPI MM1 Calcite[3][all],C,6,12.011,0.13550,0.03637,0.12624,0.03024,0.20913,0.04618
SPI MM1 Calcite[3][all],O,8,15.999,0.51298,0.05248,0.47794,0.03023,0.59437,0.04149
SPI MM1 Calcite[3][all],Ca,20,40.078,0.42483,0.00019,0.39582,0.02355,0.19650,0.01626
SPI MM1 Calcite[3][all],Sr,38,87.62,0.00000,0.00046,0.00000,0.00043,0.00000,0.00010
# Notes
#   Analytical total: 1.073 ± 0.064
#   Duane-Hunt: 20.20 keV
#   Residual written to SPI MM1 Calcite[3][4][residual].msa.
#   Plot output to 'SPI MM1 Calcite[3][4][quantify].pdf'
# Spectrum
#   SPI MM1 Calcite[4][all]['SPI MM1 Calcite[4][4].msa']
# Fit warnings
#   Removing Sr from the fit and re-fitting (threshold = 0.0σ).
# Quantification results
Name,Element,Z,A,C[z],U[C[z]],N[z],U[N[z]],A[z],U[A[z]]
SPI MM1 Calcite[4][all],C,6,12.011,0.13324,0.03569,0.12489,0.02990,0.20716,0.04576
SPI MM1 Calcite[4][all],O,8,15.999,0.51021,0.05197,0.47824,0.03003,0.59555,0.04116
SPI MM1 Calcite[4][all],Ca,20,40.078,0.42340,0.00019,0.39687,0.02345,0.19729,0.01622
SPI MM1 Calcite[4][all],Sr,38,87.62,0.00000,0.00045,0.00000,0.00043,0.00000,0.00010
# Notes
#   Analytical total: 1.067 ± 0.063
#   Duane-Hunt: 20.20 keV
#   Residual written to SPI MM1 Calcite[4][4][residual].msa.
#   Plot output to 'SPI MM1 Calcite[4][4][quantify].pdf'
# Spectrum
#   SPI MM1 Calcite[5][all]['SPI MM1 Calcite[5][4].msa']
# Fit warnings
#   Removing Sr from the fit and re-fitting (threshold = 0.0σ).
# Quantification results
Name,Element,Z,A,C[z],U[C[z]],N[z],U[N[z]],A[z],U[A[z]]
SPI MM1 Calcite[5][all],C,6,12.011,0.13387,0.03583,0.12558,0.03002,0.20833,0.04591
SPI MM1 Calcite[5][all],O,8,15.999,0.50849,0.05174,0.47703,0.03003,0.59410,0.04123
SPI MM1 Calcite[5][all],Ca,20,40.078,0.42359,0.00019,0.39738,0.02346,0.19757,0.01625
SPI MM1 Calcite[5][all],Sr,38,87.62,0.00000,0.00046,0.00000,0.00043,0.00000,0.00010
# Notes
#   Analytical total: 1.066 ± 0.063
#   Duane-Hunt: 20.20 keV
#   Residual written to SPI MM1 Calcite[5][4][residual].msa.
#   Plot output to 'SPI MM1 Calcite[5][4][quantify].pdf'
# Spectrum
#   SPI MM1 Calcite[6][all]['SPI MM1 Calcite[6][4].msa']
# Fit warnings
#   Removing Sr from the fit and re-fitting (threshold = 0.0σ).
# Quantification results
Name,Element,Z,A,C[z],U[C[z]],N[z],U[N[z]],A[z],U[A[z]]
SPI MM1 Calcite[6][all],C,6,12.011,0.13432,0.03605,0.12530,0.03005,0.20770,0.04594
SPI MM1 Calcite[6][all],O,8,15.999,0.51294,0.05246,0.47851,0.03017,0.59548,0.04134
SPI MM1 Calcite[6][all],Ca,20,40.078,0.42470,0.00019,0.39620,0.02353,0.19682,0.01625
SPI MM1 Calcite[6][all],Sr,38,87.62,0.00000,0.00046,0.00000,0.00043,0.00000,0.00010
# Notes
#   Analytical total: 1.072 ± 0.064
#   Duane-Hunt: 20.18 keV
#   Residual written to SPI MM1 Calcite[6][4][residual].msa.
#   Plot output to 'SPI MM1 Calcite[6][4][quantify].pdf'
# Spectrum
#   SPI MM1 Calcite[7][all]['SPI MM1 Calcite[7][4].msa']
# Fit warnings
#   Removing Sr from the fit and re-fitting (threshold = 0.0σ).
# Quantification results
Name,Element,Z,A,C[z],U[C[z]],N[z],U[N[z]],A[z],U[A[z]]
SPI MM1 Calcite[7][all],C,6,12.011,0.13447,0.03605,0.12571,0.03009,0.20844,0.04600
SPI MM1 Calcite[7][all],O,8,15.999,0.51076,0.05213,0.47748,0.03012,0.59437,0.04133
SPI MM1 Calcite[7][all],Ca,20,40.078,0.42447,0.00019,0.39681,0.02351,0.19719,0.01626
SPI MM1 Calcite[7][all],Sr,38,87.62,0.00000,0.00045,0.00000,0.00042,0.00000,0.00010
# Notes
#   Analytical total: 1.070 ± 0.063
#   Duane-Hunt: 20.20 keV
#   Residual written to SPI MM1 Calcite[7][4][residual].msa.
#   Plot output to 'SPI MM1 Calcite[7][4][quantify].pdf'
# Result Comparison
Name,C,O,Ca,Sr,Σ
SPI MM1 Calcite[0][all],0.133 ± 0.035,0.499 ± 0.050,0.42012 ± 0.00019,0.00000 ± 0.00046,1.053 ± 0.061
SPI MM1 Calcite[1][all],0.132 ± 0.035,0.500 ± 0.050,0.42092 ± 0.00019,0.00000 ± 0.00046,1.053 ± 0.061
SPI MM1 Calcite[2][all],0.135 ± 0.036,0.514 ± 0.053,0.42415 ± 0.00019,0.00000 ± 0.00046,1.073 ± 0.064
SPI MM1 Calcite[3][all],0.135 ± 0.036,0.513 ± 0.052,0.42483 ± 0.00019,0.00000 ± 0.00046,1.073 ± 0.064
SPI MM1 Calcite[4][all],0.133 ± 0.036,0.510 ± 0.052,0.42340 ± 0.00019,0.00000 ± 0.00045,1.067 ± 0.063
SPI MM1 Calcite[5][all],0.134 ± 0.036,0.508 ± 0.052,0.42359 ± 0.00019,0.00000 ± 0.00046,1.066 ± 0.063
SPI MM1 Calcite[6][all],0.134 ± 0.036,0.513 ± 0.052,0.42470 ± 0.00019,0.00000 ± 0.00046,1.072 ± 0.064
SPI MM1 Calcite[7][all],0.134 ± 0.036,0.511 ± 0.052,0.42447 ± 0.00019,0.00000 ± 0.00045,1.070 ± 0.063
Mean,0.1339 ± 0.0012,0.5085 ± 0.0058,0.4233 ± 0.0018,0,1.0657 ± 0.0085

File: N132962/Quantification/20 keV/MMM1/chlorite.csv
# Configuration
#   Username: Nicholas W. M. Ritchie
#   Timestamp: 2025-10-23 12:49:29
#   Application: spex version 0.0.121
#   References: `N132962 20 keV` revision 88 - 2025-10-23 11:16:18 -04:00
# Configuration warnings
#    None
# Spectrum
#   SPI MM1dup Chlorite[0][all]['SPI MM1 Chlorite[0][4].msa']
# Fit warnings
#    None
# Quantification results
Name,Element,Z,A,C[z],U[C[z]],N[z],U[N[z]],A[z],U[A[z]]
SPI MM1dup Chlorite[0][all],O,8,15.999,0.49364,0.03759,0.50730,0.01904,0.63699,0.01762
SPI MM1dup Chlorite[0][all],Mg,12,24.305,0.19942,0.00102,0.20494,0.00796,0.16939,0.00825
SPI MM1dup Chlorite[0][all],Al,13,26.9815384,0.09425,0.00044,0.09686,0.00377,0.07212,0.00351
SPI MM1dup Chlorite[0][all],Si,14,28.085,0.14369,0.00051,0.14767,0.00572,0.10562,0.00513
SPI MM1dup Chlorite[0][all],Cr,24,51.9961,0.01356,0.00004,0.01393,0.00054,0.00538,0.00026
SPI MM1dup Chlorite[0][all],Fe,26,55.845,0.02611,0.00005,0.02683,0.00104,0.00965,0.00047
SPI MM1dup Chlorite[0][all],Ni,28,58.6934,0.00240,0.00004,0.00246,0.00010,0.00084,0.00004
# Notes
#   Analytical total: 0.973 ± 0.038
#   Duane-Hunt: 20.18 keV
#   Residual written to SPI MM1 Chlorite[0][4][residual].msa.
#   Plot output to 'SPI MM1 Chlorite[0][4][quantify].pdf'
# Spectrum
#   SPI MM1dup Chlorite[1][all]['SPI MM1 Chlorite[1][4].msa']
# Fit warnings
#    None
# Quantification results
Name,Element,Z,A,C[z],U[C[z]],N[z],U[N[z]],A[z],U[A[z]]
SPI MM1dup Chlorite[1][all],O,8,15.999,0.49324,0.03756,0.50668,0.01905,0.63647,0.01763
SPI MM1dup Chlorite[1][all],Mg,12,24.305,0.19970,0.00102,0.20514,0.00796,0.16963,0.00825
SPI MM1dup Chlorite[1][all],Al,13,26.9815384,0.09428,0.00044,0.09685,0.00376,0.07214,0.00351
SPI MM1dup Chlorite[1][all],Si,14,28.085,0.14387,0.00051,0.14780,0.00572,0.10576,0.00514
SPI MM1dup Chlorite[1][all],Cr,24,51.9961,0.01380,0.00004,0.01418,0.00055,0.00548,0.00027
SPI MM1dup Chlorite[1][all],Fe,26,55.845,0.02629,0.00005,0.02701,0.00104,0.00972,0.00047
SPI MM1dup Chlorite[1][all],Ni,28,58.6934,0.00228,0.00004,0.00234,0.00010,0.00080,0.00004
# Notes
#   Analytical total: 0.973 ± 0.038
#   Duane-Hunt: 20.20 keV
#   Residual written to SPI MM1 Chlorite[1][4][residual].msa.
#   Plot output to 'SPI MM1 Chlorite[1][4][quantify].pdf'
# Spectrum
#   SPI MM1dup Chlorite[2][all]['SPI MM1 Chlorite[2][4].msa']
# Fit warnings
#    None
# Quantification results
Name,Element,Z,A,C[z],U[C[z]],N[z],U[N[z]],A[z],U[A[z]]
SPI MM1dup Chlorite[2][all],O,8,15.999,0.49304,0.03751,0.50722,0.01903,0.63696,0.01760
SPI MM1dup Chlorite[2][all],Mg,12,24.305,0.19860,0.00102,0.20432,0.00793,0.16889,0.00822
SPI MM1dup Chlorite[2][all],Al,13,26.9815384,0.09452,0.00044,0.09723,0.00378,0.07240,0.00352
SPI MM1dup Chlorite[2][all],Si,14,28.085,0.14381,0.00051,0.14794,0.00573,0.10584,0.00514
SPI MM1dup Chlorite[2][all],Cr,24,51.9961,0.01353,0.00004,0.01392,0.00054,0.00538,0.00026
SPI MM1dup Chlorite[2][all],Fe,26,55.845,0.02634,0.00005,0.02710,0.00105,0.00975,0.00047
SPI MM1dup Chlorite[2][all],Ni,28,58.6934,0.00221,0.00004,0.00227,0.00010,0.00078,0.00004
# Notes
#   Analytical total: 0.972 ± 0.038
#   Duane-Hunt: 20.20 keV
#   Residual written to SPI MM1 Chlorite[2][4][residual].msa.
#   Plot output to 'SPI MM1 Chlorite[2][4][quantify].pdf'
# Spectrum
#   SPI MM1dup Chlorite[3][all]['SPI MM1 Chlorite[3][4].msa']
# Fit warnings
#    None
# Quantification results
Name,Element,Z,A,C[z],U[C[z]],N[z],U[N[z]],A[z],U[A[z]]
SPI MM1dup Chlorite[3][all],O,8,15.999,0.49408,0.03760,0.50718,0.01903,0.63684,0.01761
SPI MM1dup Chlorite[3][all],Mg,12,24.305,0.19937,0.00102,0.20466,0.00795,0.16916,0.00823
SPI MM1dup Chlorite[3][all],Al,13,26.9815384,0.09472,0.00044,0.09723,0.00378,0.07239,0.00352
SPI MM1dup Chlorite[3][all],Si,14,28.085,0.14411,0.00051,0.14793,0.00573,0.10581,0.00514
SPI MM1dup Chlorite[3][all],Cr,24,51.9961,0.01353,0.00004,0.01389,0.00054,0.00537,0.00026
SPI MM1dup Chlorite[3][all],Fe,26,55.845,0.02612,0.00005,0.02681,0.00104,0.00965,0.00047
SPI MM1dup Chlorite[3][all],Ni,28,58.6934,0.00223,0.00004,0.00229,0.00010,0.00078,0.00004
# Notes
#   Analytical total: 0.974 ± 0.038
#   Duane-Hunt: 20.20 keV
#   Residual written to SPI MM1 Chlorite[3][4][residual].msa.
#   Plot output to 'SPI MM1 Chlorite[3][4][quantify].pdf'
# Spectrum
#   SPI MM1dup Chlorite[4][all]['SPI MM1 Chlorite[4][4].msa']
# Fit warnings
#    None
# Quantification results
Name,Element,Z,A,C[z],U[C[z]],N[z],U[N[z]],A[z],U[A[z]]
SPI MM1dup Chlorite[4][all],O,8,15.999,0.49393,0.03756,0.50708,0.01902,0.63673,0.01760
SPI MM1dup Chlorite[4][all],Mg,12,24.305,0.19953,0.00102,0.20484,0.00794,0.16932,0.00823
SPI MM1dup Chlorite[4][all],Al,13,26.9815384,0.09495,0.00045,0.09747,0.00378,0.07258,0.00353
SPI MM1dup Chlorite[4][all],Si,14,28.085,0.14376,0.00051,0.14759,0.00571,0.10557,0.00512
SPI MM1dup Chlorite[4][all],Cr,24,51.9961,0.01366,0.00004,0.01402,0.00054,0.00542,0.00026
SPI MM1dup Chlorite[4][all],Fe,26,55.845,0.02592,0.00005,0.02661,0.00103,0.00957,0.00046
SPI MM1dup Chlorite[4][all],Ni,28,58.6934,0.00232,0.00004,0.00238,0.00010,0.00081,0.00004
# Notes
#   Analytical total: 0.974 ± 0.038
#   Duane-Hunt: 20.12 keV
#   Residual written to SPI MM1 Chlorite[4][4][residual].msa.
#   Plot output to 'SPI MM1 Chlorite[4][4][quantify].pdf'
# Spectrum
#   SPI MM1dup Chlorite[5][all]['SPI MM1 Chlorite[5][4].msa']
# Fit warnings
#   The k-ratio '[Cr L₃-M₅ + 13 others] = -0.00439 ± 0.00065' is more than 3σ negative.
# Quantification results
Name,Element,Z,A,C[z],U[C[z]],N[z],U[N[z]],A[z],U[A[z]]
SPI MM1dup Chlorite[5][all],O,8,15.999,0.49279,0.03753,0.50721,0.01904,0.63684,0.01762
SPI MM1dup Chlorite[5][all],Mg,12,24.305,0.19922,0.00102,0.20505,0.00797,0.16947,0.00825
SPI MM1dup Chlorite[5][all],Al,13,26.9815384,0.09409,0.00044,0.09685,0.00376,0.07210,0.00351
SPI MM1dup Chlorite[5][all],Si,14,28.085,0.14370,0.00051,0.14791,0.00573,0.10579,0.00514
SPI MM1dup Chlorite[5][all],Cr,24,51.9961,0.01356,0.00004,0.01395,0.00054,0.00539,0.00026
SPI MM1dup Chlorite[5][all],Fe,26,55.845,0.02615,0.00005,0.02692,0.00104,0.00968,0.00047
SPI MM1dup Chlorite[5][all],Ni,28,58.6934,0.00205,0.00004,0.00211,0.00009,0.00072,0.00004
# Notes
#   Analytical total: 0.972 ± 0.038
#   Duane-Hunt: 20.20 keV
#   Residual written to SPI MM1 Chlorite[5][4][residual].msa.
#   Plot output to 'SPI MM1 Chlorite[5][4][quantify].pdf'
# Spectrum
#   SPI MM1dup Chlorite[6][all]['SPI MM1 Chlorite[6][4].msa']
# Fit warnings
#    None
# Quantification results
Name,Element,Z,A,C[z],U[C[z]],N[z],U[N[z]],A[z],U[A[z]]
SPI MM1dup Chlorite[6][all],O,8,15.999,0.48922,0.03720,0.50555,0.01902,0.63526,0.01763
SPI MM1dup Chlorite[6][all],Mg,12,24.305,0.19889,0.00101,0.20553,0.00795,0.17000,0.00824
SPI MM1dup Chlorite[6][all],Al,13,26.9815384,0.09458,0.00044,0.09774,0.00378,0.07282,0.00353
SPI MM1dup Chlorite[6][all],Si,14,28.085,0.14346,0.00050,0.14824,0.00572,0.10612,0.00514
SPI MM1dup Chlorite[6][all],Cr,24,51.9961,0.01376,0.00004,0.01422,0.00055,0.00550,0.00027
SPI MM1dup Chlorite[6][all],Fe,26,55.845,0.02559,0.00005,0.02644,0.00102,0.00952,0.00046
SPI MM1dup Chlorite[6][all],Ni,28,58.6934,0.00221,0.00004,0.00228,0.00010,0.00078,0.00004
# Notes
#   Analytical total: 0.968 ± 0.037
#   Duane-Hunt: 20.20 keV
#   Residual written to SPI MM1 Chlorite[6][4][residual].msa.
#   Plot output to 'SPI MM1 Chlorite[6][4][quantify].pdf'
# Spectrum
#   SPI MM1dup Chlorite[7][all]['SPI MM1 Chlorite[7][4].msa']
# Fit warnings
#   The k-ratio '[Cr L₃-M₅ + 13 others] = -0.00234 ± 0.00064' is more than 3σ negative.
# Quantification results
Name,Element,Z,A,C[z],U[C[z]],N[z],U[N[z]],A[z],U[A[z]]
SPI MM1dup Chlorite[7][all],O,8,15.999,0.49188,0.03742,0.50676,0.01903,0.63632,0.01762
SPI MM1dup Chlorite[7][all],Mg,12,24.305,0.19932,0.00102,0.20535,0.00796,0.16973,0.00825
SPI MM1dup Chlorite[7][all],Al,13,26.9815384,0.09450,0.00044,0.09735,0.00378,0.07249,0.00352
SPI MM1dup Chlorite[7][all],Si,14,28.085,0.14354,0.00051,0.14788,0.00572,0.10578,0.00513
SPI MM1dup Chlorite[7][all],Cr,24,51.9961,0.01365,0.00004,0.01406,0.00054,0.00543,0.00026
SPI MM1dup Chlorite[7][all],Fe,26,55.845,0.02545,0.00005,0.02622,0.00101,0.00943,0.00046
SPI MM1dup Chlorite[7][all],Ni,28,58.6934,0.00230,0.00004,0.00237,0.00010,0.00081,0.00004
# Notes
#   Analytical total: 0.971 ± 0.037
#   Duane-Hunt: 20.12 keV
#   Residual written to SPI MM1 Chlorite[7][4][residual].msa.
#   Plot output to 'SPI MM1 Chlorite[7][4][quantify].pdf'
# Spectrum
#   SPI MM1dup Chlorite[8][all]['SPI MM1 Chlorite[8][4].msa']
# Fit warnings
#    None
# Quantification results
Name,Element,Z,A,C[z],U[C[z]],N[z],U[N[z]],A[z],U[A[z]]
SPI MM1dup Chlorite[8][all],O,8,15.999,0.49256,0.03751,0.50713,0.01904,0.63661,0.01763
SPI MM1dup Chlorite[8][all],Mg,12,24.305,0.19957,0.00102,0.20547,0.00798,0.16979,0.00826
SPI MM1dup Chlorite[8][all],Al,13,26.9815384,0.09419,0.00044,0.09697,0.00377,0.07218,0.00351
SPI MM1dup Chlorite[8][all],Si,14,28.085,0.14372,0.00051,0.14797,0.00573,0.10581,0.00514
SPI MM1dup Chlorite[8][all],Cr,24,51.9961,0.01362,0.00004,0.01403,0.00054,0.00542,0.00026
SPI MM1dup Chlorite[8][all],Fe,26,55.845,0.02540,0.00005,0.02615,0.00101,0.00940,0.00046
SPI MM1dup Chlorite[8][all],Ni,28,58.6934,0.00222,0.00004,0.00229,0.00010,0.00078,0.00004
# Notes
#   Analytical total: 0.971 ± 0.038
#   Duane-Hunt: 20.20 keV
#   Residual written to SPI MM1 Chlorite[8][4][residual].msa.
#   Plot output to 'SPI MM1 Chlorite[8][4][quantify].pdf'
# Result Comparison
Name,O,Mg,Al,Si,Cr,Fe,Ni,Σ
SPI MM1dup Chlorite[0][all],0.494 ± 0.038,0.1994 ± 0.0010,0.09425 ± 0.00044,0.14369 ± 0.00051,0.013558 ± 0.000037,0.026107 ± 0.000049,0.002398 ± 0.000036,0.973 ± 0.038
SPI MM1dup Chlorite[1][all],0.493 ± 0.038,0.1997 ± 0.0010,0.09428 ± 0.00044,0.14387 ± 0.00051,0.013801 ± 0.000037,0.026293 ± 0.000050,0.002275 ± 0.000036,0.973 ± 0.038
SPI MM1dup Chlorite[2][all],0.493 ± 0.038,0.1986 ± 0.0010,0.09452 ± 0.00044,0.14381 ± 0.00051,0.013527 ± 0.000037,0.026344 ± 0.000049,0.002208 ± 0.000036,0.972 ± 0.038
SPI MM1dup Chlorite[3][all],0.494 ± 0.038,0.1994 ± 0.0010,0.09472 ± 0.00044,0.14411 ± 0.00051,0.013534 ± 0.000037,0.026120 ± 0.000049,0.002228 ± 0.000036,0.974 ± 0.038
SPI MM1dup Chlorite[4][all],0.494 ± 0.038,0.1995 ± 0.0010,0.09495 ± 0.00045,0.14376 ± 0.00051,0.013660 ± 0.000037,0.025921 ± 0.000049,0.002318 ± 0.000036,0.974 ± 0.038
SPI MM1dup Chlorite[5][all],0.493 ± 0.038,0.1992 ± 0.0010,0.09409 ± 0.00044,0.14370 ± 0.00051,0.013557 ± 0.000037,0.026150 ± 0.000049,0.002050 ± 0.000036,0.972 ± 0.038
SPI MM1dup Chlorite[6][all],0.489 ± 0.037,0.1989 ± 0.0010,0.09458 ± 0.00044,0.14346 ± 0.00050,0.013759 ± 0.000037,0.025587 ± 0.000049,0.002209 ± 0.000036,0.968 ± 0.037
SPI MM1dup Chlorite[7][all],0.492 ± 0.037,0.1993 ± 0.0010,0.09450 ± 0.00044,0.14354 ± 0.00051,0.013647 ± 0.000037,0.025455 ± 0.000049,0.002301 ± 0.000036,0.971 ± 0.037
SPI MM1dup Chlorite[8][all],0.493 ± 0.038,0.1996 ± 0.0010,0.09419 ± 0.00044,0.14372 ± 0.00051,0.013622 ± 0.000037,0.025397 ± 0.000049,0.002221 ± 0.000036,0.971 ± 0.038
Mean,0.4927 ± 0.0015,0.19929 ± 0.00035,0.09445 ± 0.00028,0.14374 ± 0.00019,0.013629 ± 0.000098,0.02593 ± 0.00036,0.002245 ± 0.000096,0.9720 ± 0.0020
