Repository: NicholasWMRitchie/spex_quant

# spex_quant
Spectral data for evaluating `spex`.  It contains both standard spectra and sample spectra.

 * N132962 represents the TESCAN MIRA4 with 4 silicon nitride window silicon drift detectors in 217 D113 at NIST Gaitherburg.
  * Reference set: "N132962 20 keV" built using 'n132962_20keV.bat' for 20 keV analyses

File: N132962/Quantification/20 keV/MMM1/crocoite.csv
# Configuration
#   Username: Nicholas W. M. Ritchie
#   Timestamp: 2025-10-23 12:49:30
#   Application: spex version 0.0.121
#   References: `N132962 20 keV` revision 88 - 2025-10-23 11:16:18 -04:00
# Configuration warnings
#    None
# Spectrum
#   SPI MM1dup Crocoite[0][all]['SPI MM1 Crocoite[0][4].msa']
# Fit warnings
#   Removing Si from the fit and re-fitting (threshold = 0.0σ).
#   The k-ratio '[Pb M₃-M₅ + 1 other] = -0.1446 ± 0.0079' is more than 3σ negative.
# Quantification results
Name,Element,Z,A,C[z],U[C[z]],N[z],U[N[z]],A[z],U[A[z]]
SPI MM1dup Crocoite[0][all],O,8,15.999,0.21602,0.02136,0.21299,0.01657,0.68812,0.02122
SPI MM1dup Crocoite[0][all],Si,14,28.085,0.00000,0.00002,0.00000,0.00002,0.00000,0.00004
SPI MM1dup Crocoite[0][all],Cr,24,51.9961,0.15738,0.00028,0.15517,0.00328,0.15426,0.01050
SPI MM1dup Crocoite[0][all],Pb,82,207.2,0.64085,0.00097,0.63184,0.01331,0.15763,0.01073
# Notes
#   Analytical total: 1.014 ± 0.021
#   Duane-Hunt: 19.91 keV
#   Residual written to SPI MM1 Crocoite[0][4][residual].msa.
#   Plot output to 'SPI MM1 Crocoite[0][4][quantify].pdf'
# Spectrum
#   SPI MM1dup Crocoite[1][all]['SPI MM1 Crocoite[1][4].msa']
# Fit warnings
#   Removing Si from the fit and re-fitting (threshold = 0.0σ).
#   The k-ratio '[Pb M₃-M₅ + 1 other] = -0.1592 ± 0.0079' is more than 3σ negative.
# Quantification results
Name,Element,Z,A,C[z],U[C[z]],N[z],U[N[z]],A[z],U[A[z]]
SPI MM1dup Crocoite[1][all],O,8,15.999,0.21712,0.02136,0.21489,0.01660,0.69014,0.02104
SPI MM1dup Crocoite[1][all],Si,14,28.085,0.00000,0.00002,0.00000,0.00002,0.00000,0.00004
SPI MM1dup Crocoite[1][all],Cr,24,51.9961,0.15721,0.00028,0.15560,0.00330,0.15376,0.01044
SPI MM1dup Crocoite[1][all],Pb,82,207.2,0.63601,0.00097,0.62950,0.01332,0.15610,0.01060
# Notes
#   Analytical total: 1.010 ± 0.021
#   Duane-Hunt: 20.04 keV
#   Residual written to SPI MM1 Crocoite[1][4][residual].msa.
#   Plot output to 'SPI MM1 Crocoite[1][4][quantify].pdf'
# Spectrum
#   SPI MM1dup Crocoite[2][all]['SPI MM1 Crocoite[2][4].msa']
# Fit warnings
#   Removing Si from the fit and re-fitting (threshold = 0.0σ).
#   The k-ratio '[Pb M₃-M₅ + 1 other] = -0.1418 ± 0.0079' is more than 3σ negative.
# Quantification results
Name,Element,Z,A,C[z],U[C[z]],N[z],U[N[z]],A[z],U[A[z]]
SPI MM1dup Crocoite[2][all],O,8,15.999,0.21471,0.02106,0.21324,0.01646,0.68812,0.02105
SPI MM1dup Crocoite[2][all],Si,14,28.085,0.00000,0.00002,0.00000,0.00002,0.00000,0.00004
SPI MM1dup Crocoite[2][all],Cr,24,51.9961,0.15683,0.00028,0.15575,0.00327,0.15465,0.01044
SPI MM1dup Crocoite[2][all],Pb,82,207.2,0.63535,0.00096,0.63101,0.01320,0.15723,0.01061
# Notes
#   Analytical total: 1.007 ± 0.021
#   Duane-Hunt: 20.01 keV
#   Residual written to SPI MM1 Crocoite[2][4][residual].msa.
#   Plot output to 'SPI MM1 Crocoite[2][4][quantify].pdf'
# Spectrum
#   SPI MM1dup Crocoite[3][all]['SPI MM1 Crocoite[3][4].msa']
# Fit warnings
#   Removing Si from the fit and re-fitting (threshold = 0.0σ).
#   The k-ratio '[Pb M₃-M₅ + 1 other] = -0.1605 ± 0.0079' is more than 3σ negative.
#   The k-ratio '[Pb M₁-O₂ + 1 other] = -0.61 ± 0.15' is more than 3σ negative.
#   The k-ratio '[Pb L₃-M₃] = -0.52 ± 0.15' is more than 3σ negative.
# Quantification results
Name,Element,Z,A,C[z],U[C[z]],N[z],U[N[z]],A[z],U[A[z]]
SPI MM1dup Crocoite[3][all],O,8,15.999,0.21748,0.02149,0.21449,0.01665,0.69008,0.02113
SPI MM1dup Crocoite[3][all],Si,14,28.085,0.00000,0.00002,0.00000,0.00002,0.00000,0.00004
SPI MM1dup Crocoite[3][all],Cr,24,51.9961,0.15695,0.00028,0.15480,0.00329,0.15324,0.01045
SPI MM1dup Crocoite[3][all],Pb,82,207.2,0.63951,0.00097,0.63071,0.01337,0.15668,0.01068
# Notes
#   Analytical total: 1.014 ± 0.022
#   Duane-Hunt: 20.06 keV
#   Residual written to SPI MM1 Crocoite[3][4][residual].msa.
#   Plot output to 'SPI MM1 Crocoite[3][4][quantify].pdf'
# Spectrum
#   SPI MM1dup Crocoite[4][all]['SPI MM1 Crocoite[4][4].msa']
# Fit warnings
#   Removing Si from the fit and re-fitting (threshold = 0.0σ).
#   The k-ratio '[Pb M₃-M₅ + 1 other] = -0.1308 ± 0.0079' is more than 3σ negative.
# Quantification results
Name,Element,Z,A,C[z],U[C[z]],N[z],U[N[z]],A[z],U[A[z]]
SPI MM1dup Crocoite[4][all],O,8,15.999,0.21424,0.02116,0.21157,0.01648,0.68663,0.02126
SPI MM1dup Crocoite[4][all],Si,14,28.085,0.00000,0.00002,0.00000,0.00002,0.00000,0.00004
SPI MM1dup Crocoite[4][all],Cr,24,51.9961,0.15676,0.00028,0.15481,0.00325,0.15459,0.01049
SPI MM1dup Crocoite[4][all],Pb,82,207.2,0.64158,0.00097,0.63362,0.01325,0.15878,0.01077
# Notes
#   Analytical total: 1.013 ± 0.021
#   Duane-Hunt: 20.01 keV
#   Residual written to SPI MM1 Crocoite[4][4][residual].msa.
#   Plot output to 'SPI MM1 Crocoite[4][4][quantify].pdf'
# Spectrum
#   SPI MM1dup Crocoite[5][all]['SPI MM1 Crocoite[5][4].msa']
# Fit warnings
#   Removing Si from the fit and re-fitting (threshold = 0.0σ).
#   The k-ratio '[Pb M₃-M₅ + 1 other] = -0.1848 ± 0.0079' is more than 3σ negative.
# Quantification results
Name,Element,Z,A,C[z],U[C[z]],N[z],U[N[z]],A[z],U[A[z]]
SPI MM1dup Crocoite[5][all],O,8,15.999,0.22050,0.02191,0.21613,0.01683,0.69231,0.02117
SPI MM1dup Crocoite[5][all],Si,14,28.085,0.00000,0.00002,0.00000,0.00002,0.00000,0.00004
SPI MM1dup Crocoite[5][all],Cr,24,51.9961,0.15727,0.00028,0.15416,0.00332,0.15194,0.01045
SPI MM1dup Crocoite[5][all],Pb,82,207.2,0.64245,0.00097,0.62971,0.01353,0.15575,0.01072
# Notes
#   Analytical total: 1.020 ± 0.022
#   Duane-Hunt: 20.16 keV
#   Residual written to SPI MM1 Crocoite[5][4][residual].msa.
#   Plot output to 'SPI MM1 Crocoite[5][4][quantify].pdf'
# Spectrum
#   SPI MM1dup Crocoite[6][all]['SPI MM1 Crocoite[6][4].msa']
# Fit warnings
#   Removing Si from the fit and re-fitting (threshold = 0.0σ).
#   The k-ratio '[Pb M₃-M₅ + 1 other] = -0.1674 ± 0.0080' is more than 3σ negative.
# Quantification results
Name,Element,Z,A,C[z],U[C[z]],N[z],U[N[z]],A[z],U[A[z]]
SPI MM1dup Crocoite[6][all],O,8,15.999,0.22019,0.02166,0.21796,0.01677,0.69470,0.02086
SPI MM1dup Crocoite[6][all],Si,14,28.085,0.00000,0.00002,0.00000,0.00002,0.00000,0.00004
SPI MM1dup Crocoite[6][all],Cr,24,51.9961,0.15518,0.00028,0.15360,0.00330,0.15064,0.01030
SPI MM1dup Crocoite[6][all],Pb,82,207.2,0.63489,0.00096,0.62844,0.01348,0.15466,0.01057
# Notes
#   Analytical total: 1.010 ± 0.022
#   Duane-Hunt: 20.00 keV
#   Residual written to SPI MM1 Crocoite[6][4][residual].msa.
#   Plot output to 'SPI MM1 Crocoite[6][4][quantify].pdf'
# Spectrum
#   SPI MM1dup Crocoite[7][all]['SPI MM1 Crocoite[7][4].msa']
# Fit warnings
#   Removing Si from the fit and re-fitting (threshold = 0.0σ).
#   The k-ratio '[Pb M₃-M₅ + 1 other] = -0.1508 ± 0.0079' is more than 3σ negative.
# Quantification results
Name,Element,Z,A,C[z],U[C[z]],N[z],U[N[z]],A[z],U[A[z]]
SPI MM1dup Crocoite[7][all],O,8,15.999,0.21739,0.02154,0.21386,0.01666,0.68950,0.02121
SPI MM1dup Crocoite[7][all],Si,14,28.085,0.00000,0.00002,0.00000,0.00002,0.00000,0.00004
SPI MM1dup Crocoite[7][all],Cr,24,51.9961,0.15704,0.00028,0.15450,0.00329,0.15326,0.01047
SPI MM1dup Crocoite[7][all],Pb,82,207.2,0.64205,0.00097,0.63164,0.01339,0.15724,0.01074
# Notes
#   Analytical total: 1.016 ± 0.022
#   Duane-Hunt: 19.96 keV
#   Residual written to SPI MM1 Crocoite[7][4][residual].msa.
#   Plot output to 'SPI MM1 Crocoite[7][4][quantify].pdf'
# Result Comparison
Name,O,Si,Cr,Pb,Σ
SPI MM1dup Crocoite[0][all],0.216 ± 0.021,0.000000 ± 0.000024,0.15738 ± 0.00028,0.64085 ± 0.00097,1.014 ± 0.021
SPI MM1dup Crocoite[1][all],0.217 ± 0.021,0.000000 ± 0.000024,0.15721 ± 0.00028,0.63601 ± 0.00097,1.010 ± 0.021
SPI MM1dup Crocoite[2][all],0.215 ± 0.021,0.000000 ± 0.000024,0.15683 ± 0.00028,0.63535 ± 0.00096,1.007 ± 0.021
SPI MM1dup Crocoite[3][all],0.217 ± 0.021,0.000000 ± 0.000024,0.15695 ± 0.00028,0.63951 ± 0.00097,1.014 ± 0.022
SPI MM1dup Crocoite[4][all],0.214 ± 0.021,0.000000 ± 0.000024,0.15676 ± 0.00028,0.64158 ± 0.00097,1.013 ± 0.021
SPI MM1dup Crocoite[5][all],0.221 ± 0.022,0.000000 ± 0.000024,0.15727 ± 0.00028,0.64245 ± 0.00097,1.020 ± 0.022
SPI MM1dup Crocoite[6][all],0.220 ± 0.022,0.000000 ± 0.000024,0.15518 ± 0.00028,0.63489 ± 0.00096,1.010 ± 0.022
SPI MM1dup Crocoite[7][all],0.217 ± 0.022,0.000000 ± 0.000024,0.15704 ± 0.00028,0.64205 ± 0.00097,1.016 ± 0.022
Mean,0.2172 ± 0.0023,0,0.15683 ± 0.00070,0.6391 ± 0.0032,1.0131 ± 0.0041

File: N132962/Quantification/20 keV/MMM1/cryolite.csv
# Configuration
#   Username: Nicholas W. M. Ritchie
#   Timestamp: 2025-10-23 12:49:30
#   Application: spex version 0.0.121
#   References: `N132962 20 keV` revision 88 - 2025-10-23 11:16:18 -04:00
# Configuration warnings
#    None
# Spectrum
#   SPI MM1dup Cryolite[0][all]['SPI MM1 Cryolite[0][4].msa']
# Fit warnings
#    None
# Quantification results
Name,Element,Z,A,C[z],U[C[z]],N[z],U[N[z]],A[z],U[A[z]]
SPI MM1dup Cryolite[0][all],F,9,18.998403163,0.49325,0.01011,0.51416,0.00514,0.57192,0.00504
SPI MM1dup Cryolite[0][all],Na,11,22.98976928,0.33548,0.00043,0.34970,0.00371,0.32145,0.00379
SPI MM1dup Cryolite[0][all],Al,13,26.9815384,0.13060,0.00072,0.13614,0.00157,0.10663,0.00136
# Notes
#   Analytical total: 0.959 ± 0.010
#   Duane-Hunt: 20.20 keV
#   Residual written to SPI MM1 Cryolite[0][4][residual].msa.
#   Plot output to 'SPI MM1 Cryolite[0][4][quantify].pdf'
# Spectrum
#   SPI MM1dup Cryolite[1][all]['SPI MM1 Cryolite[1][4].msa']
# Fit warnings
#    None
# Quantification results
Name,Element,Z,A,C[z],U[C[z]],N[z],U[N[z]],A[z],U[A[z]]
SPI MM1dup Cryolite[1][all],F,9,18.998403163,0.49342,0.01018,0.51229,0.00517,0.57000,0.00507
SPI MM1dup Cryolite[1][all],Na,11,22.98976928,0.33926,0.00044,0.35223,0.00374,0.32387,0.00382
SPI MM1dup Cryolite[1][all],Al,13,26.9815384,0.13048,0.00072,0.13547,0.00157,0.10614,0.00135
# Notes
#   Analytical total: 0.963 ± 0.010
#   Duane-Hunt: 20.18 keV
#   Residual written to SPI MM1 Cryolite[1][4][residual].msa.
#   Plot output to 'SPI MM1 Cryolite[1][4][quantify].pdf'
# Spectrum
#   SPI MM1dup Cryolite[2][all]['SPI MM1 Cryolite[2][4].msa']
# Fit warnings
#    None
# Quantification results
Name,Element,Z,A,C[z],U[C[z]],N[z],U[N[z]],A[z],U[A[z]]
SPI MM1dup Cryolite[2][all],F,9,18.998403163,0.48483,0.00997,0.51007,0.00516,0.56793,0.00506
SPI MM1dup Cryolite[2][all],Na,11,22.98976928,0.33488,0.00043,0.35231,0.00372,0.32417,0.00380
SPI MM1dup Cryolite[2][all],Al,13,26.9815384,0.13081,0.00071,0.13762,0.00158,0.10790,0.00136
# Notes
#   Analytical total: 0.951 ± 0.010
#   Duane-Hunt: 20.19 keV
#   Residual written to SPI MM1 Cryolite[2][4][residual].msa.
#   Plot output to 'SPI MM1 Cryolite[2][4][quantify].pdf'
# Spectrum
#   SPI MM1dup Cryolite[3][all]['SPI MM1 Cryolite[3][4].msa']
# Fit warnings
#    None
# Quantification results
Name,Element,Z,A,C[z],U[C[z]],N[z],U[N[z]],A[z],U[A[z]]
SPI MM1dup Cryolite[3][all],F,9,18.998403163,0.49241,0.01006,0.51489,0.00512,0.57258,0.00502
SPI MM1dup Cryolite[3][all],Na,11,22.98976928,0.33463,0.00043,0.34991,0.00370,0.32156,0.00378
SPI MM1dup Cryolite[3][all],Al,13,26.9815384,0.12929,0.00071,0.13520,0.00156,0.10586,0.00134
# Notes
#   Analytical total: 0.956 ± 0.010
#   Duane-Hunt: 20.18 keV
#   Residual written to SPI MM1 Cryolite[3][4][residual].msa.
#   Plot output to 'SPI MM1 Cryolite[3][4][quantify].pdf'
# Spectrum
#   SPI MM1dup Cryolite[4][all]['SPI MM1 Cryolite[4][4].msa']
# Fit warnings
#    None
# Quantification results
Name,Element,Z,A,C[z],U[C[z]],N[z],U[N[z]],A[z],U[A[z]]
SPI MM1dup Cryolite[4][all],F,9,18.998403163,0.49586,0.01015,0.51579,0.00513,0.57335,0.00502
SPI MM1dup Cryolite[4][all],Na,11,22.98976928,0.33712,0.00044,0.35067,0.00372,0.32213,0.00379
SPI MM1dup Cryolite[4][all],Al,13,26.9815384,0.12838,0.00071,0.13354,0.00155,0.10452,0.00133
# Notes
#   Analytical total: 0.961 ± 0.010
#   Duane-Hunt: 20.20 keV
#   Residual written to SPI MM1 Cryolite[4][4][residual].msa.
#   Plot output to 'SPI MM1 Cryolite[4][4][quantify].pdf'
# Spectrum
#   SPI MM1dup Cryolite[5][all]['SPI MM1 Cryolite[5][4].msa']
# Fit warnings
#    None
# Quantification results
Name,Element,Z,A,C[z],U[C[z]],N[z],U[N[z]],A[z],U[A[z]]
SPI MM1dup Cryolite[5][all],F,9,18.998403163,0.48804,0.01005,0.51058,0.00517,0.56833,0.00507
SPI MM1dup Cryolite[5][all],Na,11,22.98976928,0.33777,0.00044,0.35337,0.00374,0.32505,0.00382
SPI MM1dup Cryolite[5][all],Al,13,26.9815384,0.13004,0.00071,0.13604,0.00157,0.10663,0.00135
# Notes
#   Analytical total: 0.956 ± 0.010
#   Duane-Hunt: 20.20 keV
#   Residual written to SPI MM1 Cryolite[5][4][residual].msa.
#   Plot output to 'SPI MM1 Cryolite[5][4][quantify].pdf'
# Spectrum
#   SPI MM1dup Cryolite[6][all]['SPI MM1 Cryolite[6][4].msa']
# Fit warnings
#    None
# Quantification results
Name,Element,Z,A,C[z],U[C[z]],N[z],U[N[z]],A[z],U[A[z]]
SPI MM1dup Cryolite[6][all],F,9,18.998403163,0.48542,0.01004,0.50810,0.00519,0.56593,0.00510
SPI MM1dup Cryolite[6][all],Na,11,22.98976928,0.33881,0.00044,0.35464,0.00375,0.32643,0.00384
SPI MM1dup Cryolite[6][all],Al,13,26.9815384,0.13113,0.00072,0.13726,0.00158,0.10764,0.00137
# Notes
#   Analytical total: 0.955 ± 0.010
#   Duane-Hunt: 20.20 keV
#   Residual written to SPI MM1 Cryolite[6][4][residual].msa.
#   Plot output to 'SPI MM1 Cryolite[6][4][quantify].pdf'
# Spectrum
#   SPI MM1dup Cryolite[7][all]['SPI MM1 Cryolite[7][4].msa']
# Fit warnings
#    None
# Quantification results
Name,Element,Z,A,C[z],U[C[z]],N[z],U[N[z]],A[z],U[A[z]]
SPI MM1dup Cryolite[7][all],F,9,18.998403163,0.49091,0.01001,0.51529,0.00511,0.57314,0.00500
SPI MM1dup Cryolite[7][all],Na,11,22.98976928,0.33093,0.00042,0.34736,0.00367,0.31928,0.00375
SPI MM1dup Cryolite[7][all],Al,13,26.9815384,0.13085,0.00071,0.13735,0.00158,0.10757,0.00136
# Notes
#   Analytical total: 0.953 ± 0.010
#   Duane-Hunt: 20.20 keV
#   Residual written to SPI MM1 Cryolite[7][4][residual].msa.
#   Plot output to 'SPI MM1 Cryolite[7][4][quantify].pdf'
# Result Comparison
Name,F,Na,Al,Σ
SPI MM1dup Cryolite[0][all],0.493 ± 0.010,0.33548 ± 0.00043,0.13060 ± 0.00072,0.959 ± 0.010
SPI MM1dup Cryolite[1][all],0.493 ± 0.010,0.33926 ± 0.00044,0.13048 ± 0.00072,0.963 ± 0.010
SPI MM1dup Cryolite[2][all],0.4848 ± 0.0100,0.33488 ± 0.00043,0.13081 ± 0.00071,0.951 ± 0.010
SPI MM1dup Cryolite[3][all],0.492 ± 0.010,0.33463 ± 0.00043,0.12929 ± 0.00071,0.956 ± 0.010
SPI MM1dup Cryolite[4][all],0.496 ± 0.010,0.33712 ± 0.00044,0.12838 ± 0.00071,0.961 ± 0.010
SPI MM1dup Cryolite[5][all],0.488 ± 0.010,0.33777 ± 0.00044,0.13004 ± 0.00071,0.956 ± 0.010
SPI MM1dup Cryolite[6][all],0.485 ± 0.010,0.33881 ± 0.00044,0.13113 ± 0.00072,0.955 ± 0.010
SPI MM1dup Cryolite[7][all],0.491 ± 0.010,0.33093 ± 0.00042,0.13085 ± 0.00071,0.953 ± 0.010
Mean,0.4905 ± 0.0040,0.3361 ± 0.0027,0.13020 ± 0.00093,0.9568 ± 0.0043

File: N132962/Quantification/20 keV/MMM1/diopside.csv
# Configuration
#   Username: Nicholas W. M. Ritchie
#   Timestamp: 2025-10-23 12:49:30
#   Application: spex version 0.0.121
#   References: `N132962 20 keV` revision 88 - 2025-10-23 11:16:18 -04:00
# Configuration warnings
#    None
# Spectrum
#   SPI MM1dup Diopside[0][all]['SPI MM1 Diopside[0][4].msa']
# Fit warnings
#    None
# Quantification results
Name,Element,Z,A,C[z],U[C[z]],N[z],U[N[z]],A[z],U[A[z]]
SPI MM1dup Diopside[0][all],O,8,15.999,0.46416,0.05097,0.44616,0.02714,0.60453,0.02626
SPI MM1dup Diopside[0][all],Na,11,22.98976928,0.00267,0.00004,0.00256,0.00013,0.00242,0.00017
SPI MM1dup Diopside[0][all],Mg,12,24.305,0.10892,0.00056,0.10469,0.00515,0.09338,0.00621
SPI MM1dup Diopside[0][all],Al,13,26.9815384,0.00293,0.00003,0.00282,0.00014,0.00226,0.00015
SPI MM1dup Diopside[0][all],Si,14,28.085,0.26297,0.00076,0.25277,0.01240,0.19511,0.01296
SPI MM1dup Diopside[0][all],Ca,20,40.078,0.19180,0.00018,0.18436,0.00904,0.09972,0.00662
SPI MM1dup Diopside[0][all],Fe,26,55.845,0.00692,0.00004,0.00665,0.00033,0.00258,0.00017
# Notes
#   Analytical total: 1.040 ± 0.051
#   Duane-Hunt: 20.20 keV
#   Residual written to SPI MM1 Diopside[0][4][residual].msa.
#   Plot output to 'SPI MM1 Diopside[0][4][quantify].pdf'
# Spectrum
#   SPI MM1dup Diopside[1][all]['SPI MM1 Diopside[1][4].msa']
# Fit warnings
#    None
# Quantification results
Name,Element,Z,A,C[z],U[C[z]],N[z],U[N[z]],A[z],U[A[z]]
SPI MM1dup Diopside[1][all],O,8,15.999,0.46284,0.05076,0.44591,0.02710,0.60428,0.02623
SPI MM1dup Diopside[1][all],Na,11,22.98976928,0.00294,0.00004,0.00283,0.00014,0.00267,0.00018
SPI MM1dup Diopside[1][all],Mg,12,24.305,0.10859,0.00056,0.10461,0.00514,0.09332,0.00620
SPI MM1dup Diopside[1][all],Al,13,26.9815384,0.00304,0.00003,0.00292,0.00015,0.00235,0.00016
SPI MM1dup Diopside[1][all],Si,14,28.085,0.26230,0.00075,0.25270,0.01237,0.19509,0.01294
SPI MM1dup Diopside[1][all],Ca,20,40.078,0.19117,0.00018,0.18417,0.00901,0.09963,0.00660
SPI MM1dup Diopside[1][all],Fe,26,55.845,0.00711,0.00004,0.00685,0.00034,0.00266,0.00018
# Notes
#   Analytical total: 1.038 ± 0.051
#   Duane-Hunt: 20.19 keV
#   Residual written to SPI MM1 Diopside[1][4][residual].msa.
#   Plot output to 'SPI MM1 Diopside[1][4][quantify].pdf'
# Spectrum
#   SPI MM1dup Diopside[2][all]['SPI MM1 Diopside[2][4].msa']
# Fit warnings
#    None
# Quantification results
Name,Element,Z,A,C[z],U[C[z]],N[z],U[N[z]],A[z],U[A[z]]
SPI MM1dup Diopside[2][all],O,8,15.999,0.46172,0.05060,0.44568,0.02708,0.60407,0.02621
SPI MM1dup Diopside[2][all],Na,11,22.98976928,0.00278,0.00004,0.00269,0.00014,0.00253,0.00017
SPI MM1dup Diopside[2][all],Mg,12,24.305,0.10827,0.00055,0.10451,0.00513,0.09324,0.00619
SPI MM1dup Diopside[2][all],Al,13,26.9815384,0.00309,0.00003,0.00298,0.00015,0.00239,0.00016
SPI MM1dup Diopside[2][all],Si,14,28.085,0.26217,0.00075,0.25306,0.01237,0.19540,0.01294
SPI MM1dup Diopside[2][all],Ca,20,40.078,0.19098,0.00018,0.18434,0.00901,0.09974,0.00660
SPI MM1dup Diopside[2][all],Fe,26,55.845,0.00698,0.00004,0.00674,0.00033,0.00262,0.00017
# Notes
#   Analytical total: 1.036 ± 0.051
#   Duane-Hunt: 20.20 keV
#   Residual written to SPI MM1 Diopside[2][4][residual].msa.
#   Plot output to 'SPI MM1 Diopside[2][4][quantify].pdf'
# Spectrum
#   SPI MM1dup Diopside[3][all]['SPI MM1 Diopside[3][4].msa']
# Fit warnings
#    None
# Quantification results
Name,Element,Z,A,C[z],U[C[z]],N[z],U[N[z]],A[z],U[A[z]]
SPI MM1dup Diopside[3][all],O,8,15.999,0.46419,0.05098,0.44599,0.02714,0.60435,0.02626
SPI MM1dup Diopside[3][all],Na,11,22.98976928,0.00276,0.00004,0.00265,0.00014,0.00250,0.00017
SPI MM1dup Diopside[3][all],Mg,12,24.305,0.10883,0.00056,0.10456,0.00514,0.09327,0.00621
SPI MM1dup Diopside[3][all],Al,13,26.9815384,0.00293,0.00003,0.00282,0.00014,0.00226,0.00015
SPI MM1dup Diopside[3][all],Si,14,28.085,0.26344,0.00076,0.25311,0.01241,0.19539,0.01298
SPI MM1dup Diopside[3][all],Ca,20,40.078,0.19167,0.00018,0.18415,0.00902,0.09962,0.00661
SPI MM1dup Diopside[3][all],Fe,26,55.845,0.00700,0.00004,0.00672,0.00033,0.00261,0.00017
# Notes
#   Analytical total: 1.041 ± 0.051
#   Duane-Hunt: 20.20 keV
#   Residual written to SPI MM1 Diopside[3][4][residual].msa.
#   Plot output to 'SPI MM1 Diopside[3][4][quantify].pdf'
# Spectrum
#   SPI MM1dup Diopside[4][all]['SPI MM1 Diopside[4][4].msa']
# Fit warnings
#    None
# Quantification results
Name,Element,Z,A,C[z],U[C[z]],N[z],U[N[z]],A[z],U[A[z]]
SPI MM1dup Diopside[4][all],O,8,15.999,0.46415,0.05095,0.44607,0.02713,0.60434,0.02625
SPI MM1dup Diopside[4][all],Na,11,22.98976928,0.00289,0.00004,0.00278,0.00014,0.00262,0.00018
SPI MM1dup Diopside[4][all],Mg,12,24.305,0.10905,0.00056,0.10481,0.00516,0.09347,0.00622
SPI MM1dup Diopside[4][all],Al,13,26.9815384,0.00290,0.00003,0.00279,0.00014,0.00224,0.00015
SPI MM1dup Diopside[4][all],Si,14,28.085,0.26336,0.00076,0.25310,0.01241,0.19534,0.01297
SPI MM1dup Diopside[4][all],Ca,20,40.078,0.19124,0.00018,0.18379,0.00900,0.09940,0.00660
SPI MM1dup Diopside[4][all],Fe,26,55.845,0.00693,0.00004,0.00666,0.00033,0.00258,0.00017
# Notes
#   Analytical total: 1.041 ± 0.051
#   Duane-Hunt: 20.20 keV
#   Residual written to SPI MM1 Diopside[4][4][residual].msa.
#   Plot output to 'SPI MM1 Diopside[4][4][quantify].pdf'
# Spectrum
#   SPI MM1dup Diopside[5][all]['SPI MM1 Diopside[5][4].msa']
# Fit warnings
#    None
# Quantification results
Name,Element,Z,A,C[z],U[C[z]],N[z],U[N[z]],A[z],U[A[z]]
SPI MM1dup Diopside[5][all],O,8,15.999,0.46390,0.05092,0.44617,0.02712,0.60451,0.02624
SPI MM1dup Diopside[5][all],Na,11,22.98976928,0.00266,0.00004,0.00256,0.00013,0.00241,0.00016
SPI MM1dup Diopside[5][all],Mg,12,24.305,0.10883,0.00056,0.10467,0.00515,0.09335,0.00621
SPI MM1dup Diopside[5][all],Al,13,26.9815384,0.00302,0.00003,0.00290,0.00015,0.00233,0.00016
SPI MM1dup Diopside[5][all],Si,14,28.085,0.26303,0.00076,0.25297,0.01240,0.19525,0.01296
SPI MM1dup Diopside[5][all],Ca,20,40.078,0.19143,0.00018,0.18411,0.00902,0.09958,0.00661
SPI MM1dup Diopside[5][all],Fe,26,55.845,0.00688,0.00004,0.00662,0.00033,0.00257,0.00017
# Notes
#   Analytical total: 1.040 ± 0.051
#   Duane-Hunt: 20.20 keV
#   Residual written to SPI MM1 Diopside[5][4][residual].msa.
#   Plot output to 'SPI MM1 Diopside[5][4][quantify].pdf'
# Spectrum
#   SPI MM1dup Diopside[6][all]['SPI MM1 Diopside[6][4].msa']
# Fit warnings
#    None
# Quantification results
Name,Element,Z,A,C[z],U[C[z]],N[z],U[N[z]],A[z],U[A[z]]
SPI MM1dup Diopside[6][all],O,8,15.999,0.46416,0.05096,0.44591,0.02713,0.60423,0.02626
SPI MM1dup Diopside[6][all],Na,11,22.98976928,0.00278,0.00004,0.00267,0.00014,0.00251,0.00017
SPI MM1dup Diopside[6][all],Mg,12,24.305,0.10901,0.00056,0.10472,0.00515,0.09341,0.00621
SPI MM1dup Diopside[6][all],Al,13,26.9815384,0.00303,0.00003,0.00291,0.00015,0.00234,0.00016
SPI MM1dup Diopside[6][all],Si,14,28.085,0.26354,0.00076,0.25318,0.01241,0.19543,0.01297
SPI MM1dup Diopside[6][all],Ca,20,40.078,0.19144,0.00018,0.18391,0.00901,0.09948,0.00660
SPI MM1dup Diopside[6][all],Fe,26,55.845,0.00697,0.00004,0.00670,0.00033,0.00260,0.00017
# Notes
#   Analytical total: 1.041 ± 0.051
#   Duane-Hunt: 20.20 keV
#   Residual written to SPI MM1 Diopside[6][4][residual].msa.
#   Plot output to 'SPI MM1 Diopside[6][4][quantify].pdf'
# Spectrum
#   SPI MM1dup Diopside[7][all]['SPI MM1 Diopside[7][4].msa']
# Fit warnings
#    None
# Quantification results
Name,Element,Z,A,C[z],U[C[z]],N[z],U[N[z]],A[z],U[A[z]]
SPI MM1dup Diopside[7][all],O,8,15.999,0.46450,0.05101,0.44582,0.02714,0.60408,0.02627
SPI MM1dup Diopside[7][all],Na,11,22.98976928,0.00283,0.00004,0.00272,0.00014,0.00256,0.00017
SPI MM1dup Diopside[7][all],Mg,12,24.305,0.10960,0.00056,0.10519,0.00517,0.09382,0.00624
SPI MM1dup Diopside[7][all],Al,13,26.9815384,0.00297,0.00003,0.00285,0.00014,0.00229,0.00015
SPI MM1dup Diopside[7][all],Si,14,28.085,0.26349,0.00076,0.25290,0.01240,0.19521,0.01296
SPI MM1dup Diopside[7][all],Ca,20,40.078,0.19153,0.00018,0.18383,0.00900,0.09943,0.00660
SPI MM1dup Diopside[7][all],Fe,26,55.845,0.00698,0.00004,0.00670,0.00033,0.00260,0.00017
# Notes
#   Analytical total: 1.042 ± 0.051
#   Duane-Hunt: 20.20 keV
#   Residual written to SPI MM1 Diopside[7][4][residual].msa.
#   Plot output to 'SPI MM1 Diopside[7][4][quantify].pdf'
# Result Comparison
Name,O,Na,Mg,Al,Si,Ca,Fe,Σ
SPI MM1dup Diopside[0][all],0.464 ± 0.051,0.002668 ± 0.000043,0.10892 ± 0.00056,0.002929 ± 0.000032,0.26297 ± 0.00076,0.19180 ± 0.00018,0.006916 ± 0.000038,1.040 ± 0.051
SPI MM1dup Diopside[1][all],0.463 ± 0.051,0.002937 ± 0.000044,0.10859 ± 0.00056,0.003036 ± 0.000033,0.26230 ± 0.00075,0.19117 ± 0.00018,0.007110 ± 0.000038,1.038 ± 0.051
SPI MM1dup Diopside[2][all],0.462 ± 0.051,0.002783 ± 0.000043,0.10827 ± 0.00055,0.003086 ± 0.000033,0.26217 ± 0.00075,0.19098 ± 0.00018,0.006982 ± 0.000038,1.036 ± 0.051
SPI MM1dup Diopside[3][all],0.464 ± 0.051,0.002757 ± 0.000043,0.10883 ± 0.00056,0.002932 ± 0.000032,0.26344 ± 0.00076,0.19167 ± 0.00018,0.006999 ± 0.000038,1.041 ± 0.051
SPI MM1dup Diopside[4][all],0.464 ± 0.051,0.002890 ± 0.000043,0.10905 ± 0.00056,0.002900 ± 0.000032,0.26336 ± 0.00076,0.19124 ± 0.00018,0.006925 ± 0.000038,1.041 ± 0.051
SPI MM1dup Diopside[5][all],0.464 ± 0.051,0.002659 ± 0.000043,0.10883 ± 0.00056,0.003019 ± 0.000032,0.26303 ± 0.00076,0.19143 ± 0.00018,0.006883 ± 0.000038,1.040 ± 0.051
SPI MM1dup Diopside[6][all],0.464 ± 0.051,0.002776 ± 0.000043,0.10901 ± 0.00056,0.003031 ± 0.000032,0.26354 ± 0.00076,0.19144 ± 0.00018,0.006971 ± 0.000038,1.041 ± 0.051
SPI MM1dup Diopside[7][all],0.464 ± 0.051,0.002834 ± 0.000043,0.10960 ± 0.00056,0.002965 ± 0.000032,0.26349 ± 0.00076,0.19153 ± 0.00018,0.006976 ± 0.000038,1.042 ± 0.051
Mean,0.46370 ± 0.00094,0.002788 ± 0.000098,0.10889 ± 0.00038,0.002987 ± 0.000065,0.26304 ± 0.00054,0.19141 ± 0.00027,0.006970 ± 0.000069,1.0398 ± 0.0019

File: N132962/Quantification/20 keV/MMM1/dolomite.csv
# Configuration
#   Username: Nicholas W. M. Ritchie
#   Timestamp: 2025-10-23 12:49:30
#   Application: spex version 0.0.121
#   References: `N132962 20 keV` revision 88 - 2025-10-23 11:16:18 -04:00
# Configuration warnings
#    None
# Spectrum
#   SPI MM1dup Dolomite[0][all]['SPI MM1 Dolomite[0][4].msa']
# Fit warnings
#    None
# Quantification results
Name,Element,Z,A,C[z],U[C[z]],N[z],U[N[z]],A[z],U[A[z]]
SPI MM1dup Dolomite[0][all],C,6,12.011,0.14509,0.03676,0.13800,0.03069,0.21132,0.04344
SPI MM1dup Dolomite[0][all],O,8,15.999,0.54336,0.04414,0.51681,0.02717,0.59411,0.03736
SPI MM1dup Dolomite[0][all],Mg,12,24.305,0.12824,0.00073,0.12197,0.00669,0.09230,0.00667
SPI MM1dup Dolomite[0][all],Ca,20,40.078,0.23340,0.00014,0.22200,0.01213,0.10188,0.00734
SPI MM1dup Dolomite[0][all],Fe,26,55.845,0.00128,0.00003,0.00122,0.00007,0.00040,0.00003
# Notes
#   Analytical total: 1.051 ± 0.057
#   Duane-Hunt: 20.20 keV
#   Residual written to SPI MM1 Dolomite[0][4][residual].msa.
#   Plot output to 'SPI MM1 Dolomite[0][4][quantify].pdf'
# Spectrum
#   SPI MM1dup Dolomite[1][all]['SPI MM1 Dolomite[1][4].msa']
# Fit warnings
#    None
# Quantification results
Name,Element,Z,A,C[z],U[C[z]],N[z],U[N[z]],A[z],U[A[z]]
SPI MM1dup Dolomite[1][all],C,6,12.011,0.14605,0.03695,0.13915,0.03086,0.21294,0.04362
SPI MM1dup Dolomite[1][all],O,8,15.999,0.54147,0.04386,0.51589,0.02719,0.59270,0.03745
SPI MM1dup Dolomite[1][all],Mg,12,24.305,0.12810,0.00072,0.12205,0.00670,0.09230,0.00668
SPI MM1dup Dolomite[1][all],Ca,20,40.078,0.23256,0.00014,0.22157,0.01211,0.10162,0.00733
SPI MM1dup Dolomite[1][all],Fe,26,55.845,0.00141,0.00003,0.00135,0.00008,0.00044,0.00003
# Notes
#   Analytical total: 1.050 ± 0.057
#   Duane-Hunt: 20.19 keV
#   Residual written to SPI MM1 Dolomite[1][4][residual].msa.
#   Plot output to 'SPI MM1 Dolomite[1][4][quantify].pdf'
# Spectrum
#   SPI MM1dup Dolomite[2][all]['SPI MM1 Dolomite[2][4].msa']
# Fit warnings
#    None
# Quantification results
Name,Element,Z,A,C[z],U[C[z]],N[z],U[N[z]],A[z],U[A[z]]
SPI MM1dup Dolomite[2][all],C,6,12.011,0.14316,0.03627,0.13669,0.03043,0.20947,0.04314
SPI MM1dup Dolomite[2][all],O,8,15.999,0.54112,0.04368,0.51669,0.02696,0.59442,0.03707
SPI MM1dup Dolomite[2][all],Mg,12,24.305,0.13041,0.00073,0.12453,0.00678,0.09430,0.00676
SPI MM1dup Dolomite[2][all],Ca,20,40.078,0.23102,0.00013,0.22059,0.01196,0.10131,0.00725
SPI MM1dup Dolomite[2][all],Fe,26,55.845,0.00157,0.00003,0.00150,0.00009,0.00049,0.00004
# Notes
#   Analytical total: 1.047 ± 0.057
#   Duane-Hunt: 20.20 keV
#   Residual written to SPI MM1 Dolomite[2][4][residual].msa.
#   Plot output to 'SPI MM1 Dolomite[2][4][quantify].pdf'
# Spectrum
#   SPI MM1dup Dolomite[3][all]['SPI MM1 Dolomite[3][4].msa']
# Fit warnings
#    None
# Quantification results
Name,Element,Z,A,C[z],U[C[z]],N[z],U[N[z]],A[z],U[A[z]]
SPI MM1dup Dolomite[3][all],C,6,12.011,0.14349,0.03625,0.13758,0.03052,0.21085,0.04323
SPI MM1dup Dolomite[3][all],O,8,15.999,0.53781,0.04332,0.51568,0.02695,0.59329,0.03711
SPI MM1dup Dolomite[3][all],Mg,12,24.305,0.12876,0.00072,0.12346,0.00671,0.09350,0.00671
SPI MM1dup Dolomite[3][all],Ca,20,40.078,0.23139,0.00013,0.22186,0.01202,0.10190,0.00729
SPI MM1dup Dolomite[3][all],Fe,26,55.845,0.00148,0.00003,0.00142,0.00008,0.00047,0.00003
# Notes
#   Analytical total: 1.043 ± 0.056
#   Duane-Hunt: 20.20 keV
#   Residual written to SPI MM1 Dolomite[3][4][residual].msa.
#   Plot output to 'SPI MM1 Dolomite[3][4][quantify].pdf'
# Spectrum
#   SPI MM1dup Dolomite[4][all]['SPI MM1 Dolomite[4][4].msa']
# Fit warnings
#    None
# Quantification results
Name,Element,Z,A,C[z],U[C[z]],N[z],U[N[z]],A[z],U[A[z]]
SPI MM1dup Dolomite[4][all],C,6,12.011,0.14878,0.03771,0.14077,0.03122,0.21529,0.04406
SPI MM1dup Dolomite[4][all],O,8,15.999,0.54389,0.04432,0.51460,0.02741,0.59085,0.03779
SPI MM1dup Dolomite[4][all],Mg,12,24.305,0.12840,0.00073,0.12149,0.00672,0.09182,0.00670
SPI MM1dup Dolomite[4][all],Ca,20,40.078,0.23391,0.00014,0.22131,0.01219,0.10144,0.00738
SPI MM1dup Dolomite[4][all],Fe,26,55.845,0.00194,0.00003,0.00184,0.00011,0.00060,0.00005
# Notes
#   Analytical total: 1.057 ± 0.058
#   Duane-Hunt: 20.19 keV
#   Residual written to SPI MM1 Dolomite[4][4][residual].msa.
#   Plot output to 'SPI MM1 Dolomite[4][4][quantify].pdf'
# Spectrum
#   SPI MM1dup Dolomite[5][all]['SPI MM1 Dolomite[5][4].msa']
# Fit warnings
#    None
# Quantification results
Name,Element,Z,A,C[z],U[C[z]],N[z],U[N[z]],A[z],U[A[z]]
SPI MM1dup Dolomite[5][all],C,6,12.011,0.14386,0.03640,0.13754,0.03055,0.21042,0.04323
SPI MM1dup Dolomite[5][all],O,8,15.999,0.54234,0.04363,0.51852,0.02700,0.59554,0.03716
SPI MM1dup Dolomite[5][all],Mg,12,24.305,0.12856,0.00072,0.12292,0.00671,0.09293,0.00667
SPI MM1dup Dolomite[5][all],Ca,20,40.078,0.22935,0.00013,0.21928,0.01191,0.10054,0.00720
SPI MM1dup Dolomite[5][all],Fe,26,55.845,0.00183,0.00003,0.00175,0.00010,0.00057,0.00004
# Notes
#   Analytical total: 1.046 ± 0.057
#   Duane-Hunt: 20.20 keV
#   Residual written to SPI MM1 Dolomite[5][4][residual].msa.
#   Plot output to 'SPI MM1 Dolomite[5][4][quantify].pdf'
# Spectrum
#   SPI MM1dup Dolomite[6][all]['SPI MM1 Dolomite[6][4].msa']
# Fit warnings
#    None
# Quantification results
Name,Element,Z,A,C[z],U[C[z]],N[z],U[N[z]],A[z],U[A[z]]
SPI MM1dup Dolomite[6][all],C,6,12.011,0.14555,0.03694,0.13819,0.03077,0.21138,0.04351
SPI MM1dup Dolomite[6][all],O,8,15.999,0.54469,0.04409,0.51717,0.02716,0.59388,0.03737
SPI MM1dup Dolomite[6][all],Mg,12,24.305,0.13076,0.00074,0.12415,0.00681,0.09384,0.00678
SPI MM1dup Dolomite[6][all],Ca,20,40.078,0.23081,0.00014,0.21915,0.01197,0.10046,0.00724
SPI MM1dup Dolomite[6][all],Fe,26,55.845,0.00141,0.00003,0.00134,0.00008,0.00044,0.00003
# Notes
#   Analytical total: 1.053 ± 0.058
#   Duane-Hunt: 20.20 keV
#   Residual written to SPI MM1 Dolomite[6][4][residual].msa.
#   Plot output to 'SPI MM1 Dolomite[6][4][quantify].pdf'
# Spectrum
#   SPI MM1dup Dolomite[7][all]['SPI MM1 Dolomite[7][4].msa']
# Fit warnings
#    None
# Quantification results
Name,Element,Z,A,C[z],U[C[z]],N[z],U[N[z]],A[z],U[A[z]]
SPI MM1dup Dolomite[7][all],C,6,12.011,0.14409,0.03651,0.13744,0.03058,0.21044,0.04329
SPI MM1dup Dolomite[7][all],O,8,15.999,0.54190,0.04375,0.51689,0.02703,0.59414,0.03718
SPI MM1dup Dolomite[7][all],Mg,12,24.305,0.13021,0.00073,0.12420,0.00678,0.09397,0.00676
SPI MM1dup Dolomite[7][all],Ca,20,40.078,0.23076,0.00013,0.22011,0.01196,0.10100,0.00724
SPI MM1dup Dolomite[7][all],Fe,26,55.845,0.00143,0.00003,0.00136,0.00008,0.00045,0.00003
# Notes
#   Analytical total: 1.048 ± 0.057
#   Duane-Hunt: 20.20 keV
#   Residual written to SPI MM1 Dolomite[7][4][residual].msa.
#   Plot output to 'SPI MM1 Dolomite[7][4][quantify].pdf'
# Result Comparison
Name,C,O,Mg,Ca,Fe,Σ
SPI MM1dup Dolomite[0][all],0.145 ± 0.037,0.543 ± 0.044,0.12824 ± 0.00073,0.23340 ± 0.00014,0.001279 ± 0.000031,1.051 ± 0.057
SPI MM1dup Dolomite[1][all],0.146 ± 0.037,0.541 ± 0.044,0.12810 ± 0.00072,0.23256 ± 0.00014,0.001414 ± 0.000030,1.050 ± 0.057
SPI MM1dup Dolomite[2][all],0.143 ± 0.036,0.541 ± 0.044,0.13041 ± 0.00073,0.23102 ± 0.00013,0.001571 ± 0.000031,1.047 ± 0.057
SPI MM1dup Dolomite[3][all],0.143 ± 0.036,0.538 ± 0.043,0.12876 ± 0.00072,0.23139 ± 0.00013,0.001479 ± 0.000031,1.043 ± 0.056
SPI MM1dup Dolomite[4][all],0.149 ± 0.038,0.544 ± 0.044,0.12840 ± 0.00073,0.23391 ± 0.00014,0.001940 ± 0.000031,1.057 ± 0.058
SPI MM1dup Dolomite[5][all],0.144 ± 0.036,0.542 ± 0.044,0.12856 ± 0.00072,0.22935 ± 0.00013,0.001826 ± 0.000031,1.046 ± 0.057
SPI MM1dup Dolomite[6][all],0.146 ± 0.037,0.545 ± 0.044,0.13076 ± 0.00074,0.23081 ± 0.00014,0.001407 ± 0.000030,1.053 ± 0.058
SPI MM1dup Dolomite[7][all],0.144 ± 0.037,0.542 ± 0.044,0.13021 ± 0.00073,0.23076 ± 0.00013,0.001430 ± 0.000031,1.048 ± 0.057
Mean,0.1450 ± 0.0018,0.5421 ± 0.0021,0.1292 ± 0.0011,0.2316 ± 0.0015,0.00154 ± 0.00023,1.0495 ± 0.0044

File: N132962/Quantification/20 keV/MMM1/fluorapatite.csv
# Configuration
#	Username: nritchie
#	Timestamp: 2025-09-17 15:29:00.102547900 -04:00
#	Application: spex v0.0.110
#	References: `N132962 20 keV` revision 365 - 2025-09-15 15:44:22 -04:00
#
# Configuration Warnings
#	There are no suitable references for [Ce M₁-O₂ and 1 others; 0.0013>.
#
# Spectrum
#	SPI MM1 Fluorapatite[0][all]['SPI MM1 Fluorapatite[0][4].msa']
#
# Fit Warnings
#	The k-ratio '[Ce M₃-M₅ + 3 others] = -1.062 ± 0.031' is more than 3σ negative.
#
#
# Quantification results:
Name,Element,Z,A,C[z],U[C[z]],N[z]],U[N[z]],A[z],U[A[z]]
SPI MM1 Fluorapatite[0][all],O,8,15.999,0.35820,0.03972,0.35181,0.02530,0.54512,0.02753
SPI MM1 Fluorapatite[0][all],F,9,18.998403163,0.03682,0.00194,0.03616,0.00232,0.04719,0.00371
SPI MM1 Fluorapatite[0][all],Si,14,28.085,0.00147,0.00003,0.00144,0.00006,0.00127,0.00008
SPI MM1 Fluorapatite[0][all],P,15,30.973761998,0.19039,0.00066,0.18699,0.00732,0.14966,0.00907
SPI MM1 Fluorapatite[0][all],S,16,32.06,0.00329,0.00005,0.00323,0.00013,0.00250,0.00016
SPI MM1 Fluorapatite[0][all],Ca,20,40.078,0.41202,0.00033,0.40466,0.01581,0.25030,0.01514
SPI MM1 Fluorapatite[0][all],Sr,38,87.62,0.00625,0.00013,0.00614,0.00027,0.00174,0.00011
SPI MM1 Fluorapatite[0][all],Y,39,88.905838,0.00528,0.00017,0.00518,0.00026,0.00145,0.00010
SPI MM1 Fluorapatite[0][all],La,57,138.90547,0.00111,0.00007,0.00109,0.00008,0.00019,0.00002
SPI MM1 Fluorapatite[0][all],Ce,58,140.116,0.00335,0.00008,0.00329,0.00015,0.00058,0.00004
# Notes
#	Analytical total: 1.018 ± 0.040
#	Residual written to SPI MM1 Fluorapatite[0][4][residual].msa.
#
# Spectrum
#	SPI MM1 Fluorapatite[1][all]['SPI MM1 Fluorapatite[1][4].msa']
#
# Fit Warnings
#	The k-ratio '[Ce M₃-M₅ + 3 others] = -1.149 ± 0.031' is more than 3σ negative.
#	The k-ratio '[La M₁-O₃ + 1 other] = -0.91 ± 0.19' is more than 3σ negative.
#
#
# Quantification results:
Name,Element,Z,A,C[z],U[C[z]],N[z]],U[N[z]],A[z],U[A[z]]
SPI MM1 Fluorapatite[1][all],O,8,15.999,0.36097,0.04029,0.35227,0.02548,0.54538,0.02771
SPI MM1 Fluorapatite[1][all],F,9,18.998403163,0.03791,0.00201,0.03699,0.00239,0.04823,0.00382
SPI MM1 Fluorapatite[1][all],Si,14,28.085,0.00139,0.00003,0.00136,0.00006,0.00120,0.00008
SPI MM1 Fluorapatite[1][all],P,15,30.973761998,0.19152,0.00066,0.18691,0.00738,0.14947,0.00912
SPI MM1 Fluorapatite[1][all],S,16,32.06,0.00315,0.00005,0.00308,0.00013,0.00238,0.00015
SPI MM1 Fluorapatite[1][all],Ca,20,40.078,0.41360,0.00033,0.40364,0.01590,0.24946,0.01520
SPI MM1 Fluorapatite[1][all],Sr,38,87.62,0.00612,0.00013,0.00597,0.00027,0.00169,0.00011
SPI MM1 Fluorapatite[1][all],Y,39,88.905838,0.00463,0.00017,0.00452,0.00024,0.00126,0.00009
SPI MM1 Fluorapatite[1][all],La,57,138.90547,0.00176,0.00007,0.00171,0.00010,0.00031,0.00002
SPI MM1 Fluorapatite[1][all],Ce,58,140.116,0.00364,0.00008,0.00355,0.00016,0.00063,0.00004
# Notes
#	Analytical total: 1.025 ± 0.040
#	Residual written to SPI MM1 Fluorapatite[1][4][residual].msa.
#
# Spectrum
#	SPI MM1 Fluorapatite[2][all]['SPI MM1 Fluorapatite[2][4].msa']
#
# Fit Warnings
#	The k-ratio '[Ce M₃-M₅ + 3 others] = -1.082 ± 0.031' is more than 3σ negative.
#	The k-ratio '[La M₁-O₃ + 1 other] = -0.61 ± 0.19' is more than 3σ negative.
#
#
# Quantification results:
Name,Element,Z,A,C[z],U[C[z]],N[z]],U[N[z]],A[z],U[A[z]]
SPI MM1 Fluorapatite[2][all],O,8,15.999,0.36028,0.04010,0.35301,0.02543,0.54650,0.02762
SPI MM1 Fluorapatite[2][all],F,9,18.998403163,0.03613,0.00191,0.03540,0.00228,0.04615,0.00365
SPI MM1 Fluorapatite[2][all],Si,14,28.085,0.00136,0.00003,0.00134,0.00006,0.00118,0.00008
SPI MM1 Fluorapatite[2][all],P,15,30.973761998,0.19110,0.00065,0.18724,0.00738,0.14973,0.00912
SPI MM1 Fluorapatite[2][all],S,16,32.06,0.00316,0.00005,0.00309,0.00013,0.00239,0.00015
SPI MM1 Fluorapatite[2][all],Ca,20,40.078,0.41335,0.00033,0.40502,0.01593,0.25030,0.01524
SPI MM1 Fluorapatite[2][all],Sr,38,87.62,0.00600,0.00013,0.00588,0.00026,0.00166,0.00011
SPI MM1 Fluorapatite[2][all],Y,39,88.905838,0.00492,0.00017,0.00482,0.00025,0.00134,0.00009
SPI MM1 Fluorapatite[2][all],La,57,138.90547,0.00119,0.00007,0.00116,0.00008,0.00021,0.00002
SPI MM1 Fluorapatite[2][all],Ce,58,140.116,0.00310,0.00008,0.00304,0.00014,0.00054,0.00004
# Notes
#	Analytical total: 1.021 ± 0.040
#	Residual written to SPI MM1 Fluorapatite[2][4][residual].msa.
#
# Spectrum
#	SPI MM1 Fluorapatite[3][all]['SPI MM1 Fluorapatite[3][4].msa']
#
# Fit Warnings
#	The k-ratio '[Ce M₃-M₅ + 3 others] = -1.025 ± 0.031' is more than 3σ negative.
#	The k-ratio '[La M₁-O₃ + 1 other] = -0.99 ± 0.19' is more than 3σ negative.
#
#
# Quantification results:
Name,Element,Z,A,C[z],U[C[z]],N[z]],U[N[z]],A[z],U[A[z]]
SPI MM1 Fluorapatite[3][all],O,8,15.999,0.35834,0.03976,0.35199,0.02532,0.54513,0.02755
SPI MM1 Fluorapatite[3][all],F,9,18.998403163,0.03740,0.00198,0.03674,0.00236,0.04792,0.00377
SPI MM1 Fluorapatite[3][all],Si,14,28.085,0.00141,0.00003,0.00138,0.00006,0.00122,0.00008
SPI MM1 Fluorapatite[3][all],P,15,30.973761998,0.19022,0.00065,0.18685,0.00733,0.14947,0.00906
SPI MM1 Fluorapatite[3][all],S,16,32.06,0.00322,0.00005,0.00316,0.00013,0.00244,0.00015
SPI MM1 Fluorapatite[3][all],Ca,20,40.078,0.41163,0.00033,0.40434,0.01582,0.24998,0.01514
SPI MM1 Fluorapatite[3][all],Sr,38,87.62,0.00610,0.00013,0.00599,0.00027,0.00169,0.00011
SPI MM1 Fluorapatite[3][all],Y,39,88.905838,0.00456,0.00017,0.00448,0.00024,0.00125,0.00009
SPI MM1 Fluorapatite[3][all],La,57,138.90547,0.00141,0.00007,0.00138,0.00009,0.00025,0.00002
SPI MM1 Fluorapatite[3][all],Ce,58,140.116,0.00375,0.00008,0.00369,0.00016,0.00065,0.00004
# Notes
#	Analytical total: 1.018 ± 0.040
#	Residual written to SPI MM1 Fluorapatite[3][4][residual].msa.
#
# Spectrum
#	SPI MM1 Fluorapatite[4][all]['SPI MM1 Fluorapatite[4][4].msa']
#
# Fit Warnings
#	The k-ratio '[Ce M₃-M₅ + 3 others] = -1.080 ± 0.031' is more than 3σ negative.
#
#
# Quantification results:
Name,Element,Z,A,C[z],U[C[z]],N[z]],U[N[z]],A[z],U[A[z]]
SPI MM1 Fluorapatite[4][all],O,8,15.999,0.35982,0.04005,0.35240,0.02541,0.54581,0.02763
SPI MM1 Fluorapatite[4][all],F,9,18.998403163,0.03659,0.00194,0.03584,0.00231,0.04675,0.00369
SPI MM1 Fluorapatite[4][all],Si,14,28.085,0.00152,0.00003,0.00149,0.00006,0.00131,0.00008
SPI MM1 Fluorapatite[4][all],P,15,30.973761998,0.19095,0.00066,0.18701,0.00736,0.14962,0.00911
SPI MM1 Fluorapatite[4][all],S,16,32.06,0.00312,0.00005,0.00305,0.00013,0.00236,0.00015
SPI MM1 Fluorapatite[4][all],Ca,20,40.078,0.41335,0.00033,0.40482,0.01590,0.25030,0.01522
SPI MM1 Fluorapatite[4][all],Sr,38,87.62,0.00616,0.00013,0.00603,0.00027,0.00171,0.00011
SPI MM1 Fluorapatite[4][all],Y,39,88.905838,0.00494,0.00017,0.00484,0.00025,0.00135,0.00009
SPI MM1 Fluorapatite[4][all],La,57,138.90547,0.00146,0.00007,0.00143,0.00009,0.00025,0.00002
SPI MM1 Fluorapatite[4][all],Ce,58,140.116,0.00316,0.00008,0.00309,0.00014,0.00055,0.00004
# Notes
#	Analytical total: 1.021 ± 0.040
#	Residual written to SPI MM1 Fluorapatite[4][4][residual].msa.
#
# Spectrum
#	SPI MM1 Fluorapatite[5][all]['SPI MM1 Fluorapatite[5][4].msa']
#
# Fit Warnings
#	The k-ratio '[Ce M₃-M₅ + 3 others] = -1.009 ± 0.031' is more than 3σ negative.
#
#
# Quantification results:
Name,Element,Z,A,C[z],U[C[z]],N[z]],U[N[z]],A[z],U[A[z]]
SPI MM1 Fluorapatite[5][all],O,8,15.999,0.35826,0.03976,0.35157,0.02531,0.54498,0.02756
SPI MM1 Fluorapatite[5][all],F,9,18.998403163,0.03697,0.00195,0.03628,0.00233,0.04736,0.00373
SPI MM1 Fluorapatite[5][all],Si,14,28.085,0.00136,0.00003,0.00134,0.00006,0.00118,0.00008
SPI MM1 Fluorapatite[5][all],P,15,30.973761998,0.19056,0.00067,0.18700,0.00733,0.14973,0.00908
SPI MM1 Fluorapatite[5][all],S,16,32.06,0.00310,0.00005,0.00304,0.00013,0.00235,0.00015
SPI MM1 Fluorapatite[5][all],Ca,20,40.078,0.41226,0.00033,0.40457,0.01581,0.25035,0.01516
SPI MM1 Fluorapatite[5][all],Sr,38,87.62,0.00626,0.00013,0.00614,0.00027,0.00174,0.00011
SPI MM1 Fluorapatite[5][all],Y,39,88.905838,0.00518,0.00017,0.00508,0.00026,0.00142,0.00010
SPI MM1 Fluorapatite[5][all],La,57,138.90547,0.00141,0.00007,0.00139,0.00009,0.00025,0.00002
SPI MM1 Fluorapatite[5][all],Ce,58,140.116,0.00365,0.00008,0.00358,0.00016,0.00063,0.00004
# Notes
#	Analytical total: 1.019 ± 0.040
#	Residual written to SPI MM1 Fluorapatite[5][4][residual].msa.
#
# Spectrum
#	SPI MM1 Fluorapatite[6][all]['SPI MM1 Fluorapatite[6][4].msa']
#
# Fit Warnings
#	The k-ratio '[Ce M₃-M₅ + 3 others] = -1.095 ± 0.031' is more than 3σ negative.
#
#
# Quantification results:
Name,Element,Z,A,C[z],U[C[z]],N[z]],U[N[z]],A[z],U[A[z]]
SPI MM1 Fluorapatite[6][all],O,8,15.999,0.35874,0.03984,0.35176,0.02533,0.54477,0.02758
SPI MM1 Fluorapatite[6][all],F,9,18.998403163,0.03790,0.00200,0.03716,0.00238,0.04847,0.00381
SPI MM1 Fluorapatite[6][all],Si,14,28.085,0.00144,0.00003,0.00141,0.00006,0.00125,0.00008
SPI MM1 Fluorapatite[6][all],P,15,30.973761998,0.19063,0.00066,0.18692,0.00733,0.14953,0.00906
SPI MM1 Fluorapatite[6][all],S,16,32.06,0.00322,0.00005,0.00315,0.00013,0.00244,0.00015
SPI MM1 Fluorapatite[6][all],Ca,20,40.078,0.41174,0.00033,0.40373,0.01579,0.24960,0.01511
SPI MM1 Fluorapatite[6][all],Sr,38,87.62,0.00623,0.00013,0.00610,0.00027,0.00173,0.00011
SPI MM1 Fluorapatite[6][all],Y,39,88.905838,0.00492,0.00017,0.00482,0.00025,0.00134,0.00009
SPI MM1 Fluorapatite[6][all],La,57,138.90547,0.00137,0.00007,0.00134,0.00009,0.00024,0.00002
SPI MM1 Fluorapatite[6][all],Ce,58,140.116,0.00366,0.00008,0.00359,0.00016,0.00064,0.00004
# Notes
#	Analytical total: 1.020 ± 0.040
#	Residual written to SPI MM1 Fluorapatite[6][4][residual].msa.
#
# Spectrum
#	SPI MM1 Fluorapatite[7][all]['SPI MM1 Fluorapatite[7][4].msa']
#
# Fit Warnings
#	The k-ratio '[Ce M₃-M₅ + 3 others] = -1.028 ± 0.031' is more than 3σ negative.
#
#
# Quantification results:
Name,Element,Z,A,C[z],U[C[z]],N[z]],U[N[z]],A[z],U[A[z]]
SPI MM1 Fluorapatite[7][all],O,8,15.999,0.35918,0.03987,0.35174,0.02532,0.54533,0.02756
SPI MM1 Fluorapatite[7][all],F,9,18.998403163,0.03708,0.00196,0.03631,0.00233,0.04741,0.00373
SPI MM1 Fluorapatite[7][all],Si,14,28.085,0.00160,0.00003,0.00157,0.00007,0.00138,0.00009
SPI MM1 Fluorapatite[7][all],P,15,30.973761998,0.19068,0.00068,0.18673,0.00732,0.14954,0.00907
SPI MM1 Fluorapatite[7][all],S,16,32.06,0.00346,0.00005,0.00339,0.00014,0.00262,0.00016
SPI MM1 Fluorapatite[7][all],Ca,20,40.078,0.41165,0.00033,0.40312,0.01576,0.24949,0.01512
SPI MM1 Fluorapatite[7][all],Sr,38,87.62,0.00645,0.00013,0.00631,0.00028,0.00179,0.00011
SPI MM1 Fluorapatite[7][all],Y,39,88.905838,0.00520,0.00017,0.00509,0.00026,0.00142,0.00010
SPI MM1 Fluorapatite[7][all],La,57,138.90547,0.00185,0.00007,0.00181,0.00010,0.00032,0.00002
SPI MM1 Fluorapatite[7][all],Ce,58,140.116,0.00402,0.00008,0.00393,0.00017,0.00070,0.00004
# Notes
#	Analytical total: 1.021 ± 0.040
#	Residual written to SPI MM1 Fluorapatite[7][4][residual].msa.
#
# Spectrum
#	Sum[8 spectra]['Sum spectrum']
#
# Fit Warnings
#	The k-ratio '[Ce M₃-M₅ + 3 others] = -1.066 ± 0.011' is more than 3σ negative.
#	The k-ratio '[La M₁-O₃ + 1 other] = -0.327 ± 0.066' is more than 3σ negative.
#
#
# Quantification results:
Name,Element,Z,A,C[z],U[C[z]],N[z]],U[N[z]],A[z],U[A[z]]
Sum[8 spectra],O,8,15.999,0.35922,0.03992,0.35207,0.02536,0.54538,0.02759
Sum[8 spectra],F,9,18.998403163,0.03710,0.00195,0.03636,0.00233,0.04744,0.00373
Sum[8 spectra],Si,14,28.085,0.00144,0.00001,0.00142,0.00006,0.00125,0.00008
Sum[8 spectra],P,15,30.973761998,0.19076,0.00065,0.18696,0.00734,0.14959,0.00908
Sum[8 spectra],S,16,32.06,0.00321,0.00004,0.00315,0.00013,0.00243,0.00015
Sum[8 spectra],Ca,20,40.078,0.41245,0.00031,0.40424,0.01584,0.24997,0.01516
Sum[8 spectra],Sr,38,87.62,0.00619,0.00006,0.00607,0.00025,0.00172,0.00011
Sum[8 spectra],Y,39,88.905838,0.00495,0.00006,0.00485,0.00020,0.00135,0.00008
Sum[8 spectra],La,57,138.90547,0.00144,0.00003,0.00141,0.00006,0.00025,0.00002
Sum[8 spectra],Ce,58,140.116,0.00354,0.00003,0.00347,0.00014,0.00061,0.00004
# Notes
#	Analytical total: 1.020 ± 0.040
#
