Repository: NicholasWMRitchie/spex_quant

# spex_quant
Spectral data for evaluating `spex`.  It contains both standard spectra and sample spectra.

 * N132962 represents the TESCAN MIRA4 with 4 silicon nitride window silicon drift detectors in 217 D113 at NIST Gaitherburg.
  * Reference set: "N132962 20 keV" built using 'n132962_20keV.bat' for 20 keV analyses

File: N132962/Quantification/20 keV/MMM1/fluorapatite.csv
# Configuration
#   Username: Nicholas W. M. Ritchie
#   Timestamp: 2025-10-23 12:49:31
#   Application: spex version 0.0.121
#   References: `N132962 20 keV` revision 88 - 2025-10-23 11:16:18 -04:00
# Configuration warnings
#   There are no suitable references for [Ce M₁-O₂ and 1 others; 0.0013>.
# Spectrum
#   SPI MM1 Fluorapatite[0][all]['SPI MM1 Fluorapatite[0][4].msa']
# Fit warnings
#   The k-ratio '[La M₃-M₅ + 4 others] = -0.05672 ± 0.00073' is more than 3σ negative.
#   The k-ratio '[Sr L₁-L₃ + 1 other] = -0.759 ± 0.031' is more than 3σ negative.
# Quantification results
Name,Element,Z,A,C[z],U[C[z]],N[z],U[N[z]],A[z],U[A[z]]
SPI MM1 Fluorapatite[0][all],O,8,15.999,0.41513,0.04115,0.38622,0.02351,0.58045,0.02418
SPI MM1 Fluorapatite[0][all],F,9,18.998403163,0.03784,0.00210,0.03521,0.00232,0.04456,0.00349
SPI MM1 Fluorapatite[0][all],Si,14,28.085,0.00148,0.00003,0.00138,0.00006,0.00118,0.00007
SPI MM1 Fluorapatite[0][all],P,15,30.973761998,0.19157,0.00069,0.17823,0.00685,0.13836,0.00798
SPI MM1 Fluorapatite[0][all],S,16,32.06,0.00327,0.00005,0.00305,0.00012,0.00228,0.00014
SPI MM1 Fluorapatite[0][all],Ca,20,40.078,0.41254,0.00034,0.38381,0.01472,0.23027,0.01326
SPI MM1 Fluorapatite[0][all],Sr,38,87.62,0.00643,0.00046,0.00599,0.00048,0.00164,0.00015
SPI MM1 Fluorapatite[0][all],Y,39,88.905838,0.00213,0.00055,0.00198,0.00052,0.00054,0.00014
SPI MM1 Fluorapatite[0][all],La,57,138.90547,0.00111,0.00007,0.00103,0.00008,0.00018,0.00002
SPI MM1 Fluorapatite[0][all],Ce,58,140.116,0.00334,0.00008,0.00311,0.00014,0.00053,0.00003
# Notes
#   Analytical total: 1.075 ± 0.041
#   Duane-Hunt: 20.20 keV
#   Residual written to SPI MM1 Fluorapatite[0][4][residual].msa.
#   Plot output to 'SPI MM1 Fluorapatite[0][4][quantify].pdf'
# Spectrum
#   SPI MM1 Fluorapatite[1][all]['SPI MM1 Fluorapatite[1][4].msa']
# Fit warnings
#   The k-ratio '[La M₃-M₅ + 4 others] = -0.05573 ± 0.00073' is more than 3σ negative.
#   The k-ratio '[Sr L₁-L₃ + 1 other] = -0.740 ± 0.031' is more than 3σ negative.
#   The k-ratio '[La M₁-O₃ + 1 other] = -0.90 ± 0.19' is more than 3σ negative.
# Quantification results
Name,Element,Z,A,C[z],U[C[z]],N[z],U[N[z]],A[z],U[A[z]]
SPI MM1 Fluorapatite[1][all],O,8,15.999,0.41800,0.04173,0.38728,0.02370,0.58088,0.02435
SPI MM1 Fluorapatite[1][all],F,9,18.998403163,0.03902,0.00218,0.03616,0.00240,0.04567,0.00360
SPI MM1 Fluorapatite[1][all],Si,14,28.085,0.00140,0.00003,0.00130,0.00006,0.00111,0.00007
SPI MM1 Fluorapatite[1][all],P,15,30.973761998,0.19242,0.00057,0.17827,0.00692,0.13812,0.00802
SPI MM1 Fluorapatite[1][all],S,16,32.06,0.00313,0.00005,0.00290,0.00012,0.00217,0.00013
SPI MM1 Fluorapatite[1][all],Ca,20,40.078,0.41408,0.00034,0.38364,0.01486,0.22971,0.01333
SPI MM1 Fluorapatite[1][all],Sr,38,87.62,0.00460,0.00046,0.00427,0.00046,0.00117,0.00014
SPI MM1 Fluorapatite[1][all],Y,39,88.905838,0.00128,0.00056,0.00119,0.00052,0.00032,0.00014
SPI MM1 Fluorapatite[1][all],La,57,138.90547,0.00175,0.00007,0.00163,0.00009,0.00028,0.00002
SPI MM1 Fluorapatite[1][all],Ce,58,140.116,0.00364,0.00008,0.00337,0.00015,0.00058,0.00004
# Notes
#   Analytical total: 1.079 ± 0.042
#   Duane-Hunt: 20.20 keV
#   Residual written to SPI MM1 Fluorapatite[1][4][residual].msa.
#   Plot output to 'SPI MM1 Fluorapatite[1][4][quantify].pdf'
# Spectrum
#   SPI MM1 Fluorapatite[2][all]['SPI MM1 Fluorapatite[2][4].msa']
# Fit warnings
#   The k-ratio '[La M₃-M₅ + 4 others] = -0.05701 ± 0.00073' is more than 3σ negative.
#   The k-ratio '[Sr L₁-L₃ + 1 other] = -0.741 ± 0.031' is more than 3σ negative.
#   The k-ratio '[La M₁-O₃ + 1 other] = -0.61 ± 0.19' is more than 3σ negative.
# Quantification results
Name,Element,Z,A,C[z],U[C[z]],N[z],U[N[z]],A[z],U[A[z]]
SPI MM1 Fluorapatite[2][all],O,8,15.999,0.41751,0.04158,0.38864,0.02368,0.58232,0.02427
SPI MM1 Fluorapatite[2][all],F,9,18.998403163,0.03720,0.00207,0.03462,0.00230,0.04369,0.00344
SPI MM1 Fluorapatite[2][all],Si,14,28.085,0.00138,0.00003,0.00128,0.00006,0.00109,0.00007
SPI MM1 Fluorapatite[2][all],P,15,30.973761998,0.19213,0.00059,0.17884,0.00695,0.13841,0.00804
SPI MM1 Fluorapatite[2][all],S,16,32.06,0.00313,0.00005,0.00292,0.00012,0.00218,0.00013
SPI MM1 Fluorapatite[2][all],Ca,20,40.078,0.41377,0.00034,0.38516,0.01493,0.23038,0.01337
SPI MM1 Fluorapatite[2][all],Sr,38,87.62,0.00488,0.00046,0.00454,0.00046,0.00124,0.00014
SPI MM1 Fluorapatite[2][all],Y,39,88.905838,0.00000,0.00039,0.00000,0.00036,0.00000,0.00010
SPI MM1 Fluorapatite[2][all],La,57,138.90547,0.00118,0.00007,0.00110,0.00008,0.00019,0.00002
SPI MM1 Fluorapatite[2][all],Ce,58,140.116,0.00310,0.00008,0.00289,0.00013,0.00049,0.00003
# Notes
#   Analytical total: 1.074 ± 0.042
#   Duane-Hunt: 20.20 keV
#   Residual written to SPI MM1 Fluorapatite[2][4][residual].msa.
#   Plot output to 'SPI MM1 Fluorapatite[2][4][quantify].pdf'
# Spectrum
#   SPI MM1 Fluorapatite[3][all]['SPI MM1 Fluorapatite[3][4].msa']
# Fit warnings
#   The k-ratio '[La M₃-M₅ + 4 others] = -0.05699 ± 0.00073' is more than 3σ negative.
#   The k-ratio '[Sr L₁-L₃ + 1 other] = -0.747 ± 0.031' is more than 3σ negative.
#   The k-ratio '[La M₁-O₃ + 1 other] = -0.98 ± 0.19' is more than 3σ negative.
# Quantification results
Name,Element,Z,A,C[z],U[C[z]],N[z],U[N[z]],A[z],U[A[z]]
SPI MM1 Fluorapatite[3][all],O,8,15.999,0.41545,0.04123,0.38643,0.02354,0.58051,0.02421
SPI MM1 Fluorapatite[3][all],F,9,18.998403163,0.03841,0.00214,0.03573,0.00236,0.04520,0.00354
SPI MM1 Fluorapatite[3][all],Si,14,28.085,0.00142,0.00003,0.00132,0.00006,0.00113,0.00007
SPI MM1 Fluorapatite[3][all],P,15,30.973761998,0.19146,0.00070,0.17809,0.00686,0.13819,0.00798
SPI MM1 Fluorapatite[3][all],S,16,32.06,0.00321,0.00005,0.00298,0.00012,0.00224,0.00013
SPI MM1 Fluorapatite[3][all],Ca,20,40.078,0.41219,0.00034,0.38340,0.01473,0.22992,0.01326
SPI MM1 Fluorapatite[3][all],Sr,38,87.62,0.00658,0.00046,0.00612,0.00049,0.00168,0.00015
SPI MM1 Fluorapatite[3][all],Y,39,88.905838,0.00122,0.00055,0.00113,0.00052,0.00031,0.00014
SPI MM1 Fluorapatite[3][all],La,57,138.90547,0.00140,0.00007,0.00131,0.00008,0.00023,0.00002
SPI MM1 Fluorapatite[3][all],Ce,58,140.116,0.00375,0.00008,0.00349,0.00015,0.00060,0.00004
# Notes
#   Analytical total: 1.075 ± 0.041
#   Duane-Hunt: 20.20 keV
#   Residual written to SPI MM1 Fluorapatite[3][4][residual].msa.
#   Plot output to 'SPI MM1 Fluorapatite[3][4][quantify].pdf'
# Spectrum
#   SPI MM1 Fluorapatite[4][all]['SPI MM1 Fluorapatite[4][4].msa']
# Fit warnings
#   The k-ratio '[La M₃-M₅ + 4 others] = -0.05764 ± 0.00073' is more than 3σ negative.
#   The k-ratio '[Sr L₁-L₃ + 1 other] = -0.762 ± 0.031' is more than 3σ negative.
#   The k-ratio '[Y K-L₃ + 1 other] = -0.00200 ± 0.00039' is more than 3σ negative.
# Quantification results
Name,Element,Z,A,C[z],U[C[z]],N[z],U[N[z]],A[z],U[A[z]]
SPI MM1 Fluorapatite[4][all],O,8,15.999,0.41709,0.04155,0.38830,0.02367,0.58182,0.02428
SPI MM1 Fluorapatite[4][all],F,9,18.998403163,0.03769,0.00210,0.03509,0.00233,0.04427,0.00349
SPI MM1 Fluorapatite[4][all],Si,14,28.085,0.00153,0.00003,0.00143,0.00006,0.00122,0.00007
SPI MM1 Fluorapatite[4][all],P,15,30.973761998,0.19188,0.00056,0.17864,0.00693,0.13826,0.00803
SPI MM1 Fluorapatite[4][all],S,16,32.06,0.00309,0.00004,0.00288,0.00012,0.00215,0.00013
SPI MM1 Fluorapatite[4][all],Ca,20,40.078,0.41375,0.00034,0.38519,0.01492,0.23040,0.01337
SPI MM1 Fluorapatite[4][all],Sr,38,87.62,0.00450,0.00046,0.00419,0.00046,0.00115,0.00014
SPI MM1 Fluorapatite[4][all],Y,39,88.905838,0.00000,0.00039,0.00000,0.00036,0.00000,0.00010
SPI MM1 Fluorapatite[4][all],La,57,138.90547,0.00145,0.00007,0.00135,0.00009,0.00023,0.00002
SPI MM1 Fluorapatite[4][all],Ce,58,140.116,0.00316,0.00008,0.00294,0.00013,0.00050,0.00003
# Notes
#   Analytical total: 1.074 ± 0.042
#   Duane-Hunt: 20.20 keV
#   Residual written to SPI MM1 Fluorapatite[4][4][residual].msa.
#   Plot output to 'SPI MM1 Fluorapatite[4][4][quantify].pdf'
# Spectrum
#   SPI MM1 Fluorapatite[5][all]['SPI MM1 Fluorapatite[5][4].msa']
# Fit warnings
#   The k-ratio '[La M₃-M₅ + 4 others] = -0.05564 ± 0.00073' is more than 3σ negative.
#   The k-ratio '[Sr L₁-L₃ + 1 other] = -0.792 ± 0.031' is more than 3σ negative.
#   The k-ratio '[La M₅-N₃ + 15 others] = -0.00262 ± 0.00086' is more than 3σ negative.
# Quantification results
Name,Element,Z,A,C[z],U[C[z]],N[z],U[N[z]],A[z],U[A[z]]
SPI MM1 Fluorapatite[5][all],O,8,15.999,0.41540,0.04122,0.38627,0.02354,0.58053,0.02421
SPI MM1 Fluorapatite[5][all],F,9,18.998403163,0.03800,0.00211,0.03533,0.00233,0.04472,0.00351
SPI MM1 Fluorapatite[5][all],Si,14,28.085,0.00137,0.00003,0.00128,0.00006,0.00109,0.00007
SPI MM1 Fluorapatite[5][all],P,15,30.973761998,0.19170,0.00068,0.17826,0.00686,0.13838,0.00799
SPI MM1 Fluorapatite[5][all],S,16,32.06,0.00308,0.00004,0.00287,0.00012,0.00215,0.00013
SPI MM1 Fluorapatite[5][all],Ca,20,40.078,0.41277,0.00034,0.38383,0.01474,0.23028,0.01328
SPI MM1 Fluorapatite[5][all],Sr,38,87.62,0.00619,0.00046,0.00575,0.00048,0.00158,0.00015
SPI MM1 Fluorapatite[5][all],Y,39,88.905838,0.00184,0.00056,0.00171,0.00052,0.00046,0.00014
SPI MM1 Fluorapatite[5][all],La,57,138.90547,0.00141,0.00007,0.00131,0.00008,0.00023,0.00002
SPI MM1 Fluorapatite[5][all],Ce,58,140.116,0.00365,0.00008,0.00339,0.00015,0.00058,0.00004
# Notes
#   Analytical total: 1.075 ± 0.041
#   Duane-Hunt: 20.20 keV
#   Residual written to SPI MM1 Fluorapatite[5][4][residual].msa.
#   Plot output to 'SPI MM1 Fluorapatite[5][4][quantify].pdf'
# Spectrum
#   SPI MM1 Fluorapatite[6][all]['SPI MM1 Fluorapatite[6][4].msa']
# Fit warnings
#   The k-ratio '[La M₃-M₅ + 4 others] = -0.05786 ± 0.00073' is more than 3σ negative.
#   The k-ratio '[Sr L₁-L₃ + 1 other] = -0.795 ± 0.031' is more than 3σ negative.
#   The k-ratio '[Y K-L₃ + 1 other] = -0.00128 ± 0.00039' is more than 3σ negative.
# Quantification results
Name,Element,Z,A,C[z],U[C[z]],N[z],U[N[z]],A[z],U[A[z]]
SPI MM1 Fluorapatite[6][all],O,8,15.999,0.41569,0.04132,0.38756,0.02361,0.58070,0.02425
SPI MM1 Fluorapatite[6][all],F,9,18.998403163,0.03903,0.00217,0.03639,0.00240,0.04592,0.00360
SPI MM1 Fluorapatite[6][all],Si,14,28.085,0.00145,0.00003,0.00135,0.00006,0.00116,0.00007
SPI MM1 Fluorapatite[6][all],P,15,30.973761998,0.19154,0.00056,0.17858,0.00690,0.13821,0.00799
SPI MM1 Fluorapatite[6][all],S,16,32.06,0.00319,0.00005,0.00298,0.00012,0.00223,0.00013
SPI MM1 Fluorapatite[6][all],Ca,20,40.078,0.41213,0.00034,0.38424,0.01483,0.22983,0.01328
SPI MM1 Fluorapatite[6][all],Sr,38,87.62,0.00451,0.00046,0.00421,0.00046,0.00115,0.00014
SPI MM1 Fluorapatite[6][all],Y,39,88.905838,0.00000,0.00039,0.00000,0.00036,0.00000,0.00010
SPI MM1 Fluorapatite[6][all],La,57,138.90547,0.00137,0.00007,0.00127,0.00008,0.00022,0.00002
SPI MM1 Fluorapatite[6][all],Ce,58,140.116,0.00366,0.00008,0.00341,0.00015,0.00058,0.00004
# Notes
#   Analytical total: 1.073 ± 0.041
#   Duane-Hunt: 20.20 keV
#   Residual written to SPI MM1 Fluorapatite[6][4][residual].msa.
#   Plot output to 'SPI MM1 Fluorapatite[6][4][quantify].pdf'
# Spectrum
#   SPI MM1 Fluorapatite[7][all]['SPI MM1 Fluorapatite[7][4].msa']
# Fit warnings
#   The k-ratio '[La M₃-M₅ + 4 others] = -0.05739 ± 0.00073' is more than 3σ negative.
#   The k-ratio '[Sr L₁-L₃ + 1 other] = -0.735 ± 0.031' is more than 3σ negative.
# Quantification results
Name,Element,Z,A,C[z],U[C[z]],N[z],U[N[z]],A[z],U[A[z]]
SPI MM1 Fluorapatite[7][all],O,8,15.999,0.41650,0.04135,0.38688,0.02357,0.58112,0.02421
SPI MM1 Fluorapatite[7][all],F,9,18.998403163,0.03813,0.00212,0.03542,0.00234,0.04480,0.00352
SPI MM1 Fluorapatite[7][all],Si,14,28.085,0.00161,0.00003,0.00150,0.00006,0.00128,0.00008
SPI MM1 Fluorapatite[7][all],P,15,30.973761998,0.19156,0.00059,0.17794,0.00686,0.13806,0.00798
SPI MM1 Fluorapatite[7][all],S,16,32.06,0.00344,0.00005,0.00320,0.00013,0.00240,0.00014
SPI MM1 Fluorapatite[7][all],Ca,20,40.078,0.41212,0.00034,0.38282,0.01473,0.22955,0.01326
SPI MM1 Fluorapatite[7][all],Sr,38,87.62,0.00499,0.00046,0.00464,0.00046,0.00127,0.00014
SPI MM1 Fluorapatite[7][all],Y,39,88.905838,0.00234,0.00056,0.00218,0.00053,0.00059,0.00014
SPI MM1 Fluorapatite[7][all],La,57,138.90547,0.00184,0.00007,0.00171,0.00009,0.00030,0.00002
SPI MM1 Fluorapatite[7][all],Ce,58,140.116,0.00401,0.00008,0.00373,0.00016,0.00064,0.00004
# Notes
#   Analytical total: 1.077 ± 0.041
#   Duane-Hunt: 20.16 keV
#   Residual written to SPI MM1 Fluorapatite[7][4][residual].msa.
#   Plot output to 'SPI MM1 Fluorapatite[7][4][quantify].pdf'
# Result Comparison
Name,O,F,Si,P,S,Ca,Sr,Y,La,Ce,Σ
SPI MM1 Fluorapatite[0][all],0.415 ± 0.041,0.0378 ± 0.0021,0.001481 ± 0.000028,0.19157 ± 0.00069,0.003273 ± 0.000047,0.41254 ± 0.00034,0.00643 ± 0.00046,0.00213 ± 0.00055,0.001108 ± 0.000072,0.003343 ± 0.000077,1.075 ± 0.041
SPI MM1 Fluorapatite[1][all],0.418 ± 0.042,0.0390 ± 0.0022,0.001401 ± 0.000028,0.19242 ± 0.00057,0.003134 ± 0.000045,0.41408 ± 0.00034,0.00460 ± 0.00046,0.00128 ± 0.00056,0.001754 ± 0.000073,0.003639 ± 0.000077,1.079 ± 0.042
SPI MM1 Fluorapatite[2][all],0.418 ± 0.042,0.0372 ± 0.0021,0.001377 ± 0.000028,0.19213 ± 0.00059,0.003134 ± 0.000045,0.41377 ± 0.00034,0.00488 ± 0.00046,0.00000 ± 0.00039,0.001184 ± 0.000073,0.003102 ± 0.000077,1.074 ± 0.042
SPI MM1 Fluorapatite[3][all],0.415 ± 0.041,0.0384 ± 0.0021,0.001421 ± 0.000028,0.19146 ± 0.00070,0.003205 ± 0.000046,0.41219 ± 0.00034,0.00658 ± 0.00046,0.00122 ± 0.00055,0.001405 ± 0.000073,0.003747 ± 0.000078,1.075 ± 0.041
SPI MM1 Fluorapatite[4][all],0.417 ± 0.042,0.0377 ± 0.0021,0.001533 ± 0.000028,0.19188 ± 0.00056,0.003093 ± 0.000045,0.41375 ± 0.00034,0.00450 ± 0.00046,0.00000 ± 0.00039,0.001454 ± 0.000072,0.003156 ± 0.000077,1.074 ± 0.042
SPI MM1 Fluorapatite[5][all],0.415 ± 0.041,0.0380 ± 0.0021,0.001372 ± 0.000028,0.19170 ± 0.00068,0.003082 ± 0.000045,0.41277 ± 0.00034,0.00619 ± 0.00046,0.00184 ± 0.00056,0.001412 ± 0.000073,0.003648 ± 0.000077,1.075 ± 0.041
SPI MM1 Fluorapatite[6][all],0.416 ± 0.041,0.0390 ± 0.0022,0.001452 ± 0.000028,0.19154 ± 0.00056,0.003192 ± 0.000045,0.41213 ± 0.00034,0.00451 ± 0.00046,0.00000 ± 0.00039,0.001367 ± 0.000072,0.003661 ± 0.000077,1.073 ± 0.041
SPI MM1 Fluorapatite[7][all],0.416 ± 0.041,0.0381 ± 0.0021,0.001612 ± 0.000028,0.19156 ± 0.00059,0.003440 ± 0.000048,0.41212 ± 0.00034,0.00499 ± 0.00046,0.00234 ± 0.00056,0.001843 ± 0.000073,0.004013 ± 0.000078,1.077 ± 0.041
Mean,0.4163 ± 0.0011,0.03817 ± 0.00064,0.001456 ± 0.000083,0.19178 ± 0.00034,0.00319 ± 0.00012,0.41292 ± 0.00082,0.00534 ± 0.00090,0.00110 ± 0.00099,0.00144 ± 0.00025,0.00354 ± 0.00031,1.0753 ± 0.0020

File: N132962/Quantification/20 keV/MMM1/galena.csv
# Configuration
#	Username: nritchie
#	Timestamp: 2025-09-17 15:06:01.690852900 -04:00
#	Application: spex v0.0.110
#	References: `N132962 20 keV` revision 365 - 2025-09-15 15:44:22 -04:00
#
# Configuration Warnings
#	None
#
# Spectrum
#	SPI MM1dup Galena[0][all]['SPI MM1 Galena[0][4].msa']
#
# Fit Warnings
#	The k-ratio '[Pb M₃-M₅ + 1 other] = -0.00663 ± 0.00067' is more than 3σ negative.
#	The k-ratio '[Pb M₂-M₄] = -0.44 ± 0.14' is more than 3σ negative.
#
#
# Quantification results:
Name,Element,Z,A,C[z],U[C[z]],N[z]],U[N[z]],A[z],U[A[z]]
SPI MM1dup Galena[0][all],S,16,32.06,0.12697,0.00043,0.12884,0.00041,0.48872,0.00091
SPI MM1dup Galena[0][all],Pb,82,207.2,0.85851,0.00109,0.87116,0.00041,0.51128,0.00091
# Notes
#	Analytical total: 0.9855 ± 0.0012
#	Residual written to SPI MM1 Galena[0][4][residual].msa.
#
# Spectrum
#	SPI MM1dup Galena[1][all]['SPI MM1 Galena[1][4].msa']
#
# Fit Warnings
#	The k-ratio '[Pb M₃-M₅ + 1 other] = -0.00548 ± 0.00068' is more than 3σ negative.
#	The k-ratio '[Pb M₂-M₄] = -0.60 ± 0.14' is more than 3σ negative.
#
#
# Quantification results:
Name,Element,Z,A,C[z],U[C[z]],N[z]],U[N[z]],A[z],U[A[z]]
SPI MM1dup Galena[1][all],S,16,32.06,0.12661,0.00043,0.12876,0.00041,0.48853,0.00091
SPI MM1dup Galena[1][all],Pb,82,207.2,0.85667,0.00109,0.87124,0.00041,0.51147,0.00091
# Notes
#	Analytical total: 0.9833 ± 0.0012
#	Residual written to SPI MM1 Galena[1][4][residual].msa.
#
# Spectrum
#	SPI MM1dup Galena[2][all]['SPI MM1 Galena[2][4].msa']
#
# Fit Warnings
#	The k-ratio '[Pb M₃-M₅ + 1 other] = -0.00754 ± 0.00067' is more than 3σ negative.
#
#
# Quantification results:
Name,Element,Z,A,C[z],U[C[z]],N[z]],U[N[z]],A[z],U[A[z]]
SPI MM1dup Galena[2][all],S,16,32.06,0.12658,0.00043,0.12884,0.00041,0.48871,0.00091
SPI MM1dup Galena[2][all],Pb,82,207.2,0.85587,0.00109,0.87116,0.00041,0.51129,0.00091
# Notes
#	Analytical total: 0.9824 ± 0.0012
#	Residual written to SPI MM1 Galena[2][4][residual].msa.
#
# Spectrum
#	SPI MM1dup Galena[3][all]['SPI MM1 Galena[3][4].msa']
#
# Fit Warnings
#	The k-ratio '[Pb M₃-M₅ + 1 other] = -0.00553 ± 0.00068' is more than 3σ negative.
#	The k-ratio '[Pb M₂-M₄] = -0.78 ± 0.14' is more than 3σ negative.
#
#
# Quantification results:
Name,Element,Z,A,C[z],U[C[z]],N[z]],U[N[z]],A[z],U[A[z]]
SPI MM1dup Galena[3][all],S,16,32.06,0.12685,0.00043,0.12906,0.00041,0.48919,0.00091
SPI MM1dup Galena[3][all],Pb,82,207.2,0.85601,0.00109,0.87094,0.00041,0.51081,0.00091
# Notes
#	Analytical total: 0.9829 ± 0.0012
#	Residual written to SPI MM1 Galena[3][4][residual].msa.
#
# Spectrum
#	SPI MM1dup Galena[4][all]['SPI MM1 Galena[4][4].msa']
#
# Fit Warnings
#	The k-ratio '[Pb M₃-M₅ + 1 other] = -0.00529 ± 0.00068' is more than 3σ negative.
#
#
# Quantification results:
Name,Element,Z,A,C[z],U[C[z]],N[z]],U[N[z]],A[z],U[A[z]]
SPI MM1dup Galena[4][all],S,16,32.06,0.12672,0.00043,0.12853,0.00041,0.48803,0.00091
SPI MM1dup Galena[4][all],Pb,82,207.2,0.85919,0.00109,0.87147,0.00041,0.51197,0.00091
# Notes
#	Analytical total: 0.9859 ± 0.0012
#	Residual written to SPI MM1 Galena[4][4][residual].msa.
#
# Spectrum
#	SPI MM1dup Galena[5][all]['SPI MM1 Galena[5][4].msa']
#
# Fit Warnings
#	The k-ratio '[Pb M₃-M₅ + 1 other] = -0.00798 ± 0.00067' is more than 3σ negative.
#	The k-ratio '[Pb M₂-M₄] = -0.65 ± 0.14' is more than 3σ negative.
#
#
# Quantification results:
Name,Element,Z,A,C[z],U[C[z]],N[z]],U[N[z]],A[z],U[A[z]]
SPI MM1dup Galena[5][all],S,16,32.06,0.12757,0.00044,0.12940,0.00041,0.48996,0.00091
SPI MM1dup Galena[5][all],Pb,82,207.2,0.85828,0.00109,0.87060,0.00041,0.51004,0.00091
# Notes
#	Analytical total: 0.9859 ± 0.0012
#	Residual written to SPI MM1 Galena[5][4][residual].msa.
#
# Spectrum
#	SPI MM1dup Galena[6][all]['SPI MM1 Galena[6][4].msa']
#
# Fit Warnings
#	The k-ratio '[Pb M₃-M₅ + 1 other] = -0.00903 ± 0.00067' is more than 3σ negative.
#
#
# Quantification results:
Name,Element,Z,A,C[z],U[C[z]],N[z]],U[N[z]],A[z],U[A[z]]
SPI MM1dup Galena[6][all],S,16,32.06,0.12696,0.00043,0.12907,0.00041,0.48921,0.00091
SPI MM1dup Galena[6][all],Pb,82,207.2,0.85668,0.00109,0.87093,0.00041,0.51079,0.00091
# Notes
#	Analytical total: 0.9836 ± 0.0012
#	Residual written to SPI MM1 Galena[6][4][residual].msa.
#
# Spectrum
#	SPI MM1dup Galena[7][all]['SPI MM1 Galena[7][4].msa']
#
# Fit Warnings
#	The k-ratio '[Pb M₃-M₅ + 1 other] = -0.00296 ± 0.00068' is more than 3σ negative.
#	The k-ratio '[Pb M₂-M₄] = -0.86 ± 0.14' is more than 3σ negative.
#
#
# Quantification results:
Name,Element,Z,A,C[z],U[C[z]],N[z]],U[N[z]],A[z],U[A[z]]
SPI MM1dup Galena[7][all],S,16,32.06,0.12697,0.00043,0.12881,0.00041,0.48864,0.00091
SPI MM1dup Galena[7][all],Pb,82,207.2,0.85872,0.00109,0.87119,0.00041,0.51136,0.00091
# Notes
#	Analytical total: 0.9857 ± 0.0012
#	Residual written to SPI MM1 Galena[7][4][residual].msa.
#
# Spectrum
#	Sum[8 spectra]['Sum spectrum']
#
# Fit Warnings
#	The k-ratio '[Pb M₃-M₅ + 1 other] = -0.00631 ± 0.00024' is more than 3σ negative.
#	The k-ratio '[Pb M₂-M₄] = -0.522 ± 0.051' is more than 3σ negative.
#
#
# Quantification results:
Name,Element,Z,A,C[z],U[C[z]],N[z]],U[N[z]],A[z],U[A[z]]
Sum[8 spectra],S,16,32.06,0.12691,0.00042,0.12892,0.00038,0.48889,0.00084
Sum[8 spectra],Pb,82,207.2,0.85749,0.00039,0.87108,0.00038,0.51111,0.00084
# Notes
#	Analytical total: 0.98440 ± 0.00058
#

File: N132962/Quantification/20 keV/MMM1/jadeite.csv
# Configuration
#   Username: Nicholas W. M. Ritchie
#   Timestamp: 2025-10-23 12:49:31
#   Application: spex version 0.0.121
#   References: `N132962 20 keV` revision 88 - 2025-10-23 11:16:18 -04:00
# Configuration warnings
#   Unable to read the spectrum file 'SPI MM1 Jadeite[0][4].msa': IO error:
#   No such file or directory (os error 2)
# Spectrum
#   SPI MM1dup Jadeite[1][all]['SPI MM1 Jadeite[1][4].msa']
# Fit warnings
#    None
# Quantification results
Name,Element,Z,A,C[z],U[C[z]],N[z],U[N[z]],A[z],U[A[z]]
SPI MM1dup Jadeite[1][all],O,8,15.999,0.46461,0.03831,0.46657,0.02053,0.59273,0.01991
SPI MM1dup Jadeite[1][all],Na,11,22.98976928,0.11221,0.00073,0.11268,0.00439,0.09962,0.00490
SPI MM1dup Jadeite[1][all],Mg,12,24.305,0.00145,0.00003,0.00145,0.00006,0.00121,0.00007
SPI MM1dup Jadeite[1][all],Al,13,26.9815384,0.13076,0.00051,0.13131,0.00507,0.09892,0.00485
SPI MM1dup Jadeite[1][all],Si,14,28.085,0.28343,0.00089,0.28462,0.01097,0.20598,0.01008
SPI MM1dup Jadeite[1][all],Ca,20,40.078,0.00215,0.00002,0.00216,0.00009,0.00110,0.00005
SPI MM1dup Jadeite[1][all],Fe,26,55.845,0.00119,0.00003,0.00120,0.00005,0.00044,0.00002
# Notes
#   Analytical total: 0.996 ± 0.038
#   Duane-Hunt: 20.17 keV
#   Residual written to SPI MM1 Jadeite[1][4][residual].msa.
#   Plot output to 'SPI MM1 Jadeite[1][4][quantify].pdf'
# Spectrum
#   SPI MM1dup Jadeite[2][all]['SPI MM1 Jadeite[2][4].msa']
# Fit warnings
#    None
# Quantification results
Name,Element,Z,A,C[z],U[C[z]],N[z],U[N[z]],A[z],U[A[z]]
SPI MM1dup Jadeite[2][all],O,8,15.999,0.46417,0.03821,0.46632,0.02049,0.59226,0.01989
SPI MM1dup Jadeite[2][all],Na,11,22.98976928,0.11277,0.00073,0.11329,0.00440,0.10013,0.00492
SPI MM1dup Jadeite[2][all],Mg,12,24.305,0.00070,0.00003,0.00071,0.00004,0.00059,0.00004
SPI MM1dup Jadeite[2][all],Al,13,26.9815384,0.13223,0.00052,0.13284,0.00512,0.10004,0.00489
SPI MM1dup Jadeite[2][all],Si,14,28.085,0.28332,0.00089,0.28462,0.01095,0.20593,0.01005
SPI MM1dup Jadeite[2][all],Ca,20,40.078,0.00159,0.00002,0.00160,0.00007,0.00081,0.00004
SPI MM1dup Jadeite[2][all],Fe,26,55.845,0.00062,0.00003,0.00063,0.00004,0.00023,0.00002
# Notes
#   Analytical total: 0.995 ± 0.038
#   Duane-Hunt: 20.20 keV
#   Residual written to SPI MM1 Jadeite[2][4][residual].msa.
#   Plot output to 'SPI MM1 Jadeite[2][4][quantify].pdf'
# Spectrum
#   SPI MM1dup Jadeite[3][all]['SPI MM1 Jadeite[3][4].msa']
# Fit warnings
#    None
# Quantification results
Name,Element,Z,A,C[z],U[C[z]],N[z],U[N[z]],A[z],U[A[z]]
SPI MM1dup Jadeite[3][all],O,8,15.999,0.46317,0.03811,0.46642,0.02048,0.59236,0.01988
SPI MM1dup Jadeite[3][all],Na,11,22.98976928,0.11270,0.00073,0.11349,0.00441,0.10030,0.00492
SPI MM1dup Jadeite[3][all],Mg,12,24.305,0.00014,0.00003,0.00014,0.00003,0.00011,0.00002
SPI MM1dup Jadeite[3][all],Al,13,26.9815384,0.13241,0.00052,0.13334,0.00514,0.10042,0.00491
SPI MM1dup Jadeite[3][all],Si,14,28.085,0.28279,0.00089,0.28478,0.01095,0.20603,0.01006
SPI MM1dup Jadeite[3][all],Ca,20,40.078,0.00079,0.00002,0.00080,0.00004,0.00040,0.00002
SPI MM1dup Jadeite[3][all],Fe,26,55.845,0.00103,0.00003,0.00104,0.00005,0.00038,0.00002
# Notes
#   Analytical total: 0.993 ± 0.038
#   Duane-Hunt: 20.20 keV
#   Residual written to SPI MM1 Jadeite[3][4][residual].msa.
#   Plot output to 'SPI MM1 Jadeite[3][4][quantify].pdf'
# Spectrum
#   SPI MM1dup Jadeite[4][all]['SPI MM1 Jadeite[4][4].msa']
# Fit warnings
#    None
# Quantification results
Name,Element,Z,A,C[z],U[C[z]],N[z],U[N[z]],A[z],U[A[z]]
SPI MM1dup Jadeite[4][all],O,8,15.999,0.46357,0.03815,0.46655,0.02049,0.59232,0.01988
SPI MM1dup Jadeite[4][all],Na,11,22.98976928,0.11325,0.00074,0.11398,0.00443,0.10070,0.00494
SPI MM1dup Jadeite[4][all],Mg,12,24.305,0.00014,0.00003,0.00015,0.00003,0.00012,0.00002
SPI MM1dup Jadeite[4][all],Al,13,26.9815384,0.13263,0.00052,0.13348,0.00515,0.10049,0.00491
SPI MM1dup Jadeite[4][all],Si,14,28.085,0.28285,0.00089,0.28467,0.01095,0.20588,0.01005
SPI MM1dup Jadeite[4][all],Ca,20,40.078,0.00038,0.00002,0.00039,0.00003,0.00020,0.00001
SPI MM1dup Jadeite[4][all],Fe,26,55.845,0.00079,0.00003,0.00079,0.00004,0.00029,0.00002
# Notes
#   Analytical total: 0.994 ± 0.038
#   Duane-Hunt: 20.20 keV
#   Residual written to SPI MM1 Jadeite[4][4][residual].msa.
#   Plot output to 'SPI MM1 Jadeite[4][4][quantify].pdf'
# Spectrum
#   SPI MM1dup Jadeite[5][all]['SPI MM1 Jadeite[5][4].msa']
# Fit warnings
#   Removing Mg from the fit and re-fitting (threshold = 0.0σ).
# Quantification results
Name,Element,Z,A,C[z],U[C[z]],N[z],U[N[z]],A[z],U[A[z]]
SPI MM1dup Jadeite[5][all],O,8,15.999,0.46452,0.03825,0.46724,0.02051,0.59307,0.01988
SPI MM1dup Jadeite[5][all],Na,11,22.98976928,0.11300,0.00074,0.11366,0.00442,0.10040,0.00494
SPI MM1dup Jadeite[5][all],Mg,12,24.305,0.00000,0.00001,0.00000,0.00001,0.00000,0.00001
SPI MM1dup Jadeite[5][all],Al,13,26.9815384,0.13215,0.00052,0.13292,0.00514,0.10004,0.00490
SPI MM1dup Jadeite[5][all],Si,14,28.085,0.28301,0.00089,0.28467,0.01098,0.20584,0.01007
SPI MM1dup Jadeite[5][all],Ca,20,40.078,0.00072,0.00002,0.00073,0.00004,0.00037,0.00002
SPI MM1dup Jadeite[5][all],Fe,26,55.845,0.00079,0.00003,0.00079,0.00004,0.00029,0.00002
# Notes
#   Analytical total: 0.994 ± 0.038
#   Duane-Hunt: 20.16 keV
#   Residual written to SPI MM1 Jadeite[5][4][residual].msa.
#   Plot output to 'SPI MM1 Jadeite[5][4][quantify].pdf'
# Spectrum
#   SPI MM1dup Jadeite[6][all]['SPI MM1 Jadeite[6][4].msa']
# Fit warnings
#   Removing Mg from the fit and re-fitting (threshold = 0.0σ).
#   The k-ratio '[Fe L₃-M₅ + 13 others] = -0.00100 ± 0.00013' is more than 3σ negative.
# Quantification results
Name,Element,Z,A,C[z],U[C[z]],N[z],U[N[z]],A[z],U[A[z]]
SPI MM1dup Jadeite[6][all],O,8,15.999,0.46361,0.03812,0.46697,0.02047,0.59269,0.01986
SPI MM1dup Jadeite[6][all],Na,11,22.98976928,0.11323,0.00074,0.11405,0.00443,0.10074,0.00494
SPI MM1dup Jadeite[6][all],Mg,12,24.305,0.00000,0.00001,0.00000,0.00001,0.00000,0.00001
SPI MM1dup Jadeite[6][all],Al,13,26.9815384,0.13275,0.00052,0.13372,0.00516,0.10064,0.00492
SPI MM1dup Jadeite[6][all],Si,14,28.085,0.28220,0.00089,0.28424,0.01093,0.20552,0.01003
SPI MM1dup Jadeite[6][all],Ca,20,40.078,0.00029,0.00002,0.00029,0.00002,0.00015,0.00001
SPI MM1dup Jadeite[6][all],Fe,26,55.845,0.00073,0.00003,0.00073,0.00004,0.00027,0.00002
# Notes
#   Analytical total: 0.993 ± 0.038
#   Duane-Hunt: 20.20 keV
#   Residual written to SPI MM1 Jadeite[6][4][residual].msa.
#   Plot output to 'SPI MM1 Jadeite[6][4][quantify].pdf'
# Spectrum
#   SPI MM1dup Jadeite[7][all]['SPI MM1 Jadeite[7][4].msa']
# Fit warnings
#   The k-ratio '[Fe L₃-M₅ + 13 others] = -0.00040 ± 0.00013' is more than 3σ negative.
# Quantification results
Name,Element,Z,A,C[z],U[C[z]],N[z],U[N[z]],A[z],U[A[z]]
SPI MM1dup Jadeite[7][all],O,8,15.999,0.46491,0.03824,0.46663,0.02048,0.59253,0.01987
SPI MM1dup Jadeite[7][all],Na,11,22.98976928,0.11300,0.00074,0.11342,0.00440,0.10023,0.00492
SPI MM1dup Jadeite[7][all],Mg,12,24.305,0.00083,0.00003,0.00083,0.00004,0.00069,0.00004
SPI MM1dup Jadeite[7][all],Al,13,26.9815384,0.13249,0.00052,0.13298,0.00513,0.10013,0.00489
SPI MM1dup Jadeite[7][all],Si,14,28.085,0.28291,0.00089,0.28396,0.01092,0.20541,0.01003
SPI MM1dup Jadeite[7][all],Ca,20,40.078,0.00150,0.00002,0.00150,0.00006,0.00076,0.00004
SPI MM1dup Jadeite[7][all],Fe,26,55.845,0.00068,0.00003,0.00068,0.00004,0.00025,0.00002
# Notes
#   Analytical total: 0.996 ± 0.038
#   Duane-Hunt: 20.20 keV
#   Residual written to SPI MM1 Jadeite[7][4][residual].msa.
#   Plot output to 'SPI MM1 Jadeite[7][4][quantify].pdf'
# Result Comparison
Name,O,Na,Mg,Al,Si,Ca,Fe,Σ
SPI MM1dup Jadeite[1][all],0.465 ± 0.038,0.11221 ± 0.00073,0.001446 ± 0.000032,0.13076 ± 0.00051,0.28343 ± 0.00089,0.002154 ± 0.000024,0.001190 ± 0.000030,0.996 ± 0.038
SPI MM1dup Jadeite[2][all],0.464 ± 0.038,0.11277 ± 0.00073,0.000704 ± 0.000030,0.13223 ± 0.00052,0.28332 ± 0.00089,0.001592 ± 0.000023,0.000623 ± 0.000029,0.995 ± 0.038
SPI MM1dup Jadeite[3][all],0.463 ± 0.038,0.11270 ± 0.00073,0.000136 ± 0.000029,0.13241 ± 0.00052,0.28279 ± 0.00089,0.000790 ± 0.000022,0.001033 ± 0.000029,0.993 ± 0.038
SPI MM1dup Jadeite[4][all],0.464 ± 0.038,0.11325 ± 0.00074,0.000144 ± 0.000029,0.13263 ± 0.00052,0.28285 ± 0.00089,0.000385 ± 0.000022,0.000786 ± 0.000029,0.994 ± 0.038
SPI MM1dup Jadeite[5][all],0.465 ± 0.038,0.11300 ± 0.00074,0.000000 ± 0.000014,0.13215 ± 0.00052,0.28301 ± 0.00089,0.000722 ± 0.000022,0.000785 ± 0.000029,0.994 ± 0.038
SPI MM1dup Jadeite[6][all],0.464 ± 0.038,0.11323 ± 0.00074,0.000000 ± 0.000014,0.13275 ± 0.00052,0.28220 ± 0.00089,0.000286 ± 0.000022,0.000728 ± 0.000029,0.993 ± 0.038
SPI MM1dup Jadeite[7][all],0.465 ± 0.038,0.11300 ± 0.00074,0.000827 ± 0.000030,0.13249 ± 0.00052,0.28291 ± 0.00089,0.001498 ± 0.000023,0.000679 ± 0.000029,0.996 ± 0.038
Mean,0.46408 ± 0.00064,0.11288 ± 0.00036,0.00047 ± 0.00055,0.13220 ± 0.00067,0.28293 ± 0.00040,0.00106 ± 0.00070,0.00083 ± 0.00020,0.9945 ± 0.0014

File: N132962/Quantification/20 keV/MMM1/kaesutite.csv
# Configuration
#	Username: nritchie
#	Timestamp: 2025-09-17 15:06:03.155157500 -04:00
#	Application: spex v0.0.110
#	References: `N132962 20 keV` revision 365 - 2025-09-15 15:44:22 -04:00
#
# Configuration Warnings
#	The Duane-Hunt (19.65 keV) for KCl std differs by more than 1 % from the beam energy (20.00 keV)!!
#	The Duane-Hunt (19.63 keV) for KBr std differs by more than 1 % from the beam energy (20.00 keV)!!
#
# Spectrum
#	SPI MM1dup Kaersutite[0][all]['SPI MM1 Kaersutite[0][4].msa']
#
# Fit Warnings
#	Removing F from the fit and re-fitting (threshold = 0.0σ).
#	The k-ratio '[Mn L₃-M₅ + 13 others] = -0.01871 ± 0.00042' is more than 3σ negative.
#
#
# Quantification results:
Name,Element,Z,A,C[z],U[C[z]],N[z]],U[N[z]],A[z],U[A[z]]
SPI MM1dup Kaersutite[0][all],O,8,15.999,0.42194,0.04152,0.42247,0.02401,0.59350,0.02374
SPI MM1dup Kaersutite[0][all],F,9,18.998403163,0.00000,0.00004,0.00000,0.00004,0.00000,0.00004
SPI MM1dup Kaersutite[0][all],Na,11,22.98976928,0.01888,0.00008,0.01891,0.00079,0.01848,0.00108
SPI MM1dup Kaersutite[0][all],Mg,12,24.305,0.07795,0.00037,0.07805,0.00326,0.07217,0.00423
SPI MM1dup Kaersutite[0][all],Al,13,26.9815384,0.06861,0.00026,0.06870,0.00287,0.05723,0.00335
SPI MM1dup Kaersutite[0][all],Si,14,28.085,0.18904,0.00052,0.18928,0.00788,0.15148,0.00885
SPI MM1dup Kaersutite[0][all],K,19,39.0983,0.00864,0.00003,0.00865,0.00036,0.00498,0.00029
SPI MM1dup Kaersutite[0][all],Ca,20,40.078,0.08734,0.00009,0.08745,0.00364,0.04904,0.00286
SPI MM1dup Kaersutite[0][all],Ti,22,47.867,0.03278,0.00005,0.03282,0.00137,0.01541,0.00090
SPI MM1dup Kaersutite[0][all],Mn,25,54.938043,0.00136,0.00003,0.00137,0.00006,0.00056,0.00004
SPI MM1dup Kaersutite[0][all],Fe,26,55.845,0.09220,0.00008,0.09231,0.00384,0.03715,0.00217
# Notes
#	Analytical total: 0.999 ± 0.042
#	Residual written to SPI MM1 Kaersutite[0][4][residual].msa.
#
# Spectrum
#	SPI MM1dup Kaersutite[1][all]['SPI MM1 Kaersutite[1][4].msa']
#
# Fit Warnings
#	Removing F from the fit and re-fitting (threshold = 0.0σ).
#	The k-ratio '[Mn L₃-M₅ + 13 others] = -0.01632 ± 0.00042' is more than 3σ negative.
#
#
# Quantification results:
Name,Element,Z,A,C[z],U[C[z]],N[z]],U[N[z]],A[z],U[A[z]]
SPI MM1dup Kaersutite[1][all],O,8,15.999,0.42322,0.04162,0.42360,0.02401,0.59456,0.02371
SPI MM1dup Kaersutite[1][all],F,9,18.998403163,0.00000,0.00004,0.00000,0.00004,0.00000,0.00004
SPI MM1dup Kaersutite[1][all],Na,11,22.98976928,0.01903,0.00008,0.01904,0.00080,0.01860,0.00109
SPI MM1dup Kaersutite[1][all],Mg,12,24.305,0.07751,0.00037,0.07758,0.00325,0.07168,0.00420
SPI MM1dup Kaersutite[1][all],Al,13,26.9815384,0.06885,0.00026,0.06891,0.00288,0.05735,0.00336
SPI MM1dup Kaersutite[1][all],Si,14,28.085,0.18877,0.00052,0.18894,0.00788,0.15107,0.00884
SPI MM1dup Kaersutite[1][all],K,19,39.0983,0.00879,0.00003,0.00880,0.00037,0.00505,0.00030
SPI MM1dup Kaersutite[1][all],Ca,20,40.078,0.08698,0.00009,0.08705,0.00363,0.04878,0.00285
SPI MM1dup Kaersutite[1][all],Ti,22,47.867,0.03274,0.00005,0.03277,0.00137,0.01537,0.00090
SPI MM1dup Kaersutite[1][all],Mn,25,54.938043,0.00120,0.00003,0.00120,0.00006,0.00049,0.00003
SPI MM1dup Kaersutite[1][all],Fe,26,55.845,0.09202,0.00008,0.09211,0.00384,0.03704,0.00217
# Notes
#	Analytical total: 0.999 ± 0.042
#	Residual written to SPI MM1 Kaersutite[1][4][residual].msa.
#
# Spectrum
#	SPI MM1dup Kaersutite[2][all]['SPI MM1 Kaersutite[2][4].msa']
#
# Fit Warnings
#	Removing F from the fit and re-fitting (threshold = 0.0σ).
#	The k-ratio '[Mn L₃-M₅ + 13 others] = -0.01727 ± 0.00042' is more than 3σ negative.
#
#
# Quantification results:
Name,Element,Z,A,C[z],U[C[z]],N[z]],U[N[z]],A[z],U[A[z]]
SPI MM1dup Kaersutite[2][all],O,8,15.999,0.41812,0.04087,0.42230,0.02385,0.59334,0.02359
SPI MM1dup Kaersutite[2][all],F,9,18.998403163,0.00000,0.00004,0.00000,0.00004,0.00000,0.00004
SPI MM1dup Kaersutite[2][all],Na,11,22.98976928,0.01842,0.00008,0.01860,0.00077,0.01819,0.00106
SPI MM1dup Kaersutite[2][all],Mg,12,24.305,0.07618,0.00036,0.07694,0.00319,0.07116,0.00414
SPI MM1dup Kaersutite[2][all],Al,13,26.9815384,0.07113,0.00026,0.07184,0.00298,0.05985,0.00348
SPI MM1dup Kaersutite[2][all],Si,14,28.085,0.18602,0.00051,0.18788,0.00777,0.15038,0.00873
SPI MM1dup Kaersutite[2][all],K,19,39.0983,0.00865,0.00003,0.00873,0.00036,0.00502,0.00029
SPI MM1dup Kaersutite[2][all],Ca,20,40.078,0.08647,0.00009,0.08733,0.00361,0.04898,0.00284
SPI MM1dup Kaersutite[2][all],Ti,22,47.867,0.03253,0.00005,0.03286,0.00136,0.01543,0.00090
SPI MM1dup Kaersutite[2][all],Mn,25,54.938043,0.00141,0.00003,0.00142,0.00007,0.00058,0.00004
SPI MM1dup Kaersutite[2][all],Fe,26,55.845,0.09117,0.00008,0.09209,0.00380,0.03707,0.00215
# Notes
#	Analytical total: 0.990 ± 0.041
#	Residual written to SPI MM1 Kaersutite[2][4][residual].msa.
#
# Spectrum
#	SPI MM1dup Kaersutite[3][all]['SPI MM1 Kaersutite[3][4].msa']
#
# Fit Warnings
#	Removing F from the fit and re-fitting (threshold = 0.0σ).
#	The k-ratio '[Mn L₃-M₅ + 13 others] = -0.01799 ± 0.00042' is more than 3σ negative.
#
#
# Quantification results:
Name,Element,Z,A,C[z],U[C[z]],N[z]],U[N[z]],A[z],U[A[z]]
SPI MM1dup Kaersutite[3][all],O,8,15.999,0.42191,0.04146,0.42242,0.02398,0.59350,0.02371
SPI MM1dup Kaersutite[3][all],F,9,18.998403163,0.00000,0.00004,0.00000,0.00004,0.00000,0.00004
SPI MM1dup Kaersutite[3][all],Na,11,22.98976928,0.01928,0.00008,0.01930,0.00081,0.01887,0.00110
SPI MM1dup Kaersutite[3][all],Mg,12,24.305,0.07724,0.00036,0.07734,0.00323,0.07153,0.00418
SPI MM1dup Kaersutite[3][all],Al,13,26.9815384,0.06876,0.00026,0.06885,0.00287,0.05736,0.00335
SPI MM1dup Kaersutite[3][all],Si,14,28.085,0.18912,0.00052,0.18935,0.00787,0.15155,0.00885
SPI MM1dup Kaersutite[3][all],K,19,39.0983,0.00884,0.00003,0.00885,0.00037,0.00509,0.00030
SPI MM1dup Kaersutite[3][all],Ca,20,40.078,0.08717,0.00009,0.08727,0.00362,0.04895,0.00286
SPI MM1dup Kaersutite[3][all],Ti,22,47.867,0.03262,0.00005,0.03266,0.00136,0.01534,0.00089
SPI MM1dup Kaersutite[3][all],Mn,25,54.938043,0.00129,0.00003,0.00129,0.00006,0.00053,0.00003
SPI MM1dup Kaersutite[3][all],Fe,26,55.845,0.09256,0.00008,0.09268,0.00385,0.03730,0.00218
# Notes
#	Analytical total: 0.999 ± 0.041
#	Residual written to SPI MM1 Kaersutite[3][4][residual].msa.
#
# Spectrum
#	SPI MM1dup Kaersutite[4][all]['SPI MM1 Kaersutite[4][4].msa']
#
# Fit Warnings
#	Removing F from the fit and re-fitting (threshold = 0.0σ).
#	The k-ratio '[Mn L₃-M₅ + 13 others] = -0.01871 ± 0.00042' is more than 3σ negative.
#
#
# Quantification results:
Name,Element,Z,A,C[z],U[C[z]],N[z]],U[N[z]],A[z],U[A[z]]
SPI MM1dup Kaersutite[4][all],O,8,15.999,0.41635,0.04087,0.41974,0.02391,0.59076,0.02373
SPI MM1dup Kaersutite[4][all],F,9,18.998403163,0.00000,0.00004,0.00000,0.00004,0.00000,0.00004
SPI MM1dup Kaersutite[4][all],Na,11,22.98976928,0.01878,0.00008,0.01893,0.00078,0.01854,0.00108
SPI MM1dup Kaersutite[4][all],Mg,12,24.305,0.07725,0.00036,0.07788,0.00323,0.07215,0.00420
SPI MM1dup Kaersutite[4][all],Al,13,26.9815384,0.06864,0.00025,0.06920,0.00286,0.05775,0.00336
SPI MM1dup Kaersutite[4][all],Si,14,28.085,0.18939,0.00052,0.19093,0.00788,0.15308,0.00888
SPI MM1dup Kaersutite[4][all],K,19,39.0983,0.00875,0.00003,0.00883,0.00036,0.00508,0.00030
SPI MM1dup Kaersutite[4][all],Ca,20,40.078,0.08704,0.00009,0.08775,0.00362,0.04930,0.00286
SPI MM1dup Kaersutite[4][all],Ti,22,47.867,0.03265,0.00005,0.03292,0.00136,0.01548,0.00090
SPI MM1dup Kaersutite[4][all],Mn,25,54.938043,0.00127,0.00003,0.00128,0.00006,0.00053,0.00003
SPI MM1dup Kaersutite[4][all],Fe,26,55.845,0.09181,0.00008,0.09255,0.00381,0.03732,0.00216
# Notes
#	Analytical total: 0.992 ± 0.041
#	Residual written to SPI MM1 Kaersutite[4][4][residual].msa.
#
# Spectrum
#	SPI MM1dup Kaersutite[5][all]['SPI MM1 Kaersutite[5][4].msa']
#
# Fit Warnings
#	Removing F from the fit and re-fitting (threshold = 0.0σ).
#	The k-ratio '[Mn L₃-M₅ + 13 others] = -0.01858 ± 0.00042' is more than 3σ negative.
#
#
# Quantification results:
Name,Element,Z,A,C[z],U[C[z]],N[z]],U[N[z]],A[z],U[A[z]]
SPI MM1dup Kaersutite[5][all],O,8,15.999,0.42166,0.04137,0.42272,0.02395,0.59371,0.02367
SPI MM1dup Kaersutite[5][all],F,9,18.998403163,0.00000,0.00004,0.00000,0.00004,0.00000,0.00004
SPI MM1dup Kaersutite[5][all],Na,11,22.98976928,0.01897,0.00008,0.01902,0.00079,0.01859,0.00109
SPI MM1dup Kaersutite[5][all],Mg,12,24.305,0.07736,0.00036,0.07756,0.00323,0.07170,0.00419
SPI MM1dup Kaersutite[5][all],Al,13,26.9815384,0.06869,0.00026,0.06886,0.00287,0.05735,0.00335
SPI MM1dup Kaersutite[5][all],Si,14,28.085,0.18920,0.00052,0.18967,0.00788,0.15176,0.00885
SPI MM1dup Kaersutite[5][all],K,19,39.0983,0.00858,0.00003,0.00861,0.00036,0.00495,0.00029
SPI MM1dup Kaersutite[5][all],Ca,20,40.078,0.08714,0.00009,0.08736,0.00363,0.04898,0.00285
SPI MM1dup Kaersutite[5][all],Ti,22,47.867,0.03233,0.00005,0.03241,0.00135,0.01521,0.00089
SPI MM1dup Kaersutite[5][all],Mn,25,54.938043,0.00129,0.00003,0.00129,0.00006,0.00053,0.00003
SPI MM1dup Kaersutite[5][all],Fe,26,55.845,0.09228,0.00008,0.09251,0.00384,0.03722,0.00217
# Notes
#	Analytical total: 0.997 ± 0.041
#	Residual written to SPI MM1 Kaersutite[5][4][residual].msa.
#
# Spectrum
#	SPI MM1dup Kaersutite[6][all]['SPI MM1 Kaersutite[6][4].msa']
#
# Fit Warnings
#	Removing F from the fit and re-fitting (threshold = 0.0σ).
#	The k-ratio '[Mn L₃-M₅ + 13 others] = -0.01827 ± 0.00042' is more than 3σ negative.
#
#
# Quantification results:
Name,Element,Z,A,C[z],U[C[z]],N[z]],U[N[z]],A[z],U[A[z]]
SPI MM1dup Kaersutite[6][all],O,8,15.999,0.42323,0.04165,0.42321,0.02402,0.59425,0.02373
SPI MM1dup Kaersutite[6][all],F,9,18.998403163,0.00000,0.00004,0.00000,0.00004,0.00000,0.00004
SPI MM1dup Kaersutite[6][all],Na,11,22.98976928,0.01899,0.00008,0.01899,0.00079,0.01855,0.00109
SPI MM1dup Kaersutite[6][all],Mg,12,24.305,0.07709,0.00036,0.07709,0.00323,0.07125,0.00418
SPI MM1dup Kaersutite[6][all],Al,13,26.9815384,0.06898,0.00026,0.06898,0.00288,0.05743,0.00336
SPI MM1dup Kaersutite[6][all],Si,14,28.085,0.18952,0.00052,0.18951,0.00790,0.15159,0.00887
SPI MM1dup Kaersutite[6][all],K,19,39.0983,0.00874,0.00003,0.00874,0.00037,0.00502,0.00029
SPI MM1dup Kaersutite[6][all],Ca,20,40.078,0.08723,0.00009,0.08723,0.00363,0.04889,0.00286
SPI MM1dup Kaersutite[6][all],Ti,22,47.867,0.03280,0.00005,0.03280,0.00137,0.01539,0.00090
SPI MM1dup Kaersutite[6][all],Mn,25,54.938043,0.00141,0.00003,0.00141,0.00007,0.00058,0.00004
SPI MM1dup Kaersutite[6][all],Fe,26,55.845,0.09206,0.00008,0.09205,0.00383,0.03703,0.00217
# Notes
#	Analytical total: 1.000 ± 0.042
#	Residual written to SPI MM1 Kaersutite[6][4][residual].msa.
#
# Spectrum
#	SPI MM1dup Kaersutite[7][all]['SPI MM1 Kaersutite[7][4].msa']
#
# Fit Warnings
#	Removing F from the fit and re-fitting (threshold = 0.0σ).
#	The k-ratio '[Mn L₃-M₅ + 13 others] = -0.01773 ± 0.00042' is more than 3σ negative.
#
#
# Quantification results:
Name,Element,Z,A,C[z],U[C[z]],N[z]],U[N[z]],A[z],U[A[z]]
SPI MM1dup Kaersutite[7][all],O,8,15.999,0.42279,0.04157,0.42355,0.02401,0.59433,0.02371
SPI MM1dup Kaersutite[7][all],F,9,18.998403163,0.00000,0.00004,0.00000,0.00004,0.00000,0.00004
SPI MM1dup Kaersutite[7][all],Na,11,22.98976928,0.01919,0.00008,0.01923,0.00080,0.01877,0.00110
SPI MM1dup Kaersutite[7][all],Mg,12,24.305,0.07762,0.00037,0.07776,0.00326,0.07183,0.00421
SPI MM1dup Kaersutite[7][all],Al,13,26.9815384,0.06870,0.00026,0.06883,0.00288,0.05727,0.00335
SPI MM1dup Kaersutite[7][all],Si,14,28.085,0.18896,0.00052,0.18930,0.00790,0.15132,0.00885
SPI MM1dup Kaersutite[7][all],K,19,39.0983,0.00874,0.00003,0.00875,0.00037,0.00503,0.00029
SPI MM1dup Kaersutite[7][all],Ca,20,40.078,0.08709,0.00009,0.08725,0.00363,0.04887,0.00286
SPI MM1dup Kaersutite[7][all],Ti,22,47.867,0.03269,0.00005,0.03275,0.00137,0.01536,0.00090
SPI MM1dup Kaersutite[7][all],Mn,25,54.938043,0.00104,0.00003,0.00104,0.00005,0.00042,0.00003
SPI MM1dup Kaersutite[7][all],Fe,26,55.845,0.09138,0.00008,0.09155,0.00381,0.03680,0.00215
# Notes
#	Analytical total: 0.998 ± 0.042
#	Residual written to SPI MM1 Kaersutite[7][4][residual].msa.
#
# Spectrum
#	Sum[8 spectra]['Sum spectrum']
#
# Fit Warnings
#	Removing F from the fit and re-fitting (threshold = 0.0σ).
#	The k-ratio '[Mn L₃-M₅ + 13 others] = -0.01795 ± 0.00015' is more than 3σ negative.
#
#
# Quantification results:
Name,Element,Z,A,C[z],U[C[z]],N[z]],U[N[z]],A[z],U[A[z]]
Sum[8 spectra],O,8,15.999,0.42115,0.04137,0.42250,0.02397,0.59350,0.02370
Sum[8 spectra],F,9,18.998403163,0.00000,0.00001,0.00000,0.00001,0.00000,0.00001
Sum[8 spectra],Na,11,22.98976928,0.01894,0.00006,0.01900,0.00079,0.01858,0.00108
Sum[8 spectra],Mg,12,24.305,0.07728,0.00036,0.07752,0.00323,0.07168,0.00419
Sum[8 spectra],Al,13,26.9815384,0.06905,0.00025,0.06927,0.00288,0.05770,0.00337
Sum[8 spectra],Si,14,28.085,0.18875,0.00051,0.18936,0.00787,0.15153,0.00884
Sum[8 spectra],K,19,39.0983,0.00872,0.00001,0.00875,0.00036,0.00503,0.00029
Sum[8 spectra],Ca,20,40.078,0.08706,0.00008,0.08734,0.00363,0.04897,0.00286
Sum[8 spectra],Ti,22,47.867,0.03264,0.00003,0.03275,0.00136,0.01537,0.00090
Sum[8 spectra],Mn,25,54.938043,0.00128,0.00001,0.00129,0.00005,0.00053,0.00003
Sum[8 spectra],Fe,26,55.845,0.09193,0.00004,0.09223,0.00383,0.03712,0.00216
# Notes
#	Analytical total: 0.997 ± 0.041
#
