Repository: NicholasWMRitchie/spex_quant

# spex_quant
Spectral data for evaluating `spex`.  It contains both standard spectra and sample spectra.

 * N132962 represents the TESCAN MIRA4 with 4 silicon nitride window silicon drift detectors in 217 D113 at NIST Gaitherburg.
  * Reference set: "N132962 20 keV" built using 'n132962_20keV.bat' for 20 keV analyses

File: N132962/Quantification/20 keV/MMM1/kaesutite.csv
# Configuration
#   Username: Nicholas W. M. Ritchie
#   Timestamp: 2025-10-23 12:49:31
#   Application: spex version 0.0.121
#   References: `N132962 20 keV` revision 88 - 2025-10-23 11:16:18 -04:00
# Configuration warnings
#   The Duane-Hunt (19.65 keV) for KCl std differs by more than 1 % from the beam energy (20.00 keV)!!
#   The Duane-Hunt (19.63 keV) for KBr std differs by more than 1 % from the beam energy (20.00 keV)!!
#   There are no suitable references for [K L₃-M₁ and 8 others; 0.8241>.
# Spectrum
#   SPI MM1dup Kaersutite[0][all]['SPI MM1 Kaersutite[0][4].msa']
# Fit warnings
#   Removing F from the fit and re-fitting (threshold = 0.0σ).
#   The k-ratio '[Mn L₃-M₅ + 13 others] = -0.01544 ± 0.00042' is more than 3σ negative.
# Quantification results
Name,Element,Z,A,C[z],U[C[z]],N[z],U[N[z]],A[z],U[A[z]]
SPI MM1dup Kaersutite[0][all],O,8,15.999,0.45076,0.04378,0.43864,0.02392,0.60931,0.02312
SPI MM1dup Kaersutite[0][all],F,9,18.998403163,0.00000,0.00004,0.00000,0.00003,0.00000,0.00004
SPI MM1dup Kaersutite[0][all],Na,11,22.98976928,0.01862,0.00019,0.01812,0.00079,0.01751,0.00105
SPI MM1dup Kaersutite[0][all],Mg,12,24.305,0.07841,0.00038,0.07631,0.00327,0.06977,0.00414
SPI MM1dup Kaersutite[0][all],Al,13,26.9815384,0.06865,0.00026,0.06680,0.00286,0.05503,0.00326
SPI MM1dup Kaersutite[0][all],Si,14,28.085,0.18882,0.00054,0.18374,0.00784,0.14540,0.00861
SPI MM1dup Kaersutite[0][all],K,19,39.0983,0.00864,0.00003,0.00841,0.00036,0.00478,0.00028
SPI MM1dup Kaersutite[0][all],Ca,20,40.078,0.08735,0.00009,0.08500,0.00362,0.04713,0.00279
SPI MM1dup Kaersutite[0][all],Ti,22,47.867,0.03278,0.00005,0.03190,0.00136,0.01481,0.00088
SPI MM1dup Kaersutite[0][all],Mn,25,54.938043,0.00137,0.00003,0.00133,0.00006,0.00054,0.00003
SPI MM1dup Kaersutite[0][all],Fe,26,55.845,0.09223,0.00008,0.08975,0.00382,0.03572,0.00211
# Notes
#   Analytical total: 1.028 ± 0.044
#   Duane-Hunt: 20.20 keV
#   Residual written to SPI MM1 Kaersutite[0][4][residual].msa.
#   Plot output to 'SPI MM1 Kaersutite[0][4][quantify].pdf'
# Spectrum
#   SPI MM1dup Kaersutite[1][all]['SPI MM1 Kaersutite[1][4].msa']
# Fit warnings
#   Removing F from the fit and re-fitting (threshold = 0.0σ).
#   The k-ratio '[Mn L₃-M₅ + 13 others] = -0.01311 ± 0.00042' is more than 3σ negative.
# Quantification results
Name,Element,Z,A,C[z],U[C[z]],N[z],U[N[z]],A[z],U[A[z]]
SPI MM1dup Kaersutite[1][all],O,8,15.999,0.45194,0.04386,0.43968,0.02391,0.61026,0.02309
SPI MM1dup Kaersutite[1][all],F,9,18.998403163,0.00000,0.00004,0.00000,0.00003,0.00000,0.00004
SPI MM1dup Kaersutite[1][all],Na,11,22.98976928,0.01876,0.00019,0.01825,0.00080,0.01763,0.00106
SPI MM1dup Kaersutite[1][all],Mg,12,24.305,0.07798,0.00038,0.07586,0.00326,0.06931,0.00412
SPI MM1dup Kaersutite[1][all],Al,13,26.9815384,0.06889,0.00027,0.06702,0.00287,0.05516,0.00327
SPI MM1dup Kaersutite[1][all],Si,14,28.085,0.18855,0.00054,0.18343,0.00784,0.14504,0.00860
SPI MM1dup Kaersutite[1][all],K,19,39.0983,0.00879,0.00003,0.00855,0.00037,0.00486,0.00029
SPI MM1dup Kaersutite[1][all],Ca,20,40.078,0.08698,0.00009,0.08462,0.00361,0.04689,0.00278
SPI MM1dup Kaersutite[1][all],Ti,22,47.867,0.03274,0.00005,0.03185,0.00136,0.01478,0.00088
SPI MM1dup Kaersutite[1][all],Mn,25,54.938043,0.00120,0.00003,0.00117,0.00006,0.00047,0.00003
SPI MM1dup Kaersutite[1][all],Fe,26,55.845,0.09206,0.00008,0.08956,0.00382,0.03561,0.00211
# Notes
#   Analytical total: 1.028 ± 0.044
#   Duane-Hunt: 20.20 keV
#   Residual written to SPI MM1 Kaersutite[1][4][residual].msa.
#   Plot output to 'SPI MM1 Kaersutite[1][4][quantify].pdf'
# Spectrum
#   SPI MM1dup Kaersutite[2][all]['SPI MM1 Kaersutite[2][4].msa']
# Fit warnings
#   Removing F from the fit and re-fitting (threshold = 0.0σ).
#   The k-ratio '[Mn L₃-M₅ + 13 others] = -0.01378 ± 0.00042' is more than 3σ negative.
# Quantification results
Name,Element,Z,A,C[z],U[C[z]],N[z],U[N[z]],A[z],U[A[z]]
SPI MM1dup Kaersutite[2][all],O,8,15.999,0.44691,0.04313,0.43860,0.02376,0.60927,0.02298
SPI MM1dup Kaersutite[2][all],F,9,18.998403163,0.00000,0.00004,0.00000,0.00003,0.00000,0.00004
SPI MM1dup Kaersutite[2][all],Na,11,22.98976928,0.01816,0.00018,0.01782,0.00077,0.01723,0.00103
SPI MM1dup Kaersutite[2][all],Mg,12,24.305,0.07664,0.00037,0.07522,0.00320,0.06878,0.00406
SPI MM1dup Kaersutite[2][all],Al,13,26.9815384,0.07118,0.00027,0.06985,0.00297,0.05754,0.00339
SPI MM1dup Kaersutite[2][all],Si,14,28.085,0.18579,0.00053,0.18234,0.00773,0.14429,0.00849
SPI MM1dup Kaersutite[2][all],K,19,39.0983,0.00864,0.00003,0.00848,0.00036,0.00482,0.00028
SPI MM1dup Kaersutite[2][all],Ca,20,40.078,0.08648,0.00009,0.08487,0.00359,0.04706,0.00277
SPI MM1dup Kaersutite[2][all],Ti,22,47.867,0.03254,0.00005,0.03193,0.00135,0.01483,0.00087
SPI MM1dup Kaersutite[2][all],Mn,25,54.938043,0.00141,0.00003,0.00138,0.00007,0.00056,0.00004
SPI MM1dup Kaersutite[2][all],Fe,26,55.845,0.09120,0.00008,0.08950,0.00379,0.03562,0.00209
# Notes
#   Analytical total: 1.019 ± 0.043
#   Duane-Hunt: 20.20 keV
#   Residual written to SPI MM1 Kaersutite[2][4][residual].msa.
#   Plot output to 'SPI MM1 Kaersutite[2][4][quantify].pdf'
# Spectrum
#   SPI MM1dup Kaersutite[3][all]['SPI MM1 Kaersutite[3][4].msa']
# Fit warnings
#   Removing F from the fit and re-fitting (threshold = 0.0σ).
#   The k-ratio '[Mn L₃-M₅ + 13 others] = -0.01469 ± 0.00042' is more than 3σ negative.
# Quantification results
Name,Element,Z,A,C[z],U[C[z]],N[z],U[N[z]],A[z],U[A[z]]
SPI MM1dup Kaersutite[3][all],O,8,15.999,0.45072,0.04372,0.43859,0.02389,0.60931,0.02309
SPI MM1dup Kaersutite[3][all],F,9,18.998403163,0.00000,0.00004,0.00000,0.00003,0.00000,0.00004
SPI MM1dup Kaersutite[3][all],Na,11,22.98976928,0.01901,0.00019,0.01850,0.00081,0.01788,0.00107
SPI MM1dup Kaersutite[3][all],Mg,12,24.305,0.07770,0.00038,0.07561,0.00324,0.06915,0.00410
SPI MM1dup Kaersutite[3][all],Al,13,26.9815384,0.06880,0.00027,0.06695,0.00286,0.05515,0.00327
SPI MM1dup Kaersutite[3][all],Si,14,28.085,0.18890,0.00054,0.18381,0.00783,0.14547,0.00861
SPI MM1dup Kaersutite[3][all],K,19,39.0983,0.00884,0.00003,0.00860,0.00037,0.00489,0.00029
SPI MM1dup Kaersutite[3][all],Ca,20,40.078,0.08717,0.00009,0.08483,0.00361,0.04704,0.00278
SPI MM1dup Kaersutite[3][all],Ti,22,47.867,0.03262,0.00005,0.03174,0.00135,0.01474,0.00087
SPI MM1dup Kaersutite[3][all],Mn,25,54.938043,0.00129,0.00003,0.00125,0.00006,0.00051,0.00003
SPI MM1dup Kaersutite[3][all],Fe,26,55.845,0.09260,0.00008,0.09011,0.00383,0.03586,0.00212
# Notes
#   Analytical total: 1.028 ± 0.044
#   Duane-Hunt: 20.19 keV
#   Residual written to SPI MM1 Kaersutite[3][4][residual].msa.
#   Plot output to 'SPI MM1 Kaersutite[3][4][quantify].pdf'
# Spectrum
#   SPI MM1dup Kaersutite[4][all]['SPI MM1 Kaersutite[4][4].msa']
# Fit warnings
#   Removing F from the fit and re-fitting (threshold = 0.0σ).
#   The k-ratio '[Mn L₃-M₅ + 13 others] = -0.01511 ± 0.00042' is more than 3σ negative.
# Quantification results
Name,Element,Z,A,C[z],U[C[z]],N[z],U[N[z]],A[z],U[A[z]]
SPI MM1dup Kaersutite[4][all],O,8,15.999,0.44527,0.04314,0.43614,0.02383,0.60685,0.02312
SPI MM1dup Kaersutite[4][all],F,9,18.998403163,0.00000,0.00004,0.00000,0.00003,0.00000,0.00004
SPI MM1dup Kaersutite[4][all],Na,11,22.98976928,0.01852,0.00019,0.01814,0.00079,0.01756,0.00105
SPI MM1dup Kaersutite[4][all],Mg,12,24.305,0.07772,0.00038,0.07613,0.00324,0.06973,0.00411
SPI MM1dup Kaersutite[4][all],Al,13,26.9815384,0.06869,0.00026,0.06728,0.00285,0.05551,0.00327
SPI MM1dup Kaersutite[4][all],Si,14,28.085,0.18917,0.00053,0.18529,0.00784,0.14687,0.00864
SPI MM1dup Kaersutite[4][all],K,19,39.0983,0.00875,0.00003,0.00857,0.00036,0.00488,0.00029
SPI MM1dup Kaersutite[4][all],Ca,20,40.078,0.08705,0.00009,0.08526,0.00360,0.04736,0.00279
SPI MM1dup Kaersutite[4][all],Ti,22,47.867,0.03265,0.00005,0.03199,0.00135,0.01488,0.00087
SPI MM1dup Kaersutite[4][all],Mn,25,54.938043,0.00127,0.00003,0.00125,0.00006,0.00050,0.00003
SPI MM1dup Kaersutite[4][all],Fe,26,55.845,0.09184,0.00008,0.08996,0.00380,0.03586,0.00211
# Notes
#   Analytical total: 1.021 ± 0.043
#   Duane-Hunt: 20.20 keV
#   Residual written to SPI MM1 Kaersutite[4][4][residual].msa.
#   Plot output to 'SPI MM1 Kaersutite[4][4][quantify].pdf'
# Spectrum
#   SPI MM1dup Kaersutite[5][all]['SPI MM1 Kaersutite[5][4].msa']
# Fit warnings
#   Removing F from the fit and re-fitting (threshold = 0.0σ).
#   The k-ratio '[Mn L₃-M₅ + 13 others] = -0.01539 ± 0.00042' is more than 3σ negative.
# Quantification results
Name,Element,Z,A,C[z],U[C[z]],N[z],U[N[z]],A[z],U[A[z]]
SPI MM1dup Kaersutite[5][all],O,8,15.999,0.45036,0.04362,0.43884,0.02385,0.60947,0.02305
SPI MM1dup Kaersutite[5][all],F,9,18.998403163,0.00000,0.00004,0.00000,0.00003,0.00000,0.00004
SPI MM1dup Kaersutite[5][all],Na,11,22.98976928,0.01870,0.00019,0.01822,0.00080,0.01761,0.00105
SPI MM1dup Kaersutite[5][all],Mg,12,24.305,0.07782,0.00038,0.07583,0.00324,0.06933,0.00410
SPI MM1dup Kaersutite[5][all],Al,13,26.9815384,0.06873,0.00026,0.06697,0.00286,0.05515,0.00326
SPI MM1dup Kaersutite[5][all],Si,14,28.085,0.18898,0.00054,0.18414,0.00784,0.14569,0.00861
SPI MM1dup Kaersutite[5][all],K,19,39.0983,0.00858,0.00003,0.00836,0.00036,0.00475,0.00028
SPI MM1dup Kaersutite[5][all],Ca,20,40.078,0.08715,0.00009,0.08492,0.00361,0.04708,0.00278
SPI MM1dup Kaersutite[5][all],Ti,22,47.867,0.03233,0.00005,0.03150,0.00134,0.01462,0.00086
SPI MM1dup Kaersutite[5][all],Mn,25,54.938043,0.00129,0.00003,0.00126,0.00006,0.00051,0.00003
SPI MM1dup Kaersutite[5][all],Fe,26,55.845,0.09231,0.00008,0.08995,0.00382,0.03579,0.00211
# Notes
#   Analytical total: 1.026 ± 0.044
#   Duane-Hunt: 20.20 keV
#   Residual written to SPI MM1 Kaersutite[5][4][residual].msa.
#   Plot output to 'SPI MM1 Kaersutite[5][4][quantify].pdf'
# Spectrum
#   SPI MM1dup Kaersutite[6][all]['SPI MM1 Kaersutite[6][4].msa']
# Fit warnings
#   Removing F from the fit and re-fitting (threshold = 0.0σ).
#   The k-ratio '[Mn L₃-M₅ + 13 others] = -0.01507 ± 0.00042' is more than 3σ negative.
# Quantification results
Name,Element,Z,A,C[z],U[C[z]],N[z],U[N[z]],A[z],U[A[z]]
SPI MM1dup Kaersutite[6][all],O,8,15.999,0.45198,0.04390,0.43930,0.02392,0.60997,0.02311
SPI MM1dup Kaersutite[6][all],F,9,18.998403163,0.00000,0.00004,0.00000,0.00003,0.00000,0.00004
SPI MM1dup Kaersutite[6][all],Na,11,22.98976928,0.01872,0.00019,0.01819,0.00080,0.01758,0.00106
SPI MM1dup Kaersutite[6][all],Mg,12,24.305,0.07755,0.00038,0.07537,0.00323,0.06889,0.00409
SPI MM1dup Kaersutite[6][all],Al,13,26.9815384,0.06902,0.00027,0.06709,0.00287,0.05524,0.00328
SPI MM1dup Kaersutite[6][all],Si,14,28.085,0.18930,0.00054,0.18399,0.00786,0.14554,0.00863
SPI MM1dup Kaersutite[6][all],K,19,39.0983,0.00874,0.00003,0.00849,0.00036,0.00482,0.00029
SPI MM1dup Kaersutite[6][all],Ca,20,40.078,0.08724,0.00009,0.08479,0.00362,0.04700,0.00278
SPI MM1dup Kaersutite[6][all],Ti,22,47.867,0.03280,0.00005,0.03188,0.00136,0.01480,0.00088
SPI MM1dup Kaersutite[6][all],Mn,25,54.938043,0.00141,0.00003,0.00137,0.00007,0.00056,0.00004
SPI MM1dup Kaersutite[6][all],Fe,26,55.845,0.09209,0.00008,0.08951,0.00382,0.03561,0.00211
# Notes
#   Analytical total: 1.029 ± 0.044
#   Duane-Hunt: 20.19 keV
#   Residual written to SPI MM1 Kaersutite[6][4][residual].msa.
#   Plot output to 'SPI MM1 Kaersutite[6][4][quantify].pdf'
# Spectrum
#   SPI MM1dup Kaersutite[7][all]['SPI MM1 Kaersutite[7][4].msa']
# Fit warnings
#   Removing F from the fit and re-fitting (threshold = 0.0σ).
#   The k-ratio '[Mn L₃-M₅ + 13 others] = -0.01447 ± 0.00042' is more than 3σ negative.
# Quantification results
Name,Element,Z,A,C[z],U[C[z]],N[z],U[N[z]],A[z],U[A[z]]
SPI MM1dup Kaersutite[7][all],O,8,15.999,0.45159,0.04382,0.43969,0.02391,0.61009,0.02309
SPI MM1dup Kaersutite[7][all],F,9,18.998403163,0.00000,0.00004,0.00000,0.00003,0.00000,0.00004
SPI MM1dup Kaersutite[7][all],Na,11,22.98976928,0.01892,0.00019,0.01842,0.00081,0.01779,0.00107
SPI MM1dup Kaersutite[7][all],Mg,12,24.305,0.07809,0.00038,0.07603,0.00326,0.06945,0.00412
SPI MM1dup Kaersutite[7][all],Al,13,26.9815384,0.06874,0.00027,0.06693,0.00287,0.05507,0.00327
SPI MM1dup Kaersutite[7][all],Si,14,28.085,0.18874,0.00054,0.18377,0.00785,0.14525,0.00861
SPI MM1dup Kaersutite[7][all],K,19,39.0983,0.00874,0.00003,0.00851,0.00036,0.00483,0.00029
SPI MM1dup Kaersutite[7][all],Ca,20,40.078,0.08710,0.00009,0.08480,0.00362,0.04697,0.00278
SPI MM1dup Kaersutite[7][all],Ti,22,47.867,0.03270,0.00005,0.03184,0.00136,0.01476,0.00087
SPI MM1dup Kaersutite[7][all],Mn,25,54.938043,0.00104,0.00003,0.00101,0.00005,0.00041,0.00003
SPI MM1dup Kaersutite[7][all],Fe,26,55.845,0.09141,0.00008,0.08901,0.00380,0.03538,0.00210
# Notes
#   Analytical total: 1.027 ± 0.044
#   Duane-Hunt: 20.20 keV
#   Residual written to SPI MM1 Kaersutite[7][4][residual].msa.
#   Plot output to 'SPI MM1 Kaersutite[7][4][quantify].pdf'
# Result Comparison
Name,O,F,Na,Mg,Al,Si,K,Ca,Ti,Mn,Fe,Σ
SPI MM1dup Kaersutite[0][all],0.451 ± 0.044,0.000000 ± 0.000035,0.01862 ± 0.00019,0.07841 ± 0.00038,0.06865 ± 0.00026,0.18882 ± 0.00054,0.008641 ± 0.000031,0.087347 ± 0.000093,0.032781 ± 0.000050,0.001366 ± 0.000031,0.092232 ± 0.000082,1.028 ± 0.044
SPI MM1dup Kaersutite[1][all],0.452 ± 0.044,0.000000 ± 0.000035,0.01876 ± 0.00019,0.07798 ± 0.00038,0.06889 ± 0.00027,0.18855 ± 0.00054,0.008789 ± 0.000031,0.086984 ± 0.000093,0.032741 ± 0.000050,0.001199 ± 0.000031,0.092056 ± 0.000082,1.028 ± 0.044
SPI MM1dup Kaersutite[2][all],0.447 ± 0.043,0.000000 ± 0.000035,0.01816 ± 0.00018,0.07664 ± 0.00037,0.07118 ± 0.00027,0.18579 ± 0.00053,0.008645 ± 0.000031,0.086476 ± 0.000092,0.032535 ± 0.000049,0.001410 ± 0.000031,0.091198 ± 0.000082,1.019 ± 0.043
SPI MM1dup Kaersutite[3][all],0.451 ± 0.044,0.000000 ± 0.000035,0.01901 ± 0.00019,0.07770 ± 0.00038,0.06880 ± 0.00027,0.18890 ± 0.00054,0.008837 ± 0.000031,0.087173 ± 0.000093,0.032621 ± 0.000050,0.001288 ± 0.000031,0.092599 ± 0.000083,1.028 ± 0.044
SPI MM1dup Kaersutite[4][all],0.445 ± 0.043,0.000000 ± 0.000035,0.01852 ± 0.00019,0.07772 ± 0.00038,0.06869 ± 0.00026,0.18917 ± 0.00053,0.008750 ± 0.000031,0.087047 ± 0.000093,0.032655 ± 0.000050,0.001272 ± 0.000032,0.091839 ± 0.000082,1.021 ± 0.043
SPI MM1dup Kaersutite[5][all],0.450 ± 0.044,0.000000 ± 0.000035,0.01870 ± 0.00019,0.07782 ± 0.00038,0.06873 ± 0.00026,0.18898 ± 0.00054,0.008581 ± 0.000031,0.087148 ± 0.000093,0.032328 ± 0.000049,0.001288 ± 0.000031,0.092308 ± 0.000082,1.026 ± 0.044
SPI MM1dup Kaersutite[6][all],0.452 ± 0.044,0.000000 ± 0.000035,0.01872 ± 0.00019,0.07755 ± 0.00038,0.06902 ± 0.00027,0.18930 ± 0.00054,0.008736 ± 0.000031,0.087240 ± 0.000093,0.032805 ± 0.000050,0.001414 ± 0.000032,0.092093 ± 0.000082,1.029 ± 0.044
SPI MM1dup Kaersutite[7][all],0.452 ± 0.044,0.000000 ± 0.000035,0.01892 ± 0.00019,0.07809 ± 0.00038,0.06874 ± 0.00027,0.18874 ± 0.00054,0.008736 ± 0.000031,0.087098 ± 0.000093,0.032697 ± 0.000050,0.001036 ± 0.000031,0.091414 ± 0.000082,1.027 ± 0.044
Mean,0.4499 ± 0.0025,0,0.01868 ± 0.00026,0.07774 ± 0.00052,0.06909 ± 0.00085,0.1885 ± 0.0011,0.008714 ± 0.000085,0.08706 ± 0.00026,0.03265 ± 0.00016,0.00128 ± 0.00012,0.09197 ± 0.00047,1.0256 ± 0.0036

File: N132962/Quantification/20 keV/MMM1/kyanite.csv
# Configuration
#	Username: nritchie
#	Timestamp: 2025-09-17 15:06:03.466622 -04:00
#	Application: spex v0.0.110
#	References: `N132962 20 keV` revision 365 - 2025-09-15 15:44:22 -04:00
#
# Configuration Warnings
#	None
#
# Spectrum
#	SPI MM1dup Kyanite[0][all]['SPI MM1 Kyanite[0][4].msa']
#
# Fit Warnings
#	None
#
#
# Quantification results:
Name,Element,Z,A,C[z],U[C[z]],N[z]],U[N[z]],A[z],U[A[z]]
SPI MM1dup Kyanite[0][all],O,8,15.999,0.48310,0.02261,0.48402,0.01171,0.61594,0.01109
SPI MM1dup Kyanite[0][all],Al,13,26.9815384,0.33679,0.00124,0.33743,0.00769,0.25462,0.00737
SPI MM1dup Kyanite[0][all],Si,14,28.085,0.17821,0.00088,0.17855,0.00411,0.12943,0.00377
# Notes
#	Analytical total: 0.998 ± 0.023
#	Residual written to SPI MM1 Kyanite[0][4][residual].msa.
#
# Spectrum
#	SPI MM1dup Kyanite[1][all]['SPI MM1 Kyanite[1][4].msa']
#
# Fit Warnings
#	None
#
#
# Quantification results:
Name,Element,Z,A,C[z],U[C[z]],N[z]],U[N[z]],A[z],U[A[z]]
SPI MM1dup Kyanite[1][all],O,8,15.999,0.48321,0.02259,0.48420,0.01170,0.61611,0.01108
SPI MM1dup Kyanite[1][all],Al,13,26.9815384,0.33678,0.00124,0.33748,0.00769,0.25463,0.00737
SPI MM1dup Kyanite[1][all],Si,14,28.085,0.17796,0.00088,0.17833,0.00411,0.12926,0.00377
# Notes
#	Analytical total: 0.998 ± 0.023
#	Residual written to SPI MM1 Kyanite[1][4][residual].msa.
#
# Spectrum
#	SPI MM1dup Kyanite[2][all]['SPI MM1 Kyanite[2][4].msa']
#
# Fit Warnings
#	None
#
#
# Quantification results:
Name,Element,Z,A,C[z],U[C[z]],N[z]],U[N[z]],A[z],U[A[z]]
SPI MM1dup Kyanite[2][all],O,8,15.999,0.48378,0.02265,0.48488,0.01172,0.61676,0.01109
SPI MM1dup Kyanite[2][all],Al,13,26.9815384,0.33606,0.00124,0.33683,0.00770,0.25405,0.00737
SPI MM1dup Kyanite[2][all],Si,14,28.085,0.17788,0.00087,0.17829,0.00412,0.12919,0.00377
# Notes
#	Analytical total: 0.998 ± 0.023
#	Residual written to SPI MM1 Kyanite[2][4][residual].msa.
#
# Spectrum
#	SPI MM1dup Kyanite[3][all]['SPI MM1 Kyanite[3][4].msa']
#
# Fit Warnings
#	None
#
#
# Quantification results:
Name,Element,Z,A,C[z],U[C[z]],N[z]],U[N[z]],A[z],U[A[z]]
SPI MM1dup Kyanite[3][all],O,8,15.999,0.48263,0.02260,0.48407,0.01172,0.61600,0.01110
SPI MM1dup Kyanite[3][all],Al,13,26.9815384,0.33631,0.00124,0.33731,0.00770,0.25452,0.00738
SPI MM1dup Kyanite[3][all],Si,14,28.085,0.17808,0.00088,0.17861,0.00412,0.12948,0.00378
# Notes
#	Analytical total: 0.997 ± 0.023
#	Residual written to SPI MM1 Kyanite[3][4][residual].msa.
#
# Spectrum
#	SPI MM1dup Kyanite[4][all]['SPI MM1 Kyanite[4][4].msa']
#
# Fit Warnings
#	None
#
#
# Quantification results:
Name,Element,Z,A,C[z],U[C[z]],N[z]],U[N[z]],A[z],U[A[z]]
SPI MM1dup Kyanite[4][all],O,8,15.999,0.48280,0.02256,0.48455,0.01169,0.61644,0.01107
SPI MM1dup Kyanite[4][all],Al,13,26.9815384,0.33622,0.00124,0.33744,0.00769,0.25455,0.00737
SPI MM1dup Kyanite[4][all],Si,14,28.085,0.17736,0.00087,0.17801,0.00410,0.12901,0.00376
# Notes
#	Analytical total: 0.996 ± 0.023
#	Residual written to SPI MM1 Kyanite[4][4][residual].msa.
#
# Spectrum
#	SPI MM1dup Kyanite[5][all]['SPI MM1 Kyanite[5][4].msa']
#
# Fit Warnings
#	None
#
#
# Quantification results:
Name,Element,Z,A,C[z],U[C[z]],N[z]],U[N[z]],A[z],U[A[z]]
SPI MM1dup Kyanite[5][all],O,8,15.999,0.48037,0.02253,0.48414,0.01174,0.61606,0.01111
SPI MM1dup Kyanite[5][all],Al,13,26.9815384,0.33451,0.00123,0.33714,0.00770,0.25438,0.00738
SPI MM1dup Kyanite[5][all],Si,14,28.085,0.17733,0.00087,0.17872,0.00413,0.12956,0.00379
# Notes
#	Analytical total: 0.992 ± 0.023
#	Residual written to SPI MM1 Kyanite[5][4][residual].msa.
#
# Spectrum
#	SPI MM1dup Kyanite[6][all]['SPI MM1 Kyanite[6][4].msa']
#
# Fit Warnings
#	None
#
#
# Quantification results:
Name,Element,Z,A,C[z],U[C[z]],N[z]],U[N[z]],A[z],U[A[z]]
SPI MM1dup Kyanite[6][all],O,8,15.999,0.48362,0.02261,0.48472,0.01170,0.61661,0.01107
SPI MM1dup Kyanite[6][all],Al,13,26.9815384,0.33643,0.00124,0.33720,0.00769,0.25434,0.00737
SPI MM1dup Kyanite[6][all],Si,14,28.085,0.17767,0.00087,0.17808,0.00411,0.12905,0.00376
# Notes
#	Analytical total: 0.998 ± 0.023
#	Residual written to SPI MM1 Kyanite[6][4][residual].msa.
#
# Spectrum
#	SPI MM1dup Kyanite[7][all]['SPI MM1 Kyanite[7][4].msa']
#
# Fit Warnings
#	None
#
#
# Quantification results:
Name,Element,Z,A,C[z],U[C[z]],N[z]],U[N[z]],A[z],U[A[z]]
SPI MM1dup Kyanite[7][all],O,8,15.999,0.48135,0.02253,0.48419,0.01171,0.61611,0.01109
SPI MM1dup Kyanite[7][all],Al,13,26.9815384,0.33544,0.00123,0.33741,0.00770,0.25458,0.00738
SPI MM1dup Kyanite[7][all],Si,14,28.085,0.17735,0.00087,0.17839,0.00411,0.12931,0.00377
# Notes
#	Analytical total: 0.994 ± 0.023
#	Residual written to SPI MM1 Kyanite[7][4][residual].msa.
#
# Spectrum
#	Sum[8 spectra]['Sum spectrum']
#
# Fit Warnings
#	None
#
#
# Quantification results:
Name,Element,Z,A,C[z],U[C[z]],N[z]],U[N[z]],A[z],U[A[z]]
Sum[8 spectra],O,8,15.999,0.48262,0.02258,0.48434,0.01171,0.61625,0.01109
Sum[8 spectra],Al,13,26.9815384,0.33609,0.00123,0.33729,0.00769,0.25447,0.00737
Sum[8 spectra],Si,14,28.085,0.17774,0.00087,0.17837,0.00411,0.12928,0.00377
# Notes
#	Analytical total: 0.996 ± 0.023
#
