Repository: NicholasWMRitchie/spex_quant

# spex_quant
Spectral data for evaluating `spex`.  It contains both standard spectra and sample spectra.

 * N132962 represents the TESCAN MIRA4 with 4 silicon nitride window silicon drift detectors in 217 D113 at NIST Gaitherburg.
  * Reference set: "N132962 20 keV" built using 'n132962_20keV.bat' for 20 keV analyses

File: N132962/Quantification/15 keV/Mengason MM1/albite.csv
# Configuration
#   Username: nwmr
#   Timestamp: 2025-10-02 14:38:18.361123790 -04:00
#   Application: spex v0.0.117
#   References: `N132962 15 keV` revision 476 - 2025-10-02 13:33:55 -04:00
# Configuration warnings
#   The Duane-Hunt (14.66 keV) for KCl standard for 'N132962' detector differs by more than 1 % from the beam energy (15.00 keV)!!
#   There are no suitable references for [K L₃-M₁ and 8 others; 0.8241>.
# Spectrum
#   MMM1 Albite[0][all]['MMM1 Albite[0][4].msa']
# Fit warnings
#    None
# Quantification results
Name,Element,Z,A,C[z],U[C[z]],N[z]],U[N[z]],A[z],U[A[z]]
MMM1 Albite[0][all],O,8,15.999,0.47493,0.03404,0.47799,0.01788,0.60627,0.01711
MMM1 Albite[0][all],Na,11,22.98976928,0.08578,0.00019,0.08633,0.00296,0.07620,0.00331
MMM1 Albite[0][all],Al,13,26.9815384,0.10335,0.00027,0.10402,0.00357,0.07823,0.00340
MMM1 Albite[0][all],Si,14,28.085,0.32795,0.00064,0.33006,0.01131,0.23848,0.01037
MMM1 Albite[0][all],K,19,39.0983,0.00075,0.00003,0.00075,0.00004,0.00039,0.00002
MMM1 Albite[0][all],Ca,20,40.078,0.00083,0.00003,0.00084,0.00004,0.00042,0.00002
# Notes
#   Analytical total: 0.994 ± 0.034
#   Duane-Hunt: 15.19 keV
#   Residual written to MMM1 Albite[0][4][residual].msa.
#   Plot output to 'MMM1 Albite[0][4][quantify].pdf'
# Spectrum
#   MMM1 Albite[1][all]['MMM1 Albite[1][4].msa']
# Fit warnings
#    None
# Quantification results
Name,Element,Z,A,C[z],U[C[z]],N[z]],U[N[z]],A[z],U[A[z]]
MMM1 Albite[1][all],O,8,15.999,0.47510,0.03406,0.47800,0.01789,0.60620,0.01712
MMM1 Albite[1][all],Na,11,22.98976928,0.08602,0.00019,0.08654,0.00297,0.07638,0.00332
MMM1 Albite[1][all],Al,13,26.9815384,0.10345,0.00028,0.10408,0.00358,0.07827,0.00341
MMM1 Albite[1][all],Si,14,28.085,0.32820,0.00064,0.33020,0.01133,0.23855,0.01037
MMM1 Albite[1][all],K,19,39.0983,0.00053,0.00003,0.00054,0.00004,0.00028,0.00002
MMM1 Albite[1][all],Ca,20,40.078,0.00064,0.00003,0.00064,0.00003,0.00032,0.00002
# Notes
#   Analytical total: 0.994 ± 0.034
#   Duane-Hunt: 15.20 keV
#   Residual written to MMM1 Albite[1][4][residual].msa.
#   Plot output to 'MMM1 Albite[1][4][quantify].pdf'
# Spectrum
#   MMM1 Albite[2][all]['MMM1 Albite[2][4].msa']
# Fit warnings
#    None
# Quantification results
Name,Element,Z,A,C[z],U[C[z]],N[z]],U[N[z]],A[z],U[A[z]]
MMM1 Albite[2][all],O,8,15.999,0.47610,0.03423,0.47853,0.01795,0.60657,0.01716
MMM1 Albite[2][all],Na,11,22.98976928,0.08652,0.00019,0.08697,0.00300,0.07671,0.00335
MMM1 Albite[2][all],Al,13,26.9815384,0.10273,0.00027,0.10325,0.00356,0.07761,0.00339
MMM1 Albite[2][all],Si,14,28.085,0.32915,0.00064,0.33083,0.01139,0.23889,0.01043
MMM1 Albite[2][all],K,19,39.0983,0.00020,0.00003,0.00020,0.00003,0.00011,0.00002
MMM1 Albite[2][all],Ca,20,40.078,0.00022,0.00003,0.00022,0.00003,0.00011,0.00001
# Notes
#   Analytical total: 0.995 ± 0.034
#   Duane-Hunt: 15.18 keV
#   Residual written to MMM1 Albite[2][4][residual].msa.
#   Plot output to 'MMM1 Albite[2][4][quantify].pdf'
# Spectrum
#   MMM1 Albite[3][all]['MMM1 Albite[3][4].msa']
# Fit warnings
#    None
# Quantification results
Name,Element,Z,A,C[z],U[C[z]],N[z]],U[N[z]],A[z],U[A[z]]
MMM1 Albite[3][all],O,8,15.999,0.47548,0.03406,0.47869,0.01788,0.60691,0.01709
MMM1 Albite[3][all],Na,11,22.98976928,0.08587,0.00019,0.08645,0.00297,0.07628,0.00332
MMM1 Albite[3][all],Al,13,26.9815384,0.10307,0.00027,0.10376,0.00357,0.07801,0.00340
MMM1 Albite[3][all],Si,14,28.085,0.32735,0.00064,0.32956,0.01131,0.23802,0.01036
MMM1 Albite[3][all],K,19,39.0983,0.00062,0.00003,0.00062,0.00004,0.00032,0.00002
MMM1 Albite[3][all],Ca,20,40.078,0.00091,0.00003,0.00091,0.00004,0.00046,0.00002
# Notes
#   Analytical total: 0.993 ± 0.034
#   Duane-Hunt: 15.19 keV
#   Residual written to MMM1 Albite[3][4][residual].msa.
#   Plot output to 'MMM1 Albite[3][4][quantify].pdf'
# Spectrum
#   MMM1 Albite[4][all]['MMM1 Albite[4][4].msa']
# Fit warnings
#    None
# Quantification results
Name,Element,Z,A,C[z],U[C[z]],N[z]],U[N[z]],A[z],U[A[z]]
MMM1 Albite[4][all],O,8,15.999,0.47583,0.03414,0.47817,0.01790,0.60640,0.01713
MMM1 Albite[4][all],Na,11,22.98976928,0.08610,0.00019,0.08652,0.00297,0.07636,0.00333
MMM1 Albite[4][all],Al,13,26.9815384,0.10329,0.00027,0.10379,0.00357,0.07805,0.00340
MMM1 Albite[4][all],Si,14,28.085,0.32849,0.00064,0.33011,0.01133,0.23847,0.01038
MMM1 Albite[4][all],K,19,39.0983,0.00079,0.00003,0.00080,0.00004,0.00041,0.00002
MMM1 Albite[4][all],Ca,20,40.078,0.00061,0.00003,0.00061,0.00003,0.00031,0.00002
# Notes
#   Analytical total: 0.995 ± 0.034
#   Duane-Hunt: 15.20 keV
#   Residual written to MMM1 Albite[4][4][residual].msa.
#   Plot output to 'MMM1 Albite[4][4][quantify].pdf'
# Spectrum
#   MMM1 Albite[5][all]['MMM1 Albite[5][4].msa']
# Fit warnings
#    None
# Quantification results
Name,Element,Z,A,C[z],U[C[z]],N[z]],U[N[z]],A[z],U[A[z]]
MMM1 Albite[5][all],O,8,15.999,0.47752,0.03433,0.47858,0.01794,0.60662,0.01716
MMM1 Albite[5][all],Na,11,22.98976928,0.08691,0.00019,0.08710,0.00300,0.07683,0.00335
MMM1 Albite[5][all],Al,13,26.9815384,0.10331,0.00028,0.10354,0.00357,0.07782,0.00340
MMM1 Albite[5][all],Si,14,28.085,0.32946,0.00065,0.33020,0.01137,0.23843,0.01040
MMM1 Albite[5][all],K,19,39.0983,0.00034,0.00003,0.00034,0.00003,0.00018,0.00002
MMM1 Albite[5][all],Ca,20,40.078,0.00023,0.00003,0.00023,0.00003,0.00011,0.00001
# Notes
#   Analytical total: 0.998 ± 0.034
#   Duane-Hunt: 15.20 keV
#   Residual written to MMM1 Albite[5][4][residual].msa.
#   Plot output to 'MMM1 Albite[5][4][quantify].pdf'
# Spectrum
#   MMM1 Albite[6][all]['MMM1 Albite[6][4].msa']
# Fit warnings
#    None
# Quantification results
Name,Element,Z,A,C[z],U[C[z]],N[z]],U[N[z]],A[z],U[A[z]]
MMM1 Albite[6][all],O,8,15.999,0.47563,0.03416,0.47802,0.01792,0.60616,0.01715
MMM1 Albite[6][all],Na,11,22.98976928,0.08648,0.00019,0.08691,0.00299,0.07670,0.00334
MMM1 Albite[6][all],Al,13,26.9815384,0.10310,0.00027,0.10362,0.00357,0.07791,0.00340
MMM1 Albite[6][all],Si,14,28.085,0.32888,0.00064,0.33053,0.01136,0.23877,0.01040
MMM1 Albite[6][all],K,19,39.0983,0.00048,0.00003,0.00049,0.00003,0.00025,0.00002
MMM1 Albite[6][all],Ca,20,40.078,0.00042,0.00003,0.00042,0.00003,0.00021,0.00002
# Notes
#   Analytical total: 0.995 ± 0.034
#   Duane-Hunt: 15.19 keV
#   Residual written to MMM1 Albite[6][4][residual].msa.
#   Plot output to 'MMM1 Albite[6][4][quantify].pdf'
# Spectrum
#   MMM1 Albite[7][all]['MMM1 Albite[7][4].msa']
# Fit warnings
#    None
# Quantification results
Name,Element,Z,A,C[z],U[C[z]],N[z]],U[N[z]],A[z],U[A[z]]
MMM1 Albite[7][all],O,8,15.999,0.47472,0.03403,0.47792,0.01789,0.60619,0.01712
MMM1 Albite[7][all],Na,11,22.98976928,0.08584,0.00019,0.08642,0.00297,0.07628,0.00332
MMM1 Albite[7][all],Al,13,26.9815384,0.10313,0.00027,0.10382,0.00357,0.07809,0.00340
MMM1 Albite[7][all],Si,14,28.085,0.32801,0.00064,0.33022,0.01132,0.23861,0.01038
MMM1 Albite[7][all],K,19,39.0983,0.00088,0.00003,0.00088,0.00004,0.00046,0.00003
MMM1 Albite[7][all],Ca,20,40.078,0.00074,0.00003,0.00074,0.00004,0.00038,0.00002
# Notes
#   Analytical total: 0.993 ± 0.034
#   Duane-Hunt: 15.20 keV
#   Residual written to MMM1 Albite[7][4][residual].msa.
#   Plot output to 'MMM1 Albite[7][4][quantify].pdf'
# Spectrum
#   MMM1 Albite[8][all]['MMM1 Albite[8][4].msa']
# Fit warnings
#    None
# Quantification results
Name,Element,Z,A,C[z],U[C[z]],N[z]],U[N[z]],A[z],U[A[z]]
MMM1 Albite[8][all],O,8,15.999,0.47550,0.03413,0.47843,0.01791,0.60658,0.01713
MMM1 Albite[8][all],Na,11,22.98976928,0.08605,0.00019,0.08658,0.00298,0.07639,0.00333
MMM1 Albite[8][all],Al,13,26.9815384,0.10295,0.00027,0.10358,0.00357,0.07787,0.00340
MMM1 Albite[8][all],Si,14,28.085,0.32839,0.00064,0.33041,0.01135,0.23864,0.01040
MMM1 Albite[8][all],K,19,39.0983,0.00058,0.00003,0.00058,0.00004,0.00030,0.00002
MMM1 Albite[8][all],Ca,20,40.078,0.00042,0.00003,0.00042,0.00003,0.00021,0.00002
# Notes
#   Analytical total: 0.994 ± 0.034
#   Duane-Hunt: 15.20 keV
#   Residual written to MMM1 Albite[8][4][residual].msa.
#   Plot output to 'MMM1 Albite[8][4][quantify].pdf'
# Result Comparison
Name,O,Na,Al,Si,K,Ca,Σ
MMM1 Albite[0][all],0.475 ± 0.034,0.08578 ± 0.00019,0.10335 ± 0.00027,0.32795 ± 0.00064,0.000748 ± 0.000030,0.000831 ± 0.000027,0.994 ± 0.034
MMM1 Albite[1][all],0.475 ± 0.034,0.08602 ± 0.00019,0.10345 ± 0.00028,0.32820 ± 0.00064,0.000532 ± 0.000030,0.000638 ± 0.000027,0.994 ± 0.034
MMM1 Albite[2][all],0.476 ± 0.034,0.08652 ± 0.00019,0.10273 ± 0.00027,0.32915 ± 0.00064,0.000202 ± 0.000029,0.000216 ± 0.000026,0.995 ± 0.034
MMM1 Albite[3][all],0.475 ± 0.034,0.08587 ± 0.00019,0.10307 ± 0.00027,0.32735 ± 0.00064,0.000619 ± 0.000030,0.000908 ± 0.000027,0.993 ± 0.034
MMM1 Albite[4][all],0.476 ± 0.034,0.08610 ± 0.00019,0.10329 ± 0.00027,0.32849 ± 0.00064,0.000792 ± 0.000030,0.000605 ± 0.000027,0.995 ± 0.034
MMM1 Albite[5][all],0.478 ± 0.034,0.08691 ± 0.00019,0.10331 ± 0.00028,0.32946 ± 0.00065,0.000342 ± 0.000030,0.000227 ± 0.000026,0.998 ± 0.034
MMM1 Albite[6][all],0.476 ± 0.034,0.08648 ± 0.00019,0.10310 ± 0.00027,0.32888 ± 0.00064,0.000485 ± 0.000030,0.000422 ± 0.000027,0.995 ± 0.034
MMM1 Albite[7][all],0.475 ± 0.034,0.08584 ± 0.00019,0.10313 ± 0.00027,0.32801 ± 0.00064,0.000877 ± 0.000030,0.000737 ± 0.000027,0.993 ± 0.034
MMM1 Albite[8][all],0.476 ± 0.034,0.08605 ± 0.00019,0.10295 ± 0.00027,0.32839 ± 0.00064,0.000577 ± 0.000030,0.000419 ± 0.000027,0.994 ± 0.034
Mean,0.47565 ± 0.00083,0.08617 ± 0.00038,0.10315 ± 0.00023,0.32843 ± 0.00065,0.00057 ± 0.00022,0.00056 ± 0.00025,0.9945 ± 0.0014
Nominal,0.4903,0.0866,0.1046,0.3214,0.0014,0.0016,1
RDEV (%),-3,-0.5,-1.4,2.2,-58.9,-65.3,-0.5

File: N132962/Quantification/15 keV/Mengason MM1/almandine.csv
# Configuration
#   Username: nwmr
#   Timestamp: 2025-10-02 14:38:18.745703729 -04:00
#   Application: spex v0.0.117
#   References: `N132962 15 keV` revision 476 - 2025-10-02 13:33:55 -04:00
# Configuration warnings
#    None
# Spectrum
#   MMM1 Almandine Garnet[0][all]['MMM1 Almandine Garnet[0][4].msa']
# Fit warnings
#   The k-ratio '[Mn L₃-M₅ + 13 others] = -0.03443 ± 0.00048' is more than 3σ negative.
# Quantification results
Name,Element,Z,A,C[z],U[C[z]],N[z]],U[N[z]],A[z],U[A[z]]
MMM1 Almandine Garnet[0][all],O,8,15.999,0.41539,0.02512,0.41391,0.01467,0.59475,0.01458
MMM1 Almandine Garnet[0][all],Mg,12,24.305,0.05894,0.00016,0.05873,0.00148,0.05555,0.00200
MMM1 Almandine Garnet[0][all],Al,13,26.9815384,0.11751,0.00033,0.11709,0.00295,0.09976,0.00360
MMM1 Almandine Garnet[0][all],Si,14,28.085,0.18833,0.00041,0.18766,0.00471,0.15361,0.00553
MMM1 Almandine Garnet[0][all],Ca,20,40.078,0.02876,0.00005,0.02866,0.00072,0.01644,0.00059
MMM1 Almandine Garnet[0][all],Ti,22,47.867,0.00027,0.00003,0.00026,0.00003,0.00013,0.00002
MMM1 Almandine Garnet[0][all],Mn,25,54.938043,0.00502,0.00005,0.00500,0.00014,0.00209,0.00008
MMM1 Almandine Garnet[0][all],Fe,26,55.845,0.18936,0.00015,0.18869,0.00473,0.07767,0.00279
# Notes
#   Analytical total: 1.004 ± 0.025
#   Duane-Hunt: 15.05 keV
#   Residual written to MMM1 Almandine Garnet[0][4][residual].msa.
#   Plot output to 'MMM1 Almandine Garnet[0][4][quantify].pdf'
# Spectrum
#   MMM1 Almandine Garnet[1][all]['MMM1 Almandine Garnet[1][4].msa']
# Fit warnings
#   The k-ratio '[Mn L₃-M₅ + 13 others] = -0.03649 ± 0.00048' is more than 3σ negative.
# Quantification results
Name,Element,Z,A,C[z],U[C[z]],N[z]],U[N[z]],A[z],U[A[z]]
MMM1 Almandine Garnet[1][all],O,8,15.999,0.41505,0.02509,0.41453,0.01467,0.59523,0.01457
MMM1 Almandine Garnet[1][all],Mg,12,24.305,0.05886,0.00016,0.05878,0.00148,0.05556,0.00200
MMM1 Almandine Garnet[1][all],Al,13,26.9815384,0.11722,0.00033,0.11708,0.00295,0.09968,0.00360
MMM1 Almandine Garnet[1][all],Si,14,28.085,0.18790,0.00041,0.18766,0.00472,0.15351,0.00553
MMM1 Almandine Garnet[1][all],Ca,20,40.078,0.02882,0.00005,0.02878,0.00072,0.01650,0.00059
MMM1 Almandine Garnet[1][all],Ti,22,47.867,0.00039,0.00003,0.00039,0.00004,0.00019,0.00002
MMM1 Almandine Garnet[1][all],Mn,25,54.938043,0.00507,0.00005,0.00507,0.00014,0.00212,0.00008
MMM1 Almandine Garnet[1][all],Fe,26,55.845,0.18794,0.00015,0.18770,0.00471,0.07722,0.00278
# Notes
#   Analytical total: 1.001 ± 0.025
#   Duane-Hunt: 15.19 keV
#   Residual written to MMM1 Almandine Garnet[1][4][residual].msa.
#   Plot output to 'MMM1 Almandine Garnet[1][4][quantify].pdf'
# Spectrum
#   MMM1 Almandine Garnet[2][all]['MMM1 Almandine Garnet[2][4].msa']
# Fit warnings
#   The k-ratio '[Mn L₃-M₅ + 13 others] = -0.03706 ± 0.00048' is more than 3σ negative.
# Quantification results
Name,Element,Z,A,C[z],U[C[z]],N[z]],U[N[z]],A[z],U[A[z]]
MMM1 Almandine Garnet[2][all],O,8,15.999,0.41449,0.02505,0.41436,0.01467,0.59491,0.01457
MMM1 Almandine Garnet[2][all],Mg,12,24.305,0.05906,0.00016,0.05904,0.00149,0.05580,0.00201
MMM1 Almandine Garnet[2][all],Al,13,26.9815384,0.11734,0.00033,0.11730,0.00295,0.09987,0.00360
MMM1 Almandine Garnet[2][all],Si,14,28.085,0.18788,0.00041,0.18782,0.00472,0.15361,0.00553
MMM1 Almandine Garnet[2][all],Ca,20,40.078,0.02891,0.00005,0.02890,0.00073,0.01657,0.00060
MMM1 Almandine Garnet[2][all],Ti,22,47.867,0.00003,0.00003,0.00003,0.00003,0.00002,0.00002
MMM1 Almandine Garnet[2][all],Mn,25,54.938043,0.00500,0.00005,0.00500,0.00014,0.00209,0.00008
MMM1 Almandine Garnet[2][all],Fe,26,55.845,0.18760,0.00015,0.18754,0.00470,0.07714,0.00277
# Notes
#   Analytical total: 1.000 ± 0.025
#   Duane-Hunt: 15.09 keV
#   Residual written to MMM1 Almandine Garnet[2][4][residual].msa.
#   Plot output to 'MMM1 Almandine Garnet[2][4][quantify].pdf'
# Spectrum
#   MMM1 Almandine Garnet[3][all]['MMM1 Almandine Garnet[3][4].msa']
# Fit warnings
#   Removing Ti from the fit and re-fitting (threshold = 0.0σ).
#   The k-ratio '[Mn L₃-M₅ + 13 others] = -0.03950 ± 0.00048' is more than 3σ negative.
# Quantification results
Name,Element,Z,A,C[z],U[C[z]],N[z]],U[N[z]],A[z],U[A[z]]
MMM1 Almandine Garnet[3][all],O,8,15.999,0.41134,0.02488,0.41183,0.01465,0.59270,0.01460
MMM1 Almandine Garnet[3][all],Mg,12,24.305,0.05869,0.00016,0.05876,0.00147,0.05567,0.00200
MMM1 Almandine Garnet[3][all],Al,13,26.9815384,0.11724,0.00033,0.11738,0.00294,0.10017,0.00360
MMM1 Almandine Garnet[3][all],Si,14,28.085,0.18838,0.00041,0.18861,0.00471,0.15463,0.00555
MMM1 Almandine Garnet[3][all],Ca,20,40.078,0.02880,0.00005,0.02883,0.00072,0.01657,0.00059
MMM1 Almandine Garnet[3][all],Ti,22,47.867,0.00000,0.00003,0.00000,0.00003,0.00000,0.00001
MMM1 Almandine Garnet[3][all],Mn,25,54.938043,0.00499,0.00005,0.00499,0.00014,0.00209,0.00008
MMM1 Almandine Garnet[3][all],Fe,26,55.845,0.18937,0.00015,0.18960,0.00472,0.07817,0.00280
# Notes
#   Analytical total: 0.999 ± 0.025
#   Duane-Hunt: 15.19 keV
#   Residual written to MMM1 Almandine Garnet[3][4][residual].msa.
#   Plot output to 'MMM1 Almandine Garnet[3][4][quantify].pdf'
# Spectrum
#   MMM1 Almandine Garnet[4][all]['MMM1 Almandine Garnet[4][4].msa']
# Fit warnings
#   The k-ratio '[Mn L₃-M₅ + 13 others] = -0.03404 ± 0.00048' is more than 3σ negative.
# Quantification results
Name,Element,Z,A,C[z],U[C[z]],N[z]],U[N[z]],A[z],U[A[z]]
MMM1 Almandine Garnet[4][all],O,8,15.999,0.41611,0.02516,0.41452,0.01468,0.59524,0.01457
MMM1 Almandine Garnet[4][all],Mg,12,24.305,0.05901,0.00016,0.05879,0.00148,0.05557,0.00201
MMM1 Almandine Garnet[4][all],Al,13,26.9815384,0.11754,0.00033,0.11709,0.00295,0.09970,0.00360
MMM1 Almandine Garnet[4][all],Si,14,28.085,0.18830,0.00041,0.18758,0.00471,0.15344,0.00553
MMM1 Almandine Garnet[4][all],Ca,20,40.078,0.02900,0.00005,0.02889,0.00073,0.01656,0.00060
MMM1 Almandine Garnet[4][all],Ti,22,47.867,0.00012,0.00003,0.00012,0.00003,0.00006,0.00002
MMM1 Almandine Garnet[4][all],Mn,25,54.938043,0.00516,0.00005,0.00514,0.00014,0.00215,0.00008
MMM1 Almandine Garnet[4][all],Fe,26,55.845,0.18859,0.00015,0.18787,0.00471,0.07729,0.00278
# Notes
#   Analytical total: 1.004 ± 0.025
#   Duane-Hunt: 15.19 keV
#   Residual written to MMM1 Almandine Garnet[4][4][residual].msa.
#   Plot output to 'MMM1 Almandine Garnet[4][4][quantify].pdf'
# Spectrum
#   MMM1 Almandine Garnet[5][all]['MMM1 Almandine Garnet[5][4].msa']
# Fit warnings
#   The k-ratio '[Mn L₃-M₅ + 13 others] = -0.03551 ± 0.00048' is more than 3σ negative.
# Quantification results
Name,Element,Z,A,C[z],U[C[z]],N[z]],U[N[z]],A[z],U[A[z]]
MMM1 Almandine Garnet[5][all],O,8,15.999,0.41491,0.02511,0.41399,0.01469,0.59476,0.01459
MMM1 Almandine Garnet[5][all],Mg,12,24.305,0.05904,0.00016,0.05891,0.00148,0.05571,0.00201
MMM1 Almandine Garnet[5][all],Al,13,26.9815384,0.11701,0.00033,0.11675,0.00294,0.09946,0.00359
MMM1 Almandine Garnet[5][all],Si,14,28.085,0.18826,0.00041,0.18785,0.00472,0.15374,0.00554
MMM1 Almandine Garnet[5][all],Ca,20,40.078,0.02909,0.00005,0.02903,0.00073,0.01665,0.00060
MMM1 Almandine Garnet[5][all],Ti,22,47.867,0.00021,0.00003,0.00021,0.00003,0.00010,0.00002
MMM1 Almandine Garnet[5][all],Mn,25,54.938043,0.00504,0.00005,0.00503,0.00014,0.00211,0.00008
MMM1 Almandine Garnet[5][all],Fe,26,55.845,0.18865,0.00015,0.18823,0.00472,0.07747,0.00279
# Notes
#   Analytical total: 1.002 ± 0.025
#   Duane-Hunt: 15.20 keV
#   Residual written to MMM1 Almandine Garnet[5][4][residual].msa.
#   Plot output to 'MMM1 Almandine Garnet[5][4][quantify].pdf'
# Spectrum
#   MMM1 Almandine Garnet[6][all]['MMM1 Almandine Garnet[6][4].msa']
# Fit warnings
#   The k-ratio '[Mn L₃-M₅ + 13 others] = -0.03610 ± 0.00048' is more than 3σ negative.
# Quantification results
Name,Element,Z,A,C[z],U[C[z]],N[z]],U[N[z]],A[z],U[A[z]]
MMM1 Almandine Garnet[6][all],O,8,15.999,0.41613,0.02521,0.41468,0.01470,0.59529,0.01460
MMM1 Almandine Garnet[6][all],Mg,12,24.305,0.05943,0.00016,0.05923,0.00150,0.05597,0.00202
MMM1 Almandine Garnet[6][all],Al,13,26.9815384,0.11675,0.00033,0.11634,0.00294,0.09903,0.00358
MMM1 Almandine Garnet[6][all],Si,14,28.085,0.18884,0.00041,0.18818,0.00474,0.15389,0.00556
MMM1 Almandine Garnet[6][all],Ca,20,40.078,0.02886,0.00005,0.02876,0.00072,0.01648,0.00059
MMM1 Almandine Garnet[6][all],Ti,22,47.867,0.00023,0.00003,0.00022,0.00003,0.00011,0.00002
MMM1 Almandine Garnet[6][all],Mn,25,54.938043,0.00496,0.00005,0.00495,0.00014,0.00207,0.00008
MMM1 Almandine Garnet[6][all],Fe,26,55.845,0.18829,0.00015,0.18763,0.00472,0.07717,0.00278
# Notes
#   Analytical total: 1.003 ± 0.025
#   Duane-Hunt: 15.20 keV
#   Residual written to MMM1 Almandine Garnet[6][4][residual].msa.
#   Plot output to 'MMM1 Almandine Garnet[6][4][quantify].pdf'
# Spectrum
#   MMM1 Almandine Garnet[7][all]['MMM1 Almandine Garnet[7][4].msa']
# Fit warnings
#   The k-ratio '[Mn L₃-M₅ + 13 others] = -0.03790 ± 0.00048' is more than 3σ negative.
# Quantification results
Name,Element,Z,A,C[z],U[C[z]],N[z]],U[N[z]],A[z],U[A[z]]
MMM1 Almandine Garnet[7][all],O,8,15.999,0.41414,0.02505,0.41339,0.01467,0.59418,0.01459
MMM1 Almandine Garnet[7][all],Mg,12,24.305,0.05908,0.00016,0.05897,0.00148,0.05579,0.00201
MMM1 Almandine Garnet[7][all],Al,13,26.9815384,0.11725,0.00033,0.11704,0.00294,0.09975,0.00359
MMM1 Almandine Garnet[7][all],Si,14,28.085,0.18838,0.00041,0.18804,0.00471,0.15397,0.00554
MMM1 Almandine Garnet[7][all],Ca,20,40.078,0.02852,0.00005,0.02847,0.00071,0.01633,0.00059
MMM1 Almandine Garnet[7][all],Ti,22,47.867,0.00028,0.00003,0.00028,0.00003,0.00013,0.00002
MMM1 Almandine Garnet[7][all],Mn,25,54.938043,0.00495,0.00005,0.00494,0.00013,0.00207,0.00008
MMM1 Almandine Garnet[7][all],Fe,26,55.845,0.18923,0.00015,0.18888,0.00472,0.07778,0.00280
# Notes
#   Analytical total: 1.002 ± 0.025
#   Duane-Hunt: 15.20 keV
#   Residual written to MMM1 Almandine Garnet[7][4][residual].msa.
#   Plot output to 'MMM1 Almandine Garnet[7][4][quantify].pdf'
# Compare warnings
#   Unable to interpret the --compare argument `'SPI Almandine Garnet'` as a composition. Argument ignored.
#   Parser error:
#   --> 1:1
#   |
#   1 | 'SPI Almandine Garnet'
#   | ^--------------------^
#   |
#   = ''SPI Almandine Garnet'' is not the name of a known composition.
# Result Comparison
Name,O,Mg,Al,Si,Ca,Ti,Mn,Fe,Σ
MMM1 Almandine Garnet[0][all],0.415 ± 0.025,0.05894 ± 0.00016,0.11751 ± 0.00033,0.18833 ± 0.00041,0.028759 ± 0.000048,0.000266 ± 0.000034,0.005018 ± 0.000054,0.18936 ± 0.00015,1.004 ± 0.025
MMM1 Almandine Garnet[1][all],0.415 ± 0.025,0.05886 ± 0.00016,0.11722 ± 0.00033,0.18790 ± 0.00041,0.028819 ± 0.000048,0.000390 ± 0.000034,0.005075 ± 0.000054,0.18794 ± 0.00015,1.001 ± 0.025
MMM1 Almandine Garnet[2][all],0.414 ± 0.025,0.05906 ± 0.00016,0.11734 ± 0.00033,0.18788 ± 0.00041,0.028912 ± 0.000048,0.000034 ± 0.000034,0.005003 ± 0.000054,0.18760 ± 0.00015,1.000 ± 0.025
MMM1 Almandine Garnet[3][all],0.411 ± 0.025,0.05869 ± 0.00016,0.11724 ± 0.00033,0.18838 ± 0.00041,0.028800 ± 0.000048,0.000000 ± 0.000029,0.004985 ± 0.000054,0.18937 ± 0.00015,0.999 ± 0.025
MMM1 Almandine Garnet[4][all],0.416 ± 0.025,0.05901 ± 0.00016,0.11754 ± 0.00033,0.18830 ± 0.00041,0.028997 ± 0.000048,0.000118 ± 0.000034,0.005158 ± 0.000054,0.18859 ± 0.00015,1.004 ± 0.025
MMM1 Almandine Garnet[5][all],0.415 ± 0.025,0.05904 ± 0.00016,0.11701 ± 0.00033,0.18826 ± 0.00041,0.029092 ± 0.000048,0.000214 ± 0.000034,0.005043 ± 0.000054,0.18865 ± 0.00015,1.002 ± 0.025
MMM1 Almandine Garnet[6][all],0.416 ± 0.025,0.05943 ± 0.00016,0.11675 ± 0.00033,0.18884 ± 0.00041,0.028858 ± 0.000048,0.000225 ± 0.000034,0.004965 ± 0.000054,0.18829 ± 0.00015,1.003 ± 0.025
MMM1 Almandine Garnet[7][all],0.414 ± 0.025,0.05908 ± 0.00016,0.11725 ± 0.00033,0.18838 ± 0.00041,0.028520 ± 0.000048,0.000280 ± 0.000034,0.004950 ± 0.000054,0.18923 ± 0.00015,1.002 ± 0.025
Mean,0.4147 ± 0.0015,0.05901 ± 0.00021,0.11723 ± 0.00026,0.18828 ± 0.00030,0.02884 ± 0.00017,0.00019 ± 0.00013,0.005025 ± 0.000068,0.18863 ± 0.00067,1.0019 ± 0.0018

File: N132962/Quantification/15 keV/Mengason MM1/andradite.csv
# Configuration
#   Username: Nicholas W. M. Ritchie
#   Timestamp: 2025-10-23 13:27:46
#   Application: spex version 0.0.121
#   References: `N132962 15 keV` revision 199 - 2025-10-23 13:24:40 -04:00
# Configuration warnings
#    None
# Spectrum
#   MMM1 Andradite[0][all]['MMM1 Andradite[0][4].msa']
# Fit warnings
#   Removing Ti from the fit and re-fitting (threshold = 0.0σ).
#   The k-ratio '[Mn L₃-M₅ + 13 others] = -0.01765 ± 0.00045' is more than 3σ negative.
# Quantification results
Name,Element,Z,A,C[z],U[C[z]],N[z],U[N[z]],A[z],U[A[z]]
MMM1 Andradite[0][all],O,8,15.999,0.38724,0.03605,0.38233,0.02199,0.59620,0.02241
MMM1 Andradite[0][all],Mg,12,24.305,0.00014,0.00003,0.00014,0.00003,0.00014,0.00003
MMM1 Andradite[0][all],Al,13,26.9815384,0.02626,0.00009,0.02593,0.00093,0.02398,0.00133
MMM1 Andradite[0][all],Si,14,28.085,0.17256,0.00035,0.17038,0.00607,0.15135,0.00840
MMM1 Andradite[0][all],Ca,20,40.078,0.23125,0.00014,0.22832,0.00813,0.14213,0.00789
MMM1 Andradite[0][all],Ti,22,47.867,0.00000,0.00003,0.00000,0.00003,0.00000,0.00002
MMM1 Andradite[0][all],Mn,25,54.938043,0.00318,0.00005,0.00314,0.00012,0.00143,0.00008
MMM1 Andradite[0][all],Fe,26,55.845,0.19220,0.00017,0.18977,0.00676,0.08478,0.00471
# Notes
#   Analytical total: 1.013 ± 0.036
#   Duane-Hunt: 15.17 keV
#   Residual written to MMM1 Andradite[0][4][residual].msa.
#   Plot output to 'MMM1 Andradite[0][4][quantify].pdf'
# Spectrum
#   MMM1 Andradite[1][all]['MMM1 Andradite[1][4].msa']
# Fit warnings
#   The k-ratio '[Mn L₃-M₅ + 13 others] = -0.01139 ± 0.00044' is more than 3σ negative.
# Quantification results
Name,Element,Z,A,C[z],U[C[z]],N[z],U[N[z]],A[z],U[A[z]]
MMM1 Andradite[1][all],O,8,15.999,0.38288,0.03544,0.38224,0.02186,0.59434,0.02232
MMM1 Andradite[1][all],Mg,12,24.305,0.00013,0.00003,0.00013,0.00003,0.00014,0.00003
MMM1 Andradite[1][all],Al,13,26.9815384,0.02999,0.00009,0.02994,0.00106,0.02760,0.00152
MMM1 Andradite[1][all],Si,14,28.085,0.17219,0.00034,0.17190,0.00609,0.15226,0.00838
MMM1 Andradite[1][all],Ca,20,40.078,0.23102,0.00014,0.23064,0.00816,0.14316,0.00788
MMM1 Andradite[1][all],Ti,22,47.867,0.00004,0.00004,0.00004,0.00004,0.00002,0.00002
MMM1 Andradite[1][all],Mn,25,54.938043,0.00321,0.00005,0.00321,0.00013,0.00145,0.00008
MMM1 Andradite[1][all],Fe,26,55.845,0.18221,0.00016,0.18191,0.00644,0.08103,0.00446
# Notes
#   Analytical total: 1.002 ± 0.035
#   Duane-Hunt: 15.20 keV
#   Residual written to MMM1 Andradite[1][4][residual].msa.
#   Plot output to 'MMM1 Andradite[1][4][quantify].pdf'
# Spectrum
#   MMM1 Andradite[2][all]['MMM1 Andradite[2][4].msa']
# Fit warnings
#   Removing Ti from the fit and re-fitting (threshold = 0.0σ).
#   The k-ratio '[Mn L₃-M₅ + 13 others] = -0.01863 ± 0.00045' is more than 3σ negative.
# Quantification results
Name,Element,Z,A,C[z],U[C[z]],N[z],U[N[z]],A[z],U[A[z]]
MMM1 Andradite[2][all],O,8,15.999,0.38952,0.03628,0.38418,0.02204,0.59674,0.02241
MMM1 Andradite[2][all],Mg,12,24.305,0.00017,0.00003,0.00017,0.00003,0.00017,0.00003
MMM1 Andradite[2][all],Al,13,26.9815384,0.02926,0.00009,0.02886,0.00104,0.02658,0.00148
MMM1 Andradite[2][all],Si,14,28.085,0.17329,0.00035,0.17092,0.00612,0.15124,0.00841
MMM1 Andradite[2][all],Ca,20,40.078,0.23276,0.00014,0.22957,0.00822,0.14235,0.00791
MMM1 Andradite[2][all],Ti,22,47.867,0.00000,0.00003,0.00000,0.00003,0.00000,0.00002
MMM1 Andradite[2][all],Mn,25,54.938043,0.00301,0.00005,0.00297,0.00012,0.00134,0.00008
MMM1 Andradite[2][all],Fe,26,55.845,0.18587,0.00016,0.18332,0.00656,0.08158,0.00453
# Notes
#   Analytical total: 1.014 ± 0.036
#   Duane-Hunt: 15.00 keV
#   Residual written to MMM1 Andradite[2][4][residual].msa.
#   Plot output to 'MMM1 Andradite[2][4][quantify].pdf'
# Spectrum
#   MMM1 Andradite[3][all]['MMM1 Andradite[3][4].msa']
# Fit warnings
#   The k-ratio '[Mn L₃-M₅ + 13 others] = -0.01573 ± 0.00045' is more than 3σ negative.
# Quantification results
Name,Element,Z,A,C[z],U[C[z]],N[z],U[N[z]],A[z],U[A[z]]
MMM1 Andradite[3][all],O,8,15.999,0.39106,0.03642,0.38504,0.02205,0.59797,0.02239
MMM1 Andradite[3][all],Mg,12,24.305,0.00016,0.00003,0.00016,0.00003,0.00016,0.00003
MMM1 Andradite[3][all],Al,13,26.9815384,0.02883,0.00009,0.02839,0.00102,0.02614,0.00146
MMM1 Andradite[3][all],Si,14,28.085,0.17271,0.00035,0.17005,0.00610,0.15044,0.00838
MMM1 Andradite[3][all],Ca,20,40.078,0.23214,0.00014,0.22857,0.00820,0.14170,0.00789
MMM1 Andradite[3][all],Ti,22,47.867,0.00010,0.00004,0.00010,0.00004,0.00005,0.00002
MMM1 Andradite[3][all],Mn,25,54.938043,0.00339,0.00005,0.00334,0.00013,0.00151,0.00009
MMM1 Andradite[3][all],Fe,26,55.845,0.18724,0.00016,0.18436,0.00661,0.08202,0.00457
# Notes
#   Analytical total: 1.016 ± 0.036
#   Duane-Hunt: 15.20 keV
#   Residual written to MMM1 Andradite[3][4][residual].msa.
#   Plot output to 'MMM1 Andradite[3][4][quantify].pdf'
# Spectrum
#   MMM1 Andradite[4][all]['MMM1 Andradite[4][4].msa']
# Fit warnings
#   The k-ratio '[Mn L₃-M₅ + 13 others] = -0.01486 ± 0.00045' is more than 3σ negative.
# Quantification results
Name,Element,Z,A,C[z],U[C[z]],N[z],U[N[z]],A[z],U[A[z]]
MMM1 Andradite[4][all],O,8,15.999,0.39177,0.03641,0.38577,0.02202,0.59852,0.02233
MMM1 Andradite[4][all],Mg,12,24.305,0.00017,0.00003,0.00017,0.00003,0.00017,0.00003
MMM1 Andradite[4][all],Al,13,26.9815384,0.02920,0.00009,0.02875,0.00103,0.02645,0.00147
MMM1 Andradite[4][all],Si,14,28.085,0.17326,0.00035,0.17061,0.00612,0.15079,0.00839
MMM1 Andradite[4][all],Ca,20,40.078,0.23063,0.00014,0.22710,0.00814,0.14065,0.00782
MMM1 Andradite[4][all],Ti,22,47.867,0.00009,0.00004,0.00009,0.00004,0.00004,0.00002
MMM1 Andradite[4][all],Mn,25,54.938043,0.00383,0.00005,0.00378,0.00015,0.00171,0.00010
MMM1 Andradite[4][all],Fe,26,55.845,0.18659,0.00016,0.18373,0.00659,0.08167,0.00454
# Notes
#   Analytical total: 1.016 ± 0.036
#   Duane-Hunt: 15.19 keV
#   Residual written to MMM1 Andradite[4][4][residual].msa.
#   Plot output to 'MMM1 Andradite[4][4][quantify].pdf'
# Spectrum
#   MMM1 Andradite[5][all]['MMM1 Andradite[5][4].msa']
# Fit warnings
#   The k-ratio '[Mn L₃-M₅ + 13 others] = -0.01487 ± 0.00045' is more than 3σ negative.
# Quantification results
Name,Element,Z,A,C[z],U[C[z]],N[z],U[N[z]],A[z],U[A[z]]
MMM1 Andradite[5][all],O,8,15.999,0.39075,0.03650,0.38353,0.02209,0.59769,0.02246
MMM1 Andradite[5][all],Mg,12,24.305,0.00021,0.00003,0.00020,0.00003,0.00021,0.00003
MMM1 Andradite[5][all],Al,13,26.9815384,0.02560,0.00008,0.02513,0.00090,0.02322,0.00130
MMM1 Andradite[5][all],Si,14,28.085,0.17288,0.00035,0.16968,0.00609,0.15064,0.00841
MMM1 Andradite[5][all],Ca,20,40.078,0.23230,0.00014,0.22801,0.00817,0.14185,0.00792
MMM1 Andradite[5][all],Ti,22,47.867,0.00009,0.00004,0.00009,0.00004,0.00005,0.00002
MMM1 Andradite[5][all],Mn,25,54.938043,0.00317,0.00005,0.00311,0.00012,0.00141,0.00008
MMM1 Andradite[5][all],Fe,26,55.845,0.19383,0.00017,0.19025,0.00682,0.08494,0.00474
# Notes
#   Analytical total: 1.019 ± 0.037
#   Duane-Hunt: 15.20 keV
#   Residual written to MMM1 Andradite[5][4][residual].msa.
#   Plot output to 'MMM1 Andradite[5][4][quantify].pdf'
# Spectrum
#   MMM1 Andradite[6][all]['MMM1 Andradite[6][4].msa']
# Fit warnings
#   Removing Ti from the fit and re-fitting (threshold = 0.0σ).
#   The k-ratio '[Mn L₃-M₅ + 13 others] = -0.01735 ± 0.00045' is more than 3σ negative.
# Quantification results
Name,Element,Z,A,C[z],U[C[z]],N[z],U[N[z]],A[z],U[A[z]]
MMM1 Andradite[6][all],O,8,15.999,0.38935,0.03632,0.38334,0.02205,0.59675,0.02245
MMM1 Andradite[6][all],Mg,12,24.305,0.00013,0.00003,0.00012,0.00003,0.00013,0.00003
MMM1 Andradite[6][all],Al,13,26.9815384,0.02724,0.00009,0.02682,0.00096,0.02476,0.00138
MMM1 Andradite[6][all],Si,14,28.085,0.17313,0.00035,0.17046,0.00610,0.15117,0.00842
MMM1 Andradite[6][all],Ca,20,40.078,0.23266,0.00014,0.22906,0.00819,0.14235,0.00792
MMM1 Andradite[6][all],Ti,22,47.867,0.00000,0.00003,0.00000,0.00003,0.00000,0.00002
MMM1 Andradite[6][all],Mn,25,54.938043,0.00310,0.00005,0.00305,0.00012,0.00138,0.00008
MMM1 Andradite[6][all],Fe,26,55.845,0.19008,0.00016,0.18714,0.00669,0.08346,0.00465
# Notes
#   Analytical total: 1.016 ± 0.036
#   Duane-Hunt: 15.19 keV
#   Residual written to MMM1 Andradite[6][4][residual].msa.
#   Plot output to 'MMM1 Andradite[6][4][quantify].pdf'
# Spectrum
#   MMM1 Andradite[7][all]['MMM1 Andradite[7][4].msa']
# Fit warnings
#   The k-ratio '[Mn L₃-M₅ + 13 others] = -0.01572 ± 0.00044' is more than 3σ negative.
# Quantification results
Name,Element,Z,A,C[z],U[C[z]],N[z],U[N[z]],A[z],U[A[z]]
MMM1 Andradite[7][all],O,8,15.999,0.39259,0.03650,0.38630,0.02204,0.59801,0.02235
MMM1 Andradite[7][all],Mg,12,24.305,0.00029,0.00003,0.00029,0.00003,0.00029,0.00003
MMM1 Andradite[7][all],Al,13,26.9815384,0.03172,0.00010,0.03121,0.00112,0.02865,0.00159
MMM1 Andradite[7][all],Si,14,28.085,0.17380,0.00035,0.17101,0.00615,0.15081,0.00839
MMM1 Andradite[7][all],Ca,20,40.078,0.23204,0.00014,0.22832,0.00820,0.14110,0.00784
MMM1 Andradite[7][all],Ti,22,47.867,0.00020,0.00004,0.00020,0.00004,0.00010,0.00002
MMM1 Andradite[7][all],Mn,25,54.938043,0.00346,0.00005,0.00341,0.00013,0.00154,0.00009
MMM1 Andradite[7][all],Fe,26,55.845,0.18218,0.00016,0.17927,0.00644,0.07950,0.00442
# Notes
#   Analytical total: 1.016 ± 0.036
#   Duane-Hunt: 15.05 keV
#   Residual written to MMM1 Andradite[7][4][residual].msa.
#   Plot output to 'MMM1 Andradite[7][4][quantify].pdf'
# Result Comparison
Name,O,Mg,Al,Si,Ca,Ti,Mn,Fe,Σ
MMM1 Andradite[0][all],0.387 ± 0.036,0.000141 ± 0.000029,0.026264 ± 0.000086,0.17256 ± 0.00035,0.23125 ± 0.00014,0.000000 ± 0.000030,0.003181 ± 0.000054,0.19220 ± 0.00017,1.013 ± 0.036
MMM1 Andradite[1][all],0.383 ± 0.035,0.000135 ± 0.000029,0.029986 ± 0.000094,0.17219 ± 0.00034,0.23102 ± 0.00014,0.000042 ± 0.000035,0.003211 ± 0.000054,0.18221 ± 0.00016,1.002 ± 0.035
MMM1 Andradite[2][all],0.390 ± 0.036,0.000173 ± 0.000029,0.029258 ± 0.000093,0.17329 ± 0.00035,0.23276 ± 0.00014,0.000000 ± 0.000030,0.003014 ± 0.000054,0.18587 ± 0.00016,1.014 ± 0.036
MMM1 Andradite[3][all],0.391 ± 0.036,0.000158 ± 0.000029,0.028833 ± 0.000092,0.17271 ± 0.00035,0.23214 ± 0.00014,0.000098 ± 0.000036,0.003393 ± 0.000054,0.18724 ± 0.00016,1.016 ± 0.036
MMM1 Andradite[4][all],0.392 ± 0.036,0.000168 ± 0.000029,0.029201 ± 0.000093,0.17326 ± 0.00035,0.23063 ± 0.00014,0.000088 ± 0.000036,0.003834 ± 0.000055,0.18659 ± 0.00016,1.016 ± 0.036
MMM1 Andradite[5][all],0.391 ± 0.037,0.000206 ± 0.000029,0.025599 ± 0.000085,0.17288 ± 0.00035,0.23230 ± 0.00014,0.000092 ± 0.000036,0.003171 ± 0.000054,0.19383 ± 0.00017,1.019 ± 0.037
MMM1 Andradite[6][all],0.389 ± 0.036,0.000126 ± 0.000029,0.027245 ± 0.000089,0.17313 ± 0.00035,0.23266 ± 0.00014,0.000000 ± 0.000030,0.003097 ± 0.000054,0.19008 ± 0.00016,1.016 ± 0.036
MMM1 Andradite[7][all],0.393 ± 0.036,0.000292 ± 0.000029,0.031715 ± 0.000100,0.17380 ± 0.00035,0.23204 ± 0.00014,0.000204 ± 0.000036,0.003461 ± 0.000054,0.18218 ± 0.00016,1.016 ± 0.036
Mean,0.3894 ± 0.0031,0.000175 ± 0.000054,0.0285 ± 0.0020,0.17298 ± 0.00050,0.23185 ± 0.00079,0.000065 ± 0.000071,0.00330 ± 0.00026,0.1875 ± 0.0043,1.0138 ± 0.0052
Nominal,0.3851,0.0012,0.037,0.16,0.2359,0.0014,0.0039,0.1754,1
RDEV (%),1.1,-85.4,-22.9,8.1,-1.7,-95.3,-15.5,6.9,1.4

File: N132962/Quantification/15 keV/Mengason MM1/anhydrite.csv
# Configuration
#   Username: Nicholas W. M. Ritchie
#   Timestamp: 2025-10-23 13:27:46
#   Application: spex version 0.0.121
#   References: `N132962 15 keV` revision 199 - 2025-10-23 13:24:40 -04:00
# Configuration warnings
#   There are no suitable references for [Sr L₁-L₂ and 1 others; 0.0007>.
# Spectrum
#   MMM1 Anhydrite[0][all]['MMM1 Anhydrite[0][4].msa']
# Fit warnings
#    None
# Quantification results
Name,Element,Z,A,C[z],U[C[z]],N[z],U[N[z]],A[z],U[A[z]]
MMM1 Anhydrite[0][all],O,8,15.999,0.46771,0.03576,0.46796,0.01904,0.66519,0.01703
MMM1 Anhydrite[0][all],S,16,32.06,0.24135,0.00037,0.24149,0.00864,0.17130,0.00871
MMM1 Anhydrite[0][all],Ca,20,40.078,0.28599,0.00021,0.28615,0.01024,0.16237,0.00826
MMM1 Anhydrite[0][all],Sr,38,87.62,0.00440,0.00006,0.00440,0.00017,0.00114,0.00006
# Notes
#   Analytical total: 0.999 ± 0.036
#   Duane-Hunt: 14.94 keV
#   Residual written to MMM1 Anhydrite[0][4][residual].msa.
#   Plot output to 'MMM1 Anhydrite[0][4][quantify].pdf'
# Spectrum
#   MMM1 Anhydrite[1][all]['MMM1 Anhydrite[1][4].msa']
# Fit warnings
#    None
# Quantification results
Name,Element,Z,A,C[z],U[C[z]],N[z],U[N[z]],A[z],U[A[z]]
MMM1 Anhydrite[1][all],O,8,15.999,0.46664,0.03567,0.46759,0.01903,0.66489,0.01703
MMM1 Anhydrite[1][all],S,16,32.06,0.24050,0.00036,0.24099,0.00862,0.17101,0.00869
MMM1 Anhydrite[1][all],Ca,20,40.078,0.28656,0.00021,0.28715,0.01027,0.16299,0.00829
MMM1 Anhydrite[1][all],Sr,38,87.62,0.00427,0.00006,0.00427,0.00017,0.00111,0.00006
# Notes
#   Analytical total: 0.998 ± 0.036
#   Duane-Hunt: 15.20 keV
#   Residual written to MMM1 Anhydrite[1][4][residual].msa.
#   Plot output to 'MMM1 Anhydrite[1][4][quantify].pdf'
# Spectrum
#   MMM1 Anhydrite[2][all]['MMM1 Anhydrite[2][4].msa']
# Fit warnings
#    None
# Quantification results
Name,Element,Z,A,C[z],U[C[z]],N[z],U[N[z]],A[z],U[A[z]]
MMM1 Anhydrite[2][all],O,8,15.999,0.46597,0.03562,0.46699,0.01903,0.66435,0.01705
MMM1 Anhydrite[2][all],S,16,32.06,0.24082,0.00036,0.24135,0.00862,0.17134,0.00870
MMM1 Anhydrite[2][all],Ca,20,40.078,0.28673,0.00021,0.28736,0.01026,0.16319,0.00829
MMM1 Anhydrite[2][all],Sr,38,87.62,0.00429,0.00006,0.00430,0.00017,0.00112,0.00006
# Notes
#   Analytical total: 0.998 ± 0.036
#   Duane-Hunt: 15.07 keV
#   Residual written to MMM1 Anhydrite[2][4][residual].msa.
#   Plot output to 'MMM1 Anhydrite[2][4][quantify].pdf'
# Spectrum
#   MMM1 Anhydrite[3][all]['MMM1 Anhydrite[3][4].msa']
# Fit warnings
#    None
# Quantification results
Name,Element,Z,A,C[z],U[C[z]],N[z],U[N[z]],A[z],U[A[z]]
MMM1 Anhydrite[3][all],O,8,15.999,0.46854,0.03591,0.46808,0.01908,0.66527,0.01707
MMM1 Anhydrite[3][all],S,16,32.06,0.24133,0.00035,0.24109,0.00865,0.17100,0.00872
MMM1 Anhydrite[3][all],Ca,20,40.078,0.28698,0.00021,0.28670,0.01029,0.16266,0.00829
MMM1 Anhydrite[3][all],Sr,38,87.62,0.00413,0.00006,0.00413,0.00016,0.00107,0.00006
# Notes
#   Analytical total: 1.001 ± 0.036
#   Duane-Hunt: 15.09 keV
#   Residual written to MMM1 Anhydrite[3][4][residual].msa.
#   Plot output to 'MMM1 Anhydrite[3][4][quantify].pdf'
# Spectrum
#   MMM1 Anhydrite[4][all]['MMM1 Anhydrite[4][4].msa']
# Fit warnings
#    None
# Quantification results
Name,Element,Z,A,C[z],U[C[z]],N[z],U[N[z]],A[z],U[A[z]]
MMM1 Anhydrite[4][all],O,8,15.999,0.45666,0.03457,0.46316,0.01882,0.66095,0.01697
MMM1 Anhydrite[4][all],S,16,32.06,0.23944,0.00036,0.24285,0.00852,0.17294,0.00866
MMM1 Anhydrite[4][all],Ca,20,40.078,0.28549,0.00021,0.28955,0.01015,0.16495,0.00825
MMM1 Anhydrite[4][all],Sr,38,87.62,0.00437,0.00006,0.00444,0.00017,0.00116,0.00006
# Notes
#   Analytical total: 0.986 ± 0.035
#   Duane-Hunt: 15.15 keV
#   Residual written to MMM1 Anhydrite[4][4][residual].msa.
#   Plot output to 'MMM1 Anhydrite[4][4][quantify].pdf'
# Spectrum
#   MMM1 Anhydrite[5][all]['MMM1 Anhydrite[5][4].msa']
# Fit warnings
#    None
# Quantification results
Name,Element,Z,A,C[z],U[C[z]],N[z],U[N[z]],A[z],U[A[z]]
MMM1 Anhydrite[5][all],O,8,15.999,0.46448,0.03551,0.46591,0.01903,0.66338,0.01707
MMM1 Anhydrite[5][all],S,16,32.06,0.24091,0.00036,0.24165,0.00861,0.17170,0.00871
MMM1 Anhydrite[5][all],Ca,20,40.078,0.28734,0.00021,0.28822,0.01027,0.16382,0.00831
MMM1 Anhydrite[5][all],Sr,38,87.62,0.00421,0.00006,0.00422,0.00016,0.00110,0.00006
# Notes
#   Analytical total: 0.997 ± 0.036
#   Duane-Hunt: 15.20 keV
#   Residual written to MMM1 Anhydrite[5][4][residual].msa.
#   Plot output to 'MMM1 Anhydrite[5][4][quantify].pdf'
# Spectrum
#   MMM1 Anhydrite[6][all]['MMM1 Anhydrite[6][4].msa']
# Fit warnings
#    None
# Quantification results
Name,Element,Z,A,C[z],U[C[z]],N[z],U[N[z]],A[z],U[A[z]]
MMM1 Anhydrite[6][all],O,8,15.999,0.46705,0.03572,0.46772,0.01904,0.66504,0.01704
MMM1 Anhydrite[6][all],S,16,32.06,0.24048,0.00037,0.24083,0.00862,0.17088,0.00869
MMM1 Anhydrite[6][all],Ca,20,40.078,0.28661,0.00021,0.28703,0.01027,0.16292,0.00829
MMM1 Anhydrite[6][all],Sr,38,87.62,0.00442,0.00006,0.00443,0.00017,0.00115,0.00006
# Notes
#   Analytical total: 0.999 ± 0.036
#   Duane-Hunt: 15.20 keV
#   Residual written to MMM1 Anhydrite[6][4][residual].msa.
#   Plot output to 'MMM1 Anhydrite[6][4][quantify].pdf'
# Spectrum
#   MMM1 Anhydrite[7][all]['MMM1 Anhydrite[7][4].msa']
# Fit warnings
#    None
# Quantification results
Name,Element,Z,A,C[z],U[C[z]],N[z],U[N[z]],A[z],U[A[z]]
MMM1 Anhydrite[7][all],O,8,15.999,0.46766,0.03582,0.46760,0.01907,0.66489,0.01707
MMM1 Anhydrite[7][all],S,16,32.06,0.24120,0.00036,0.24117,0.00864,0.17113,0.00872
MMM1 Anhydrite[7][all],Ca,20,40.078,0.28696,0.00021,0.28693,0.01028,0.16287,0.00829
MMM1 Anhydrite[7][all],Sr,38,87.62,0.00430,0.00006,0.00430,0.00017,0.00112,0.00006
# Notes
#   Analytical total: 1.000 ± 0.036
#   Duane-Hunt: 15.19 keV
#   Residual written to MMM1 Anhydrite[7][4][residual].msa.
#   Plot output to 'MMM1 Anhydrite[7][4][quantify].pdf'
# Result Comparison
Name,O,S,Ca,Sr,Σ
MMM1 Anhydrite[0][all],0.468 ± 0.036,0.24135 ± 0.00037,0.28599 ± 0.00021,0.004398 ± 0.000063,0.999 ± 0.036
MMM1 Anhydrite[1][all],0.467 ± 0.036,0.24050 ± 0.00036,0.28656 ± 0.00021,0.004265 ± 0.000064,0.998 ± 0.036
MMM1 Anhydrite[2][all],0.466 ± 0.036,0.24082 ± 0.00036,0.28673 ± 0.00021,0.004289 ± 0.000063,0.998 ± 0.036
MMM1 Anhydrite[3][all],0.469 ± 0.036,0.24133 ± 0.00035,0.28698 ± 0.00021,0.004132 ± 0.000063,1.001 ± 0.036
MMM1 Anhydrite[4][all],0.457 ± 0.035,0.23944 ± 0.00036,0.28549 ± 0.00021,0.004373 ± 0.000063,0.986 ± 0.035
MMM1 Anhydrite[5][all],0.464 ± 0.036,0.24091 ± 0.00036,0.28734 ± 0.00021,0.004212 ± 0.000063,0.997 ± 0.036
MMM1 Anhydrite[6][all],0.467 ± 0.036,0.24048 ± 0.00037,0.28661 ± 0.00021,0.004424 ± 0.000064,0.999 ± 0.036
MMM1 Anhydrite[7][all],0.468 ± 0.036,0.24120 ± 0.00036,0.28696 ± 0.00021,0.004303 ± 0.000063,1.000 ± 0.036
Mean,0.4656 ± 0.0038,0.24075 ± 0.00063,0.28658 ± 0.00059,0.004299 ± 0.000098,0.9972 ± 0.0047
Nominal,0.4681,0.2336,0.294,0.0052,1
RDEV (%),-0.5,3.1,-2.5,-17.3,-0.3

File: N132962/Quantification/15 keV/Mengason MM1/arsenopyrite.csv
# Configuration
#   Username: Nicholas W. M. Ritchie
#   Timestamp: 2025-10-23 13:27:46
#   Application: spex version 0.0.121
#   References: `N132962 15 keV` revision 199 - 2025-10-23 13:24:40 -04:00
# Configuration warnings
#    None
# Spectrum
#   MMM1 Arsenopyrite[0][all]['MMM1 Arsenopyrite[0][4].msa']
# Fit warnings
#    None
# Quantification results
Name,Element,Z,A,C[z],U[C[z]],N[z],U[N[z]],A[z],U[A[z]]
MMM1 Arsenopyrite[0][all],S,16,32.06,0.18485,0.00047,0.18418,0.00043,0.31413,0.00060
MMM1 Arsenopyrite[0][all],Fe,26,55.845,0.36370,0.00024,0.36239,0.00043,0.35482,0.00042
MMM1 Arsenopyrite[0][all],Co,27,58.933194,0.00061,0.00010,0.00061,0.00010,0.00056,0.00010
MMM1 Arsenopyrite[0][all],As,33,74.921595,0.45448,0.00101,0.45283,0.00060,0.33049,0.00056
# Notes
#   Analytical total: 1.0036 ± 0.0011
#   Duane-Hunt: 15.02 keV
#   Residual written to MMM1 Arsenopyrite[0][4][residual].msa.
#   Plot output to 'MMM1 Arsenopyrite[0][4][quantify].pdf'
# Spectrum
#   MMM1 Arsenopyrite[1][all]['MMM1 Arsenopyrite[1][4].msa']
# Fit warnings
#    None
# Quantification results
Name,Element,Z,A,C[z],U[C[z]],N[z],U[N[z]],A[z],U[A[z]]
MMM1 Arsenopyrite[1][all],S,16,32.06,0.18939,0.00048,0.18834,0.00044,0.31997,0.00061
MMM1 Arsenopyrite[1][all],Fe,26,55.845,0.36367,0.00024,0.36164,0.00043,0.35271,0.00041
MMM1 Arsenopyrite[1][all],Co,27,58.933194,0.00086,0.00010,0.00086,0.00010,0.00079,0.00010
MMM1 Arsenopyrite[1][all],As,33,74.921595,0.45168,0.00100,0.44916,0.00060,0.32653,0.00056
# Notes
#   Analytical total: 1.0056 ± 0.0011
#   Duane-Hunt: 15.01 keV
#   Residual written to MMM1 Arsenopyrite[1][4][residual].msa.
#   Plot output to 'MMM1 Arsenopyrite[1][4][quantify].pdf'
# Spectrum
#   MMM1 Arsenopyrite[2][all]['MMM1 Arsenopyrite[2][4].msa']
# Fit warnings
#    None
# Quantification results
Name,Element,Z,A,C[z],U[C[z]],N[z],U[N[z]],A[z],U[A[z]]
MMM1 Arsenopyrite[2][all],S,16,32.06,0.18501,0.00047,0.18487,0.00043,0.31512,0.00060
MMM1 Arsenopyrite[2][all],Fe,26,55.845,0.36229,0.00024,0.36201,0.00043,0.35424,0.00042
MMM1 Arsenopyrite[2][all],Co,27,58.933194,0.00069,0.00010,0.00069,0.00010,0.00064,0.00010
MMM1 Arsenopyrite[2][all],As,33,74.921595,0.45277,0.00101,0.45243,0.00060,0.33000,0.00056
# Notes
#   Analytical total: 1.0008 ± 0.0011
#   Duane-Hunt: 15.01 keV
#   Residual written to MMM1 Arsenopyrite[2][4][residual].msa.
#   Plot output to 'MMM1 Arsenopyrite[2][4][quantify].pdf'
# Spectrum
#   MMM1 Arsenopyrite[3][all]['MMM1 Arsenopyrite[3][4].msa']
# Fit warnings
#    None
# Quantification results
Name,Element,Z,A,C[z],U[C[z]],N[z],U[N[z]],A[z],U[A[z]]
MMM1 Arsenopyrite[3][all],S,16,32.06,0.18720,0.00047,0.18725,0.00043,0.31836,0.00060
MMM1 Arsenopyrite[3][all],Fe,26,55.845,0.36274,0.00024,0.36283,0.00043,0.35415,0.00041
MMM1 Arsenopyrite[3][all],Co,27,58.933194,0.00080,0.00010,0.00080,0.00010,0.00074,0.00010
MMM1 Arsenopyrite[3][all],As,33,74.921595,0.44901,0.00100,0.44912,0.00060,0.32675,0.00056
# Notes
#   Analytical total: 0.9998 ± 0.0011
#   Duane-Hunt: 15.04 keV
#   Residual written to MMM1 Arsenopyrite[3][4][residual].msa.
#   Plot output to 'MMM1 Arsenopyrite[3][4][quantify].pdf'
# Spectrum
#   MMM1 Arsenopyrite[4][all]['MMM1 Arsenopyrite[4][4].msa']
# Fit warnings
#    None
# Quantification results
Name,Element,Z,A,C[z],U[C[z]],N[z],U[N[z]],A[z],U[A[z]]
MMM1 Arsenopyrite[4][all],S,16,32.06,0.18901,0.00048,0.18913,0.00043,0.32085,0.00060
MMM1 Arsenopyrite[4][all],Fe,26,55.845,0.36423,0.00024,0.36445,0.00043,0.35495,0.00041
MMM1 Arsenopyrite[4][all],Co,27,58.933194,0.00061,0.00010,0.00061,0.00010,0.00056,0.00010
MMM1 Arsenopyrite[4][all],As,33,74.921595,0.44555,0.00099,0.44582,0.00060,0.32364,0.00056
# Notes
#   Analytical total: 0.9994 ± 0.0011
#   Duane-Hunt: 15.07 keV
#   Residual written to MMM1 Arsenopyrite[4][4][residual].msa.
#   Plot output to 'MMM1 Arsenopyrite[4][4][quantify].pdf'
# Spectrum
#   MMM1 Arsenopyrite[5][all]['MMM1 Arsenopyrite[5][4].msa']
# Fit warnings
#    None
# Quantification results
Name,Element,Z,A,C[z],U[C[z]],N[z],U[N[z]],A[z],U[A[z]]
MMM1 Arsenopyrite[5][all],S,16,32.06,0.18500,0.00047,0.18520,0.00043,0.31552,0.00060
MMM1 Arsenopyrite[5][all],Fe,26,55.845,0.36226,0.00024,0.36265,0.00043,0.35471,0.00041
MMM1 Arsenopyrite[5][all],Co,27,58.933194,0.00064,0.00010,0.00064,0.00010,0.00060,0.00010
MMM1 Arsenopyrite[5][all],As,33,74.921595,0.45102,0.00100,0.45151,0.00060,0.32917,0.00056
# Notes
#   Analytical total: 0.9989 ± 0.0011
#   Duane-Hunt: 15.06 keV
#   Residual written to MMM1 Arsenopyrite[5][4][residual].msa.
#   Plot output to 'MMM1 Arsenopyrite[5][4][quantify].pdf'
# Spectrum
#   MMM1 Arsenopyrite[6][all]['MMM1 Arsenopyrite[6][4].msa']
# Fit warnings
#    None
# Quantification results
Name,Element,Z,A,C[z],U[C[z]],N[z],U[N[z]],A[z],U[A[z]]
MMM1 Arsenopyrite[6][all],S,16,32.06,0.18630,0.00047,0.18632,0.00043,0.31705,0.00060
MMM1 Arsenopyrite[6][all],Fe,26,55.845,0.36314,0.00024,0.36318,0.00043,0.35479,0.00041
MMM1 Arsenopyrite[6][all],Co,27,58.933194,0.00066,0.00010,0.00066,0.00010,0.00061,0.00010
MMM1 Arsenopyrite[6][all],As,33,74.921595,0.44978,0.00100,0.44984,0.00060,0.32755,0.00056
# Notes
#   Analytical total: 0.9999 ± 0.0011
#   Duane-Hunt: 15.02 keV
#   Residual written to MMM1 Arsenopyrite[6][4][residual].msa.
#   Plot output to 'MMM1 Arsenopyrite[6][4][quantify].pdf'
# Spectrum
#   MMM1 Arsenopyrite[7][all]['MMM1 Arsenopyrite[7][4].msa']
# Fit warnings
#    None
# Quantification results
Name,Element,Z,A,C[z],U[C[z]],N[z],U[N[z]],A[z],U[A[z]]
MMM1 Arsenopyrite[7][all],S,16,32.06,0.18674,0.00047,0.18696,0.00043,0.31791,0.00060
MMM1 Arsenopyrite[7][all],Fe,26,55.845,0.36346,0.00024,0.36388,0.00043,0.35522,0.00041
MMM1 Arsenopyrite[7][all],Co,27,58.933194,0.00027,0.00010,0.00027,0.00010,0.00025,0.00010
MMM1 Arsenopyrite[7][all],As,33,74.921595,0.44838,0.00100,0.44890,0.00060,0.32663,0.00056
# Notes
#   Analytical total: 0.9989 ± 0.0011
#   Duane-Hunt: 14.94 keV
#   Residual written to MMM1 Arsenopyrite[7][4][residual].msa.
#   Plot output to 'MMM1 Arsenopyrite[7][4][quantify].pdf'
# Result Comparison
Name,S,Fe,Co,As,Σ
MMM1 Arsenopyrite[0][all],0.18485 ± 0.00047,0.36370 ± 0.00024,0.00061 ± 0.00010,0.4545 ± 0.0010,1.0036 ± 0.0011
MMM1 Arsenopyrite[1][all],0.18939 ± 0.00048,0.36367 ± 0.00024,0.00086 ± 0.00010,0.4517 ± 0.0010,1.0056 ± 0.0011
MMM1 Arsenopyrite[2][all],0.18501 ± 0.00047,0.36229 ± 0.00024,0.00069 ± 0.00010,0.4528 ± 0.0010,1.0008 ± 0.0011
MMM1 Arsenopyrite[3][all],0.18720 ± 0.00047,0.36274 ± 0.00024,0.00080 ± 0.00010,0.4490 ± 0.0010,0.9998 ± 0.0011
MMM1 Arsenopyrite[4][all],0.18901 ± 0.00048,0.36423 ± 0.00024,0.00061 ± 0.00010,0.44555 ± 0.00099,0.9994 ± 0.0011
MMM1 Arsenopyrite[5][all],0.18500 ± 0.00047,0.36226 ± 0.00024,0.00064 ± 0.00010,0.4510 ± 0.0010,0.9989 ± 0.0011
MMM1 Arsenopyrite[6][all],0.18630 ± 0.00047,0.36314 ± 0.00024,0.00066 ± 0.00010,0.44978 ± 0.00100,0.9999 ± 0.0011
MMM1 Arsenopyrite[7][all],0.18674 ± 0.00047,0.36346 ± 0.00024,0.00027 ± 0.00010,0.44838 ± 0.00100,0.9989 ± 0.0011
Mean,0.1867 ± 0.0018,0.36319 ± 0.00071,0.00064 ± 0.00018,0.4503 ± 0.0028,1.0008 ± 0.0025
Nominal,0.1928,0.3416,0.0002,0.461,1
RDEV (%),-3.2,6.3,220.9,-2.3,0.1
