Repository: NicholasWMRitchie/spex_quant

# spex_quant
Spectral data for evaluating `spex`.  It contains both standard spectra and sample spectra.

 * N132962 represents the TESCAN MIRA4 with 4 silicon nitride window silicon drift detectors in 217 D113 at NIST Gaitherburg.
  * Reference set: "N132962 20 keV" built using 'n132962_20keV.bat' for 20 keV analyses

File: N132962/Quantification/15 keV/Mengason MM1/barite.csv
# Configuration
#   Username: nwmr
#   Timestamp: 2025-10-02 14:38:20.061429432 -04:00
#   Application: spex v0.0.117
#   References: `N132962 15 keV` revision 476 - 2025-10-02 13:33:55 -04:00
# Configuration warnings
#    None
# Spectrum
#   MMM1 Barite[0][all]['MMM1 Barite[0][4].msa']
# Fit warnings
#    None
# Quantification results
Name,Element,Z,A,C[z],U[C[z]],N[z]],U[N[z]],A[z],U[A[z]]
MMM1 Barite[0][all],O,8,15.999,0.25345,0.01362,0.25110,0.01011,0.64495,0.01231
MMM1 Barite[0][all],S,16,32.06,0.13453,0.00037,0.13328,0.00183,0.17084,0.00593
MMM1 Barite[0][all],Ba,56,137.327,0.62136,0.00062,0.61561,0.00831,0.18421,0.00639
# Notes
#   Analytical total: 1.009 ± 0.014
#   Duane-Hunt: 15.02 keV
#   Residual written to MMM1 Barite[0][4][residual].msa.
#   Plot output to 'MMM1 Barite[0][4][quantify].pdf'
# Spectrum
#   MMM1 Barite[1][all]['MMM1 Barite[1][4].msa']
# Fit warnings
#    None
# Quantification results
Name,Element,Z,A,C[z],U[C[z]],N[z]],U[N[z]],A[z],U[A[z]]
MMM1 Barite[1][all],O,8,15.999,0.25393,0.01360,0.25226,0.01010,0.64662,0.01224
MMM1 Barite[1][all],S,16,32.06,0.13355,0.00037,0.13267,0.00182,0.16971,0.00589
MMM1 Barite[1][all],Ba,56,137.327,0.61913,0.00062,0.61506,0.00831,0.18367,0.00636
# Notes
#   Analytical total: 1.007 ± 0.014
#   Duane-Hunt: 15.00 keV
#   Residual written to MMM1 Barite[1][4][residual].msa.
#   Plot output to 'MMM1 Barite[1][4][quantify].pdf'
# Spectrum
#   MMM1 Barite[2][all]['MMM1 Barite[2][4].msa']
# Fit warnings
#    None
# Quantification results
Name,Element,Z,A,C[z],U[C[z]],N[z]],U[N[z]],A[z],U[A[z]]
MMM1 Barite[2][all],O,8,15.999,0.25348,0.01357,0.25189,0.01009,0.64634,0.01224
MMM1 Barite[2][all],S,16,32.06,0.13330,0.00037,0.13247,0.00182,0.16962,0.00588
MMM1 Barite[2][all],Ba,56,137.327,0.61952,0.00062,0.61564,0.00831,0.18404,0.00637
# Notes
#   Analytical total: 1.006 ± 0.014
#   Duane-Hunt: 15.02 keV
#   Residual written to MMM1 Barite[2][4][residual].msa.
#   Plot output to 'MMM1 Barite[2][4][quantify].pdf'
# Spectrum
#   MMM1 Barite[3][all]['MMM1 Barite[3][4].msa']
# Fit warnings
#    None
# Quantification results
Name,Element,Z,A,C[z],U[C[z]],N[z]],U[N[z]],A[z],U[A[z]]
MMM1 Barite[3][all],O,8,15.999,0.25443,0.01368,0.25186,0.01013,0.64583,0.01230
MMM1 Barite[3][all],S,16,32.06,0.13458,0.00037,0.13322,0.00183,0.17047,0.00593
MMM1 Barite[3][all],Ba,56,137.327,0.62117,0.00062,0.61492,0.00833,0.18370,0.00638
# Notes
#   Analytical total: 1.010 ± 0.014
#   Duane-Hunt: 15.00 keV
#   Residual written to MMM1 Barite[3][4][residual].msa.
#   Plot output to 'MMM1 Barite[3][4][quantify].pdf'
# Spectrum
#   MMM1 Barite[4][all]['MMM1 Barite[4][4].msa']
# Fit warnings
#    None
# Quantification results
Name,Element,Z,A,C[z],U[C[z]],N[z]],U[N[z]],A[z],U[A[z]]
MMM1 Barite[4][all],O,8,15.999,0.25208,0.01352,0.25042,0.01007,0.64435,0.01229
MMM1 Barite[4][all],S,16,32.06,0.13393,0.00037,0.13305,0.00182,0.17084,0.00592
MMM1 Barite[4][all],Ba,56,137.327,0.62059,0.00062,0.61653,0.00829,0.18481,0.00639
# Notes
#   Analytical total: 1.007 ± 0.014
#   Duane-Hunt: 15.03 keV
#   Residual written to MMM1 Barite[4][4][residual].msa.
#   Plot output to 'MMM1 Barite[4][4][quantify].pdf'
# Spectrum
#   MMM1 Barite[5][all]['MMM1 Barite[5][4].msa']
# Fit warnings
#    None
# Quantification results
Name,Element,Z,A,C[z],U[C[z]],N[z]],U[N[z]],A[z],U[A[z]]
MMM1 Barite[5][all],O,8,15.999,0.25324,0.01358,0.25133,0.01009,0.64535,0.01228
MMM1 Barite[5][all],S,16,32.06,0.13406,0.00037,0.13305,0.00182,0.17049,0.00591
MMM1 Barite[5][all],Ba,56,137.327,0.62031,0.00062,0.61562,0.00831,0.18416,0.00638
# Notes
#   Analytical total: 1.008 ± 0.014
#   Duane-Hunt: 14.96 keV
#   Residual written to MMM1 Barite[5][4][residual].msa.
#   Plot output to 'MMM1 Barite[5][4][quantify].pdf'
# Spectrum
#   MMM1 Barite[6][all]['MMM1 Barite[6][4].msa']
# Fit warnings
#    None
# Quantification results
Name,Element,Z,A,C[z],U[C[z]],N[z]],U[N[z]],A[z],U[A[z]]
MMM1 Barite[6][all],O,8,15.999,0.25348,0.01361,0.25138,0.01010,0.64543,0.01229
MMM1 Barite[6][all],S,16,32.06,0.13413,0.00037,0.13301,0.00182,0.17043,0.00592
MMM1 Barite[6][all],Ba,56,137.327,0.62075,0.00062,0.61561,0.00831,0.18414,0.00638
# Notes
#   Analytical total: 1.008 ± 0.014
#   Duane-Hunt: 15.02 keV
#   Residual written to MMM1 Barite[6][4][residual].msa.
#   Plot output to 'MMM1 Barite[6][4][quantify].pdf'
# Spectrum
#   MMM1 Barite[7][all]['MMM1 Barite[7][4].msa']
# Fit warnings
#    None
# Quantification results
Name,Element,Z,A,C[z],U[C[z]],N[z]],U[N[z]],A[z],U[A[z]]
MMM1 Barite[7][all],O,8,15.999,0.25298,0.01359,0.25084,0.01010,0.64505,0.01230
MMM1 Barite[7][all],S,16,32.06,0.13380,0.00037,0.13267,0.00182,0.17025,0.00591
MMM1 Barite[7][all],Ba,56,137.327,0.62175,0.00062,0.61649,0.00831,0.18470,0.00640
# Notes
#   Analytical total: 1.009 ± 0.014
#   Duane-Hunt: 14.99 keV
#   Residual written to MMM1 Barite[7][4][residual].msa.
#   Plot output to 'MMM1 Barite[7][4][quantify].pdf'
# Result Comparison
Name,O,S,Ba,Σ
MMM1 Barite[0][all],0.253 ± 0.014,0.13453 ± 0.00037,0.62136 ± 0.00062,1.009 ± 0.014
MMM1 Barite[1][all],0.254 ± 0.014,0.13355 ± 0.00037,0.61913 ± 0.00062,1.007 ± 0.014
MMM1 Barite[2][all],0.253 ± 0.014,0.13330 ± 0.00037,0.61952 ± 0.00062,1.006 ± 0.014
MMM1 Barite[3][all],0.254 ± 0.014,0.13458 ± 0.00037,0.62117 ± 0.00062,1.010 ± 0.014
MMM1 Barite[4][all],0.252 ± 0.014,0.13393 ± 0.00037,0.62059 ± 0.00062,1.007 ± 0.014
MMM1 Barite[5][all],0.253 ± 0.014,0.13406 ± 0.00037,0.62031 ± 0.00062,1.008 ± 0.014
MMM1 Barite[6][all],0.253 ± 0.014,0.13413 ± 0.00037,0.62075 ± 0.00062,1.008 ± 0.014
MMM1 Barite[7][all],0.253 ± 0.014,0.13380 ± 0.00037,0.62175 ± 0.00062,1.009 ± 0.014
Mean,0.25338 ± 0.00069,0.13398 ± 0.00044,0.62057 ± 0.00090,1.0079 ± 0.0014
Nominal,0.2789,0.141,0.5817,1
RDEV (%),-9.1,-5,6.7,0.8

File: N132962/Quantification/15 keV/Mengason MM1/benitiote.csv
# Configuration
#   Username: Nicholas W. M. Ritchie
#   Timestamp: 2025-10-23 13:27:47
#   Application: spex version 0.0.121
#   References: `N132962 15 keV` revision 199 - 2025-10-23 13:24:40 -04:00
# Configuration warnings
#    None
# Spectrum
#   MMM1 Benitoite[0][all]['MMM1 Benitoite[0][4].msa']
# Fit warnings
#    None
# Quantification results
Name,Element,Z,A,C[z],U[C[z]],N[z],U[N[z]],A[z],U[A[z]]
MMM1 Benitoite[0][all],O,8,15.999,0.33795,0.04274,0.33502,0.02818,0.63624,0.02927
MMM1 Benitoite[0][all],Na,11,22.98976928,0.00034,0.00004,0.00034,0.00005,0.00044,0.00007
MMM1 Benitoite[0][all],Si,14,28.085,0.19961,0.00063,0.19788,0.00840,0.21408,0.01723
MMM1 Benitoite[0][all],Ti,22,47.867,0.11212,0.00015,0.11115,0.00471,0.07055,0.00568
MMM1 Benitoite[0][all],Ba,56,137.327,0.35873,0.00077,0.35562,0.01508,0.07868,0.00633
# Notes
#   Analytical total: 1.009 ± 0.043
#   Duane-Hunt: 15.20 keV
#   Residual written to MMM1 Benitoite[0][4][residual].msa.
#   Plot output to 'MMM1 Benitoite[0][4][quantify].pdf'
# Spectrum
#   MMM1 Benitoite[1][all]['MMM1 Benitoite[1][4].msa']
# Fit warnings
#    None
# Quantification results
Name,Element,Z,A,C[z],U[C[z]],N[z],U[N[z]],A[z],U[A[z]]
MMM1 Benitoite[1][all],O,8,15.999,0.33771,0.04255,0.33486,0.02807,0.63607,0.02917
MMM1 Benitoite[1][all],Na,11,22.98976928,0.00041,0.00004,0.00041,0.00005,0.00054,0.00007
MMM1 Benitoite[1][all],Si,14,28.085,0.19980,0.00063,0.19811,0.00838,0.21437,0.01719
MMM1 Benitoite[1][all],Ti,22,47.867,0.11157,0.00015,0.11063,0.00467,0.07024,0.00563
MMM1 Benitoite[1][all],Ba,56,137.327,0.35902,0.00077,0.35599,0.01503,0.07878,0.00632
# Notes
#   Analytical total: 1.009 ± 0.043
#   Duane-Hunt: 15.05 keV
#   Residual written to MMM1 Benitoite[1][4][residual].msa.
#   Plot output to 'MMM1 Benitoite[1][4][quantify].pdf'
# Spectrum
#   MMM1 Benitoite[2][all]['MMM1 Benitoite[2][4].msa']
# Fit warnings
#    None
# Quantification results
Name,Element,Z,A,C[z],U[C[z]],N[z],U[N[z]],A[z],U[A[z]]
MMM1 Benitoite[2][all],O,8,15.999,0.33727,0.04240,0.33460,0.02799,0.63581,0.02912
MMM1 Benitoite[2][all],Na,11,22.98976928,0.00047,0.00004,0.00046,0.00005,0.00061,0.00008
MMM1 Benitoite[2][all],Si,14,28.085,0.19982,0.00063,0.19824,0.00836,0.21459,0.01716
MMM1 Benitoite[2][all],Ti,22,47.867,0.11127,0.00015,0.11039,0.00465,0.07011,0.00561
MMM1 Benitoite[2][all],Ba,56,137.327,0.35916,0.00077,0.35631,0.01500,0.07888,0.00631
# Notes
#   Analytical total: 1.008 ± 0.042
#   Duane-Hunt: 15.20 keV
#   Residual written to MMM1 Benitoite[2][4][residual].msa.
#   Plot output to 'MMM1 Benitoite[2][4][quantify].pdf'
# Spectrum
#   MMM1 Benitoite[3][all]['MMM1 Benitoite[3][4].msa']
# Fit warnings
#    None
# Quantification results
Name,Element,Z,A,C[z],U[C[z]],N[z],U[N[z]],A[z],U[A[z]]
MMM1 Benitoite[3][all],O,8,15.999,0.33540,0.04211,0.33382,0.02792,0.63510,0.02910
MMM1 Benitoite[3][all],Na,11,22.98976928,0.00020,0.00004,0.00020,0.00004,0.00026,0.00006
MMM1 Benitoite[3][all],Si,14,28.085,0.19947,0.00062,0.19854,0.00834,0.21517,0.01716
MMM1 Benitoite[3][all],Ti,22,47.867,0.11124,0.00015,0.11072,0.00464,0.07041,0.00561
MMM1 Benitoite[3][all],Ba,56,137.327,0.35841,0.00077,0.35672,0.01496,0.07907,0.00631
# Notes
#   Analytical total: 1.005 ± 0.042
#   Duane-Hunt: 15.02 keV
#   Residual written to MMM1 Benitoite[3][4][residual].msa.
#   Plot output to 'MMM1 Benitoite[3][4][quantify].pdf'
# Spectrum
#   MMM1 Benitoite[4][all]['MMM1 Benitoite[4][4].msa']
# Fit warnings
#    None
# Quantification results
Name,Element,Z,A,C[z],U[C[z]],N[z],U[N[z]],A[z],U[A[z]]
MMM1 Benitoite[4][all],O,8,15.999,0.33673,0.04229,0.33396,0.02794,0.63533,0.02910
MMM1 Benitoite[4][all],Na,11,22.98976928,0.00042,0.00004,0.00042,0.00005,0.00056,0.00007
MMM1 Benitoite[4][all],Si,14,28.085,0.19994,0.00063,0.19829,0.00833,0.21489,0.01715
MMM1 Benitoite[4][all],Ti,22,47.867,0.11112,0.00015,0.11020,0.00462,0.07007,0.00559
MMM1 Benitoite[4][all],Ba,56,137.327,0.36008,0.00077,0.35712,0.01499,0.07915,0.00632
# Notes
#   Analytical total: 1.008 ± 0.042
#   Duane-Hunt: 15.03 keV
#   Residual written to MMM1 Benitoite[4][4][residual].msa.
#   Plot output to 'MMM1 Benitoite[4][4][quantify].pdf'
# Spectrum
#   MMM1 Benitoite[5][all]['MMM1 Benitoite[5][4].msa']
# Fit warnings
#    None
# Quantification results
Name,Element,Z,A,C[z],U[C[z]],N[z],U[N[z]],A[z],U[A[z]]
MMM1 Benitoite[5][all],O,8,15.999,0.33824,0.04282,0.33504,0.02821,0.63601,0.02931
MMM1 Benitoite[5][all],Na,11,22.98976928,0.00045,0.00004,0.00044,0.00005,0.00058,0.00007
MMM1 Benitoite[5][all],Si,14,28.085,0.20006,0.00063,0.19817,0.00842,0.21430,0.01726
MMM1 Benitoite[5][all],Ti,22,47.867,0.11226,0.00015,0.11119,0.00472,0.07055,0.00568
MMM1 Benitoite[5][all],Ba,56,137.327,0.35857,0.00077,0.35516,0.01507,0.07855,0.00633
# Notes
#   Analytical total: 1.010 ± 0.043
#   Duane-Hunt: 14.99 keV
#   Residual written to MMM1 Benitoite[5][4][residual].msa.
#   Plot output to 'MMM1 Benitoite[5][4][quantify].pdf'
# Spectrum
#   MMM1 Benitoite[6][all]['MMM1 Benitoite[6][4].msa']
# Fit warnings
#    None
# Quantification results
Name,Element,Z,A,C[z],U[C[z]],N[z],U[N[z]],A[z],U[A[z]]
MMM1 Benitoite[6][all],O,8,15.999,0.33723,0.04252,0.33484,0.02809,0.63584,0.02920
MMM1 Benitoite[6][all],Na,11,22.98976928,0.00025,0.00004,0.00025,0.00004,0.00033,0.00006
MMM1 Benitoite[6][all],Si,14,28.085,0.19995,0.00063,0.19853,0.00840,0.21476,0.01723
MMM1 Benitoite[6][all],Ti,22,47.867,0.11177,0.00015,0.11098,0.00469,0.07044,0.00565
MMM1 Benitoite[6][all],Ba,56,137.327,0.35794,0.00077,0.35540,0.01502,0.07863,0.00631
# Notes
#   Analytical total: 1.007 ± 0.043
#   Duane-Hunt: 14.99 keV
#   Residual written to MMM1 Benitoite[6][4][residual].msa.
#   Plot output to 'MMM1 Benitoite[6][4][quantify].pdf'
# Spectrum
#   MMM1 Benitoite[7][all]['MMM1 Benitoite[7][4].msa']
# Fit warnings
#    None
# Quantification results
Name,Element,Z,A,C[z],U[C[z]],N[z],U[N[z]],A[z],U[A[z]]
MMM1 Benitoite[7][all],O,8,15.999,0.33652,0.04224,0.33422,0.02793,0.63568,0.02908
MMM1 Benitoite[7][all],Na,11,22.98976928,0.00025,0.00004,0.00025,0.00004,0.00033,0.00006
MMM1 Benitoite[7][all],Si,14,28.085,0.19955,0.00063,0.19819,0.00833,0.21473,0.01714
MMM1 Benitoite[7][all],Ti,22,47.867,0.11110,0.00015,0.11035,0.00463,0.07015,0.00560
MMM1 Benitoite[7][all],Ba,56,137.327,0.35945,0.00077,0.35700,0.01499,0.07911,0.00631
# Notes
#   Analytical total: 1.007 ± 0.042
#   Duane-Hunt: 15.05 keV
#   Residual written to MMM1 Benitoite[7][4][residual].msa.
#   Plot output to 'MMM1 Benitoite[7][4][quantify].pdf'
# Result Comparison
Name,O,Na,Si,Ti,Ba,Σ
MMM1 Benitoite[0][all],0.338 ± 0.043,0.000340 ± 0.000044,0.19961 ± 0.00063,0.11212 ± 0.00015,0.35873 ± 0.00077,1.009 ± 0.043
MMM1 Benitoite[1][all],0.338 ± 0.043,0.000412 ± 0.000044,0.19980 ± 0.00063,0.11157 ± 0.00015,0.35902 ± 0.00077,1.009 ± 0.043
MMM1 Benitoite[2][all],0.337 ± 0.042,0.000468 ± 0.000044,0.19982 ± 0.00063,0.11127 ± 0.00015,0.35916 ± 0.00077,1.008 ± 0.042
MMM1 Benitoite[3][all],0.335 ± 0.042,0.000197 ± 0.000044,0.19947 ± 0.00062,0.11124 ± 0.00015,0.35841 ± 0.00077,1.005 ± 0.042
MMM1 Benitoite[4][all],0.337 ± 0.042,0.000425 ± 0.000044,0.19994 ± 0.00063,0.11112 ± 0.00015,0.36008 ± 0.00077,1.008 ± 0.042
MMM1 Benitoite[5][all],0.338 ± 0.043,0.000446 ± 0.000044,0.20006 ± 0.00063,0.11226 ± 0.00015,0.35857 ± 0.00077,1.010 ± 0.043
MMM1 Benitoite[6][all],0.337 ± 0.043,0.000253 ± 0.000044,0.19995 ± 0.00063,0.11177 ± 0.00015,0.35794 ± 0.00077,1.007 ± 0.043
MMM1 Benitoite[7][all],0.337 ± 0.042,0.000252 ± 0.000044,0.19955 ± 0.00063,0.11110 ± 0.00015,0.35945 ± 0.00077,1.007 ± 0.042
Mean,0.33713 ± 0.00091,0.00035 ± 0.00010,0.19978 ± 0.00021,0.11156 ± 0.00045,0.35892 ± 0.00066,1.0077 ± 0.0015
Nominal,0.3548,0.0007,0.2119,0.1145,0.3129,1
RDEV (%),-5,-50.1,-5.7,-2.6,14.7,0.8

File: N132962/Quantification/15 keV/Mengason MM1/bustamite.csv
# Configuration
#   Username: nwmr
#   Timestamp: 2025-10-02 14:38:20.760642628 -04:00
#   Application: spex v0.0.117
#   References: `N132962 15 keV` revision 476 - 2025-10-02 13:33:55 -04:00
# Configuration warnings
#    None
# Spectrum
#   MMM1 Bustamite[0][all]['MMM1 Bustamite[0][4].msa']
# Fit warnings
#    None
# Quantification results
Name,Element,Z,A,C[z],U[C[z]],N[z]],U[N[z]],A[z],U[A[z]]
MMM1 Bustamite[0][all],O,8,15.999,0.36887,0.02038,0.37056,0.01289,0.58648,0.01340
MMM1 Bustamite[0][all],Mg,12,24.305,0.00149,0.00003,0.00149,0.00004,0.00156,0.00006
MMM1 Bustamite[0][all],Si,14,28.085,0.22658,0.00042,0.22762,0.00467,0.20522,0.00666
MMM1 Bustamite[0][all],Ca,20,40.078,0.13329,0.00010,0.13391,0.00274,0.08460,0.00274
MMM1 Bustamite[0][all],Mn,25,54.938043,0.20010,0.00015,0.20102,0.00412,0.09265,0.00300
MMM1 Bustamite[0][all],Fe,26,55.845,0.06265,0.00011,0.06294,0.00129,0.02854,0.00093
MMM1 Bustamite[0][all],Zn,30,65.38,0.00247,0.00011,0.00248,0.00012,0.00096,0.00005
# Notes
#   Analytical total: 0.995 ± 0.020
#   Duane-Hunt: 15.20 keV
#   Residual written to MMM1 Bustamite[0][4][residual].msa.
#   Plot output to 'MMM1 Bustamite[0][4][quantify].pdf'
# Spectrum
#   MMM1 Bustamite[1][all]['MMM1 Bustamite[1][4].msa']
# Fit warnings
#    None
# Quantification results
Name,Element,Z,A,C[z],U[C[z]],N[z]],U[N[z]],A[z],U[A[z]]
MMM1 Bustamite[1][all],O,8,15.999,0.36819,0.02030,0.37077,0.01286,0.58662,0.01337
MMM1 Bustamite[1][all],Mg,12,24.305,0.00144,0.00003,0.00145,0.00004,0.00151,0.00006
MMM1 Bustamite[1][all],Si,14,28.085,0.22626,0.00042,0.22784,0.00467,0.20536,0.00665
MMM1 Bustamite[1][all],Ca,20,40.078,0.13288,0.00010,0.13381,0.00274,0.08451,0.00273
MMM1 Bustamite[1][all],Mn,25,54.938043,0.19926,0.00015,0.20066,0.00410,0.09245,0.00299
MMM1 Bustamite[1][all],Fe,26,55.845,0.06303,0.00011,0.06347,0.00130,0.02877,0.00093
MMM1 Bustamite[1][all],Zn,30,65.38,0.00198,0.00011,0.00200,0.00012,0.00077,0.00005
# Notes
#   Analytical total: 0.993 ± 0.020
#   Duane-Hunt: 15.19 keV
#   Residual written to MMM1 Bustamite[1][4][residual].msa.
#   Plot output to 'MMM1 Bustamite[1][4][quantify].pdf'
# Spectrum
#   MMM1 Bustamite[2][all]['MMM1 Bustamite[2][4].msa']
# Fit warnings
#    None
# Quantification results
Name,Element,Z,A,C[z],U[C[z]],N[z]],U[N[z]],A[z],U[A[z]]
MMM1 Bustamite[2][all],O,8,15.999,0.37056,0.02050,0.37141,0.01291,0.58733,0.01341
MMM1 Bustamite[2][all],Mg,12,24.305,0.00139,0.00003,0.00139,0.00004,0.00145,0.00006
MMM1 Bustamite[2][all],Si,14,28.085,0.22713,0.00042,0.22765,0.00469,0.20507,0.00667
MMM1 Bustamite[2][all],Ca,20,40.078,0.13310,0.00010,0.13340,0.00274,0.08421,0.00274
MMM1 Bustamite[2][all],Mn,25,54.938043,0.20095,0.00015,0.20141,0.00414,0.09275,0.00301
MMM1 Bustamite[2][all],Fe,26,55.845,0.06254,0.00011,0.06269,0.00129,0.02840,0.00092
MMM1 Bustamite[2][all],Zn,30,65.38,0.00204,0.00011,0.00204,0.00012,0.00079,0.00005
# Notes
#   Analytical total: 0.998 ± 0.021
#   Duane-Hunt: 15.08 keV
#   Residual written to MMM1 Bustamite[2][4][residual].msa.
#   Plot output to 'MMM1 Bustamite[2][4][quantify].pdf'
# Spectrum
#   MMM1 Bustamite[3][all]['MMM1 Bustamite[3][4].msa']
# Fit warnings
#    None
# Quantification results
Name,Element,Z,A,C[z],U[C[z]],N[z]],U[N[z]],A[z],U[A[z]]
MMM1 Bustamite[3][all],O,8,15.999,0.37121,0.02038,0.37356,0.01285,0.58971,0.01329
MMM1 Bustamite[3][all],Mg,12,24.305,0.00134,0.00003,0.00135,0.00004,0.00140,0.00006
MMM1 Bustamite[3][all],Si,14,28.085,0.22506,0.00042,0.22649,0.00466,0.20368,0.00660
MMM1 Bustamite[3][all],Ca,20,40.078,0.13174,0.00010,0.13257,0.00272,0.08354,0.00271
MMM1 Bustamite[3][all],Mn,25,54.938043,0.19914,0.00015,0.20041,0.00411,0.09213,0.00298
MMM1 Bustamite[3][all],Fe,26,55.845,0.06315,0.00011,0.06355,0.00131,0.02874,0.00093
MMM1 Bustamite[3][all],Zn,30,65.38,0.00206,0.00011,0.00207,0.00012,0.00080,0.00005
# Notes
#   Analytical total: 0.994 ± 0.020
#   Duane-Hunt: 15.03 keV
#   Residual written to MMM1 Bustamite[3][4][residual].msa.
#   Plot output to 'MMM1 Bustamite[3][4][quantify].pdf'
# Spectrum
#   MMM1 Bustamite[4][all]['MMM1 Bustamite[4][4].msa']
# Fit warnings
#    None
# Quantification results
Name,Element,Z,A,C[z],U[C[z]],N[z]],U[N[z]],A[z],U[A[z]]
MMM1 Bustamite[4][all],O,8,15.999,0.36571,0.02023,0.37090,0.01291,0.58556,0.01342
MMM1 Bustamite[4][all],Mg,12,24.305,0.00232,0.00003,0.00236,0.00006,0.00245,0.00009
MMM1 Bustamite[4][all],Si,14,28.085,0.22699,0.00041,0.23021,0.00473,0.20704,0.00671
MMM1 Bustamite[4][all],Ca,20,40.078,0.13515,0.00010,0.13707,0.00281,0.08639,0.00280
MMM1 Bustamite[4][all],Mn,25,54.938043,0.18319,0.00014,0.18579,0.00381,0.08542,0.00277
MMM1 Bustamite[4][all],Fe,26,55.845,0.07012,0.00011,0.07111,0.00146,0.03216,0.00104
MMM1 Bustamite[4][all],Zn,30,65.38,0.00252,0.00011,0.00256,0.00012,0.00099,0.00005
# Notes
#   Analytical total: 0.986 ± 0.020
#   Duane-Hunt: 15.06 keV
#   Residual written to MMM1 Bustamite[4][4][residual].msa.
#   Plot output to 'MMM1 Bustamite[4][4][quantify].pdf'
# Spectrum
#   MMM1 Bustamite[5][all]['MMM1 Bustamite[5][4].msa']
# Fit warnings
#    None
# Quantification results
Name,Element,Z,A,C[z],U[C[z]],N[z]],U[N[z]],A[z],U[A[z]]
MMM1 Bustamite[5][all],O,8,15.999,0.37442,0.02041,0.37795,0.01282,0.59375,0.01315
MMM1 Bustamite[5][all],Mg,12,24.305,0.00190,0.00003,0.00192,0.00005,0.00199,0.00007
MMM1 Bustamite[5][all],Si,14,28.085,0.22399,0.00041,0.22610,0.00467,0.20234,0.00656
MMM1 Bustamite[5][all],Ca,20,40.078,0.13017,0.00010,0.13139,0.00271,0.08240,0.00267
MMM1 Bustamite[5][all],Mn,25,54.938043,0.19501,0.00015,0.19684,0.00406,0.09006,0.00292
MMM1 Bustamite[5][all],Fe,26,55.845,0.06296,0.00011,0.06355,0.00131,0.02860,0.00093
MMM1 Bustamite[5][all],Zn,30,65.38,0.00223,0.00011,0.00225,0.00012,0.00086,0.00005
# Notes
#   Analytical total: 0.991 ± 0.020
#   Duane-Hunt: 15.04 keV
#   Residual written to MMM1 Bustamite[5][4][residual].msa.
#   Plot output to 'MMM1 Bustamite[5][4][quantify].pdf'
# Spectrum
#   MMM1 Bustamite[6][all]['MMM1 Bustamite[6][4].msa']
# Fit warnings
#    None
# Quantification results
Name,Element,Z,A,C[z],U[C[z]],N[z]],U[N[z]],A[z],U[A[z]]
MMM1 Bustamite[6][all],O,8,15.999,0.36900,0.02039,0.37068,0.01289,0.58660,0.01340
MMM1 Bustamite[6][all],Mg,12,24.305,0.00142,0.00003,0.00143,0.00004,0.00148,0.00006
MMM1 Bustamite[6][all],Si,14,28.085,0.22665,0.00042,0.22768,0.00467,0.20525,0.00666
MMM1 Bustamite[6][all],Ca,20,40.078,0.13317,0.00010,0.13378,0.00274,0.08451,0.00274
MMM1 Bustamite[6][all],Mn,25,54.938043,0.20062,0.00015,0.20153,0.00413,0.09288,0.00301
MMM1 Bustamite[6][all],Fe,26,55.845,0.06228,0.00011,0.06257,0.00129,0.02837,0.00092
MMM1 Bustamite[6][all],Zn,30,65.38,0.00233,0.00011,0.00234,0.00012,0.00091,0.00005
# Notes
#   Analytical total: 0.995 ± 0.020
#   Duane-Hunt: 15.12 keV
#   Residual written to MMM1 Bustamite[6][4][residual].msa.
#   Plot output to 'MMM1 Bustamite[6][4][quantify].pdf'
# Spectrum
#   MMM1 Bustamite[7][all]['MMM1 Bustamite[7][4].msa']
# Fit warnings
#    None
# Quantification results
Name,Element,Z,A,C[z],U[C[z]],N[z]],U[N[z]],A[z],U[A[z]]
MMM1 Bustamite[7][all],O,8,15.999,0.37835,0.02099,0.37665,0.01303,0.59226,0.01340
MMM1 Bustamite[7][all],Mg,12,24.305,0.00142,0.00003,0.00141,0.00004,0.00146,0.00006
MMM1 Bustamite[7][all],Si,14,28.085,0.22866,0.00043,0.22763,0.00477,0.20391,0.00671
MMM1 Bustamite[7][all],Ca,20,40.078,0.13288,0.00010,0.13228,0.00277,0.08304,0.00273
MMM1 Bustamite[7][all],Mn,25,54.938043,0.19756,0.00015,0.19668,0.00411,0.09006,0.00296
MMM1 Bustamite[7][all],Fe,26,55.845,0.06310,0.00011,0.06282,0.00132,0.02830,0.00093
MMM1 Bustamite[7][all],Zn,30,65.38,0.00254,0.00011,0.00252,0.00012,0.00097,0.00005
# Notes
#   Analytical total: 1.005 ± 0.021
#   Duane-Hunt: 14.99 keV
#   Residual written to MMM1 Bustamite[7][4][residual].msa.
#   Plot output to 'MMM1 Bustamite[7][4][quantify].pdf'
# Result Comparison
Name,O,Mg,Si,Ca,Mn,Fe,Zn,Σ
MMM1 Bustamite[0][all],0.369 ± 0.020,0.001486 ± 0.000030,0.22658 ± 0.00042,0.13329 ± 0.00010,0.20010 ± 0.00015,0.06265 ± 0.00011,0.00247 ± 0.00011,0.995 ± 0.020
MMM1 Bustamite[1][all],0.368 ± 0.020,0.001444 ± 0.000030,0.22626 ± 0.00042,0.132880 ± 0.000100,0.19926 ± 0.00015,0.06303 ± 0.00011,0.00198 ± 0.00011,0.993 ± 0.020
MMM1 Bustamite[2][all],0.371 ± 0.020,0.001387 ± 0.000030,0.22713 ± 0.00042,0.13310 ± 0.00010,0.20095 ± 0.00015,0.06254 ± 0.00011,0.00204 ± 0.00011,0.998 ± 0.021
MMM1 Bustamite[3][all],0.371 ± 0.020,0.001337 ± 0.000030,0.22506 ± 0.00042,0.131736 ± 0.000099,0.19914 ± 0.00015,0.06315 ± 0.00011,0.00206 ± 0.00011,0.994 ± 0.020
MMM1 Bustamite[4][all],0.366 ± 0.020,0.002325 ± 0.000031,0.22699 ± 0.00041,0.13515 ± 0.00010,0.18319 ± 0.00014,0.07012 ± 0.00011,0.00252 ± 0.00011,0.986 ± 0.020
MMM1 Bustamite[5][all],0.374 ± 0.020,0.001904 ± 0.000031,0.22399 ± 0.00041,0.130166 ± 0.000098,0.19501 ± 0.00015,0.06296 ± 0.00011,0.00223 ± 0.00011,0.991 ± 0.020
MMM1 Bustamite[6][all],0.369 ± 0.020,0.001419 ± 0.000030,0.22665 ± 0.00042,0.133169 ± 0.000100,0.20062 ± 0.00015,0.06228 ± 0.00011,0.00233 ± 0.00011,0.995 ± 0.020
MMM1 Bustamite[7][all],0.378 ± 0.021,0.001419 ± 0.000031,0.22866 ± 0.00043,0.13288 ± 0.00010,0.19756 ± 0.00015,0.06310 ± 0.00011,0.00254 ± 0.00011,1.005 ± 0.021
Mean,0.3708 ± 0.0040,0.00159 ± 0.00035,0.2264 ± 0.0014,0.1328 ± 0.0014,0.1970 ± 0.0059,0.0637 ± 0.0026,0.00227 ± 0.00023,0.9946 ± 0.0054
Nominal,0.3864,0.0014,0.2264,0.1361,0.187,0.0632,0.0022,1
RDEV (%),-4,13.6,0,-2.4,5.3,0.8,3.2,-0.5

File: N132962/Quantification/15 keV/Mengason MM1/calcite.csv
# Configuration
#   Username: nwmr
#   Timestamp: 2025-10-02 14:38:21.081106062 -04:00
#   Application: spex v0.0.117
#   References: `N132962 15 keV` revision 476 - 2025-10-02 13:33:55 -04:00
# Configuration warnings
#    None
# Spectrum
#   MMM1 Calcite[0][all]['MMM1 Calcite[0][4].msa']
# Fit warnings
#   The k-ratio '[Y L₁-L₃] = -0.837 ± 0.018' is more than 3σ negative.
# Quantification results
Name,Element,Z,A,C[z],U[C[z]],N[z]],U[N[z]],A[z],U[A[z]]
MMM1 Calcite[0][all],C,6,12.011,0.12795,0.02550,0.13403,0.02376,0.22687,0.03687
MMM1 Calcite[0][all],O,8,15.999,0.41913,0.03885,0.43905,0.02566,0.55790,0.03404
MMM1 Calcite[0][all],Ca,20,40.078,0.40299,0.00017,0.42214,0.02055,0.21413,0.01471
MMM1 Calcite[0][all],Y,39,88.905838,0.00456,0.00008,0.00478,0.00025,0.00109,0.00008
# Notes
#   Analytical total: 0.955 ± 0.046
#   Duane-Hunt: 15.20 keV
#   Residual written to MMM1 Calcite[0][4][residual].msa.
#   Plot output to 'MMM1 Calcite[0][4][quantify].pdf'
# Spectrum
#   MMM1 Calcite[1][all]['MMM1 Calcite[1][4].msa']
# Fit warnings
#   The k-ratio '[Y L₁-L₃] = -0.831 ± 0.018' is more than 3σ negative.
# Quantification results
Name,Element,Z,A,C[z],U[C[z]],N[z]],U[N[z]],A[z],U[A[z]]
MMM1 Calcite[1][all],C,6,12.011,0.12795,0.02551,0.13377,0.02374,0.22624,0.03683
MMM1 Calcite[1][all],O,8,15.999,0.42138,0.03908,0.44056,0.02570,0.55936,0.03405
MMM1 Calcite[1][all],Ca,20,40.078,0.40249,0.00017,0.42081,0.02054,0.21329,0.01466
MMM1 Calcite[1][all],Y,39,88.905838,0.00465,0.00008,0.00486,0.00025,0.00111,0.00008
# Notes
#   Analytical total: 0.956 ± 0.047
#   Duane-Hunt: 15.19 keV
#   Residual written to MMM1 Calcite[1][4][residual].msa.
#   Plot output to 'MMM1 Calcite[1][4][quantify].pdf'
# Spectrum
#   MMM1 Calcite[2][all]['MMM1 Calcite[2][4].msa']
# Fit warnings
#   The k-ratio '[Y L₁-L₃] = -0.846 ± 0.018' is more than 3σ negative.
# Quantification results
Name,Element,Z,A,C[z],U[C[z]],N[z]],U[N[z]],A[z],U[A[z]]
MMM1 Calcite[2][all],C,6,12.011,0.12804,0.02554,0.13388,0.02376,0.22646,0.03686
MMM1 Calcite[2][all],O,8,15.999,0.42094,0.03905,0.44013,0.02571,0.55891,0.03406
MMM1 Calcite[2][all],Ca,20,40.078,0.40285,0.00017,0.42122,0.02055,0.21353,0.01468
MMM1 Calcite[2][all],Y,39,88.905838,0.00456,0.00008,0.00477,0.00025,0.00109,0.00008
# Notes
#   Analytical total: 0.956 ± 0.047
#   Duane-Hunt: 15.20 keV
#   Residual written to MMM1 Calcite[2][4][residual].msa.
#   Plot output to 'MMM1 Calcite[2][4][quantify].pdf'
# Spectrum
#   MMM1 Calcite[3][all]['MMM1 Calcite[3][4].msa']
# Fit warnings
#   The k-ratio '[Y L₁-L₃] = -0.869 ± 0.018' is more than 3σ negative.
# Quantification results
Name,Element,Z,A,C[z],U[C[z]],N[z]],U[N[z]],A[z],U[A[z]]
MMM1 Calcite[3][all],C,6,12.011,0.12764,0.02545,0.13363,0.02371,0.22634,0.03683
MMM1 Calcite[3][all],O,8,15.999,0.41914,0.03890,0.43880,0.02567,0.55797,0.03403
MMM1 Calcite[3][all],Ca,20,40.078,0.40382,0.00017,0.42276,0.02057,0.21460,0.01474
MMM1 Calcite[3][all],Y,39,88.905838,0.00460,0.00008,0.00481,0.00025,0.00110,0.00008
# Notes
#   Analytical total: 0.955 ± 0.046
#   Duane-Hunt: 15.14 keV
#   Residual written to MMM1 Calcite[3][4][residual].msa.
#   Plot output to 'MMM1 Calcite[3][4][quantify].pdf'
# Spectrum
#   MMM1 Calcite[4][all]['MMM1 Calcite[4][4].msa']
# Fit warnings
#   The k-ratio '[Y L₁-L₃] = -0.833 ± 0.018' is more than 3σ negative.
# Quantification results
Name,Element,Z,A,C[z],U[C[z]],N[z]],U[N[z]],A[z],U[A[z]]
MMM1 Calcite[4][all],C,6,12.011,0.12812,0.02553,0.13401,0.02376,0.22690,0.03688
MMM1 Calcite[4][all],O,8,15.999,0.41951,0.03892,0.43882,0.02568,0.55778,0.03406
MMM1 Calcite[4][all],Ca,20,40.078,0.40349,0.00017,0.42206,0.02055,0.21416,0.01472
MMM1 Calcite[4][all],Y,39,88.905838,0.00488,0.00008,0.00510,0.00026,0.00117,0.00008
# Notes
#   Analytical total: 0.956 ± 0.047
#   Duane-Hunt: 15.03 keV
#   Residual written to MMM1 Calcite[4][4][residual].msa.
#   Plot output to 'MMM1 Calcite[4][4][quantify].pdf'
# Spectrum
#   MMM1 Calcite[5][all]['MMM1 Calcite[5][4].msa']
# Fit warnings
#   The k-ratio '[Y L₁-L₃] = -0.829 ± 0.018' is more than 3σ negative.
# Quantification results
Name,Element,Z,A,C[z],U[C[z]],N[z]],U[N[z]],A[z],U[A[z]]
MMM1 Calcite[5][all],C,6,12.011,0.12789,0.02549,0.13366,0.02372,0.22602,0.03679
MMM1 Calcite[5][all],O,8,15.999,0.42198,0.03912,0.44102,0.02570,0.55988,0.03403
MMM1 Calcite[5][all],Ca,20,40.078,0.40203,0.00017,0.42018,0.02051,0.21294,0.01464
MMM1 Calcite[5][all],Y,39,88.905838,0.00492,0.00008,0.00514,0.00027,0.00117,0.00008
# Notes
#   Analytical total: 0.957 ± 0.047
#   Duane-Hunt: 15.13 keV
#   Residual written to MMM1 Calcite[5][4][residual].msa.
#   Plot output to 'MMM1 Calcite[5][4][quantify].pdf'
# Spectrum
#   MMM1 Calcite[6][all]['MMM1 Calcite[6][4].msa']
# Fit warnings
#   The k-ratio '[Y L₁-L₃] = -0.819 ± 0.018' is more than 3σ negative.
# Quantification results
Name,Element,Z,A,C[z],U[C[z]],N[z]],U[N[z]],A[z],U[A[z]]
MMM1 Calcite[6][all],C,6,12.011,0.12783,0.02550,0.13363,0.02373,0.22627,0.03685
MMM1 Calcite[6][all],O,8,15.999,0.42012,0.03903,0.43918,0.02571,0.55829,0.03406
MMM1 Calcite[6][all],Ca,20,40.078,0.40406,0.00017,0.42240,0.02059,0.21435,0.01474
MMM1 Calcite[6][all],Y,39,88.905838,0.00459,0.00008,0.00480,0.00025,0.00110,0.00008
# Notes
#   Analytical total: 0.957 ± 0.047
#   Duane-Hunt: 15.20 keV
#   Residual written to MMM1 Calcite[6][4][residual].msa.
#   Plot output to 'MMM1 Calcite[6][4][quantify].pdf'
# Spectrum
#   MMM1 Calcite[7][all]['MMM1 Calcite[7][4].msa']
# Fit warnings
#   The k-ratio '[Y L₁-L₃] = -0.857 ± 0.018' is more than 3σ negative.
# Quantification results
Name,Element,Z,A,C[z],U[C[z]],N[z]],U[N[z]],A[z],U[A[z]]
MMM1 Calcite[7][all],C,6,12.011,0.12858,0.02564,0.13437,0.02384,0.22731,0.03696
MMM1 Calcite[7][all],O,8,15.999,0.42032,0.03903,0.43926,0.02572,0.55785,0.03412
MMM1 Calcite[7][all],Ca,20,40.078,0.40348,0.00017,0.42166,0.02058,0.21377,0.01471
MMM1 Calcite[7][all],Y,39,88.905838,0.00450,0.00008,0.00471,0.00025,0.00108,0.00008
# Notes
#   Analytical total: 0.957 ± 0.047
#   Duane-Hunt: 15.20 keV
#   Residual written to MMM1 Calcite[7][4][residual].msa.
#   Plot output to 'MMM1 Calcite[7][4][quantify].pdf'
# Result Comparison
Name,C,O,Ca,Y,Σ
MMM1 Calcite[0][all],0.128 ± 0.025,0.419 ± 0.039,0.40299 ± 0.00017,0.004564 ± 0.000082,0.955 ± 0.046
MMM1 Calcite[1][all],0.128 ± 0.026,0.421 ± 0.039,0.40249 ± 0.00017,0.004651 ± 0.000082,0.956 ± 0.047
MMM1 Calcite[2][all],0.128 ± 0.026,0.421 ± 0.039,0.40285 ± 0.00017,0.004564 ± 0.000082,0.956 ± 0.047
MMM1 Calcite[3][all],0.128 ± 0.025,0.419 ± 0.039,0.40382 ± 0.00017,0.004597 ± 0.000082,0.955 ± 0.046
MMM1 Calcite[4][all],0.128 ± 0.026,0.420 ± 0.039,0.40349 ± 0.00017,0.004878 ± 0.000082,0.956 ± 0.047
MMM1 Calcite[5][all],0.128 ± 0.025,0.422 ± 0.039,0.40203 ± 0.00017,0.004918 ± 0.000082,0.957 ± 0.047
MMM1 Calcite[6][all],0.128 ± 0.026,0.420 ± 0.039,0.40406 ± 0.00017,0.004588 ± 0.000082,0.957 ± 0.047
MMM1 Calcite[7][all],0.129 ± 0.026,0.420 ± 0.039,0.40348 ± 0.00017,0.004504 ± 0.000082,0.957 ± 0.047
Mean,0.12800 ± 0.00027,0.4203 ± 0.0011,0.40315 ± 0.00069,0.00466 ± 0.00015,0.95612 ± 0.00081
Nominal,0.1197,0.4797,0.4024,0,1
RDEV (%),6.9,-12.4,0.2,inf,-4.4

File: N132962/Quantification/15 keV/Mengason MM1/celestite.csv
# Configuration
#   Username: Nicholas W. M. Ritchie
#   Timestamp: 2025-10-23 13:27:47
#   Application: spex version 0.0.121
#   References: `N132962 15 keV` revision 199 - 2025-10-23 13:24:40 -04:00
# Configuration warnings
#   There are no suitable references for [Sr L₁-L₂ and 1 others; 0.0007>.
# Spectrum
#   MMM1 Celestite[0][all]['MMM1 Celestite[0][4].msa']
# Fit warnings
#    None
# Quantification results
Name,Element,Z,A,C[z],U[C[z]],N[z],U[N[z]],A[z],U[A[z]]
MMM1 Celestite[0][all],O,8,15.999,0.33730,0.02603,0.34003,0.01845,0.65693,0.02105
MMM1 Celestite[0][all],Si,14,28.085,0.00030,0.00006,0.00030,0.00006,0.00033,0.00007
MMM1 Celestite[0][all],S,16,32.06,0.17828,0.01858,0.17972,0.01607,0.17327,0.01732
MMM1 Celestite[0][all],Ca,20,40.078,0.00036,0.00003,0.00037,0.00004,0.00028,0.00003
MMM1 Celestite[0][all],Sr,38,87.62,0.47575,0.00056,0.47959,0.01546,0.16919,0.00911
# Notes
#   Analytical total: 0.992 ± 0.032
#   Duane-Hunt: 15.09 keV
#   Residual written to MMM1 Celestite[0][4][residual].msa.
#   Plot output to 'MMM1 Celestite[0][4][quantify].pdf'
# Spectrum
#   MMM1 Celestite[1][all]['MMM1 Celestite[1][4].msa']
# Fit warnings
#    None
# Quantification results
Name,Element,Z,A,C[z],U[C[z]],N[z],U[N[z]],A[z],U[A[z]]
MMM1 Celestite[1][all],O,8,15.999,0.33678,0.02596,0.33990,0.01843,0.65683,0.02103
MMM1 Celestite[1][all],Si,14,28.085,0.00031,0.00006,0.00031,0.00006,0.00034,0.00007
MMM1 Celestite[1][all],S,16,32.06,0.17794,0.01853,0.17959,0.01605,0.17319,0.01730
MMM1 Celestite[1][all],Ca,20,40.078,0.00046,0.00003,0.00047,0.00004,0.00036,0.00003
MMM1 Celestite[1][all],Sr,38,87.62,0.47533,0.00056,0.47973,0.01544,0.16928,0.00910
# Notes
#   Analytical total: 0.991 ± 0.032
#   Duane-Hunt: 14.94 keV
#   Residual written to MMM1 Celestite[1][4][residual].msa.
#   Plot output to 'MMM1 Celestite[1][4][quantify].pdf'
# Spectrum
#   MMM1 Celestite[2][all]['MMM1 Celestite[2][4].msa']
# Fit warnings
#   Removing Si from the fit and re-fitting (threshold = 0.0σ).
# Quantification results
Name,Element,Z,A,C[z],U[C[z]],N[z],U[N[z]],A[z],U[A[z]]
MMM1 Celestite[2][all],O,8,15.999,0.33700,0.02598,0.34000,0.01844,0.65699,0.02104
MMM1 Celestite[2][all],Si,14,28.085,0.00000,0.00006,0.00000,0.00006,0.00000,0.00007
MMM1 Celestite[2][all],S,16,32.06,0.17817,0.01856,0.17976,0.01606,0.17334,0.01732
MMM1 Celestite[2][all],Ca,20,40.078,0.00055,0.00003,0.00055,0.00004,0.00043,0.00003
MMM1 Celestite[2][all],Sr,38,87.62,0.47545,0.00056,0.47969,0.01545,0.16925,0.00910
# Notes
#   Analytical total: 0.991 ± 0.032
#   Duane-Hunt: 15.00 keV
#   Residual written to MMM1 Celestite[2][4][residual].msa.
#   Plot output to 'MMM1 Celestite[2][4][quantify].pdf'
# Spectrum
#   MMM1 Celestite[3][all]['MMM1 Celestite[3][4].msa']
# Fit warnings
#    None
# Quantification results
Name,Element,Z,A,C[z],U[C[z]],N[z],U[N[z]],A[z],U[A[z]]
MMM1 Celestite[3][all],O,8,15.999,0.33827,0.02605,0.34158,0.01845,0.65869,0.02095
MMM1 Celestite[3][all],Si,14,28.085,0.00009,0.00006,0.00009,0.00006,0.00010,0.00007
MMM1 Celestite[3][all],S,16,32.06,0.17726,0.01842,0.17900,0.01598,0.17225,0.01720
MMM1 Celestite[3][all],Ca,20,40.078,0.00045,0.00003,0.00045,0.00004,0.00035,0.00003
MMM1 Celestite[3][all],Sr,38,87.62,0.47423,0.00056,0.47888,0.01543,0.16861,0.00907
# Notes
#   Analytical total: 0.990 ± 0.032
#   Duane-Hunt: 15.09 keV
#   Residual written to MMM1 Celestite[3][4][residual].msa.
#   Plot output to 'MMM1 Celestite[3][4][quantify].pdf'
# Spectrum
#   MMM1 Celestite[4][all]['MMM1 Celestite[4][4].msa']
# Fit warnings
#    None
# Quantification results
Name,Element,Z,A,C[z],U[C[z]],N[z],U[N[z]],A[z],U[A[z]]
MMM1 Celestite[4][all],O,8,15.999,0.33540,0.02582,0.33921,0.01838,0.65629,0.02102
MMM1 Celestite[4][all],Si,14,28.085,0.00008,0.00006,0.00008,0.00006,0.00009,0.00007
MMM1 Celestite[4][all],S,16,32.06,0.17769,0.01849,0.17971,0.01604,0.17351,0.01731
MMM1 Celestite[4][all],Ca,20,40.078,0.00042,0.00003,0.00043,0.00004,0.00033,0.00003
MMM1 Celestite[4][all],Sr,38,87.62,0.47518,0.00056,0.48058,0.01544,0.16978,0.00911
# Notes
#   Analytical total: 0.989 ± 0.032
#   Duane-Hunt: 15.04 keV
#   Residual written to MMM1 Celestite[4][4][residual].msa.
#   Plot output to 'MMM1 Celestite[4][4][quantify].pdf'
# Spectrum
#   MMM1 Celestite[5][all]['MMM1 Celestite[5][4].msa']
# Fit warnings
#    None
# Quantification results
Name,Element,Z,A,C[z],U[C[z]],N[z],U[N[z]],A[z],U[A[z]]
MMM1 Celestite[5][all],O,8,15.999,0.33469,0.02574,0.33886,0.01836,0.65594,0.02101
MMM1 Celestite[5][all],Si,14,28.085,0.00024,0.00006,0.00024,0.00006,0.00027,0.00007
MMM1 Celestite[5][all],S,16,32.06,0.17744,0.01845,0.17965,0.01602,0.17354,0.01729
MMM1 Celestite[5][all],Ca,20,40.078,0.00038,0.00003,0.00039,0.00004,0.00030,0.00003
MMM1 Celestite[5][all],Sr,38,87.62,0.47493,0.00056,0.48085,0.01542,0.16995,0.00911
# Notes
#   Analytical total: 0.988 ± 0.032
#   Duane-Hunt: 14.96 keV
#   Residual written to MMM1 Celestite[5][4][residual].msa.
#   Plot output to 'MMM1 Celestite[5][4][quantify].pdf'
# Spectrum
#   MMM1 Celestite[6][all]['MMM1 Celestite[6][4].msa']
# Fit warnings
#   Removing Si from the fit and re-fitting (threshold = 0.0σ).
# Quantification results
Name,Element,Z,A,C[z],U[C[z]],N[z],U[N[z]],A[z],U[A[z]]
MMM1 Celestite[6][all],O,8,15.999,0.33456,0.02572,0.33864,0.01835,0.65555,0.02103
MMM1 Celestite[6][all],Si,14,28.085,0.00000,0.00006,0.00000,0.00006,0.00000,0.00007
MMM1 Celestite[6][all],S,16,32.06,0.17811,0.01852,0.18028,0.01607,0.17416,0.01734
MMM1 Celestite[6][all],Ca,20,40.078,0.00055,0.00003,0.00056,0.00004,0.00043,0.00004
MMM1 Celestite[6][all],Sr,38,87.62,0.47473,0.00055,0.48052,0.01542,0.16985,0.00910
# Notes
#   Analytical total: 0.988 ± 0.032
#   Duane-Hunt: 15.12 keV
#   Residual written to MMM1 Celestite[6][4][residual].msa.
#   Plot output to 'MMM1 Celestite[6][4][quantify].pdf'
# Spectrum
#   MMM1 Celestite[7][all]['MMM1 Celestite[7][4].msa']
# Fit warnings
#   Removing Si from the fit and re-fitting (threshold = 0.0σ).
# Quantification results
Name,Element,Z,A,C[z],U[C[z]],N[z],U[N[z]],A[z],U[A[z]]
MMM1 Celestite[7][all],O,8,15.999,0.33844,0.02608,0.34145,0.01846,0.65845,0.02098
MMM1 Celestite[7][all],Si,14,28.085,0.00000,0.00006,0.00000,0.00006,0.00000,0.00007
MMM1 Celestite[7][all],S,16,32.06,0.17784,0.01849,0.17942,0.01602,0.17266,0.01725
MMM1 Celestite[7][all],Ca,20,40.078,0.00041,0.00003,0.00042,0.00004,0.00032,0.00003
MMM1 Celestite[7][all],Sr,38,87.62,0.47451,0.00055,0.47872,0.01545,0.16857,0.00908
# Notes
#   Analytical total: 0.991 ± 0.032
#   Duane-Hunt: 15.20 keV
#   Residual written to MMM1 Celestite[7][4][residual].msa.
#   Plot output to 'MMM1 Celestite[7][4][quantify].pdf'
# Spectrum
#   MMM1 Celestite[8][all]['MMM1 Celestite[8][4].msa']
# Fit warnings
#    None
# Quantification results
Name,Element,Z,A,C[z],U[C[z]],N[z],U[N[z]],A[z],U[A[z]]
MMM1 Celestite[8][all],O,8,15.999,0.33532,0.02579,0.33911,0.01838,0.65588,0.02103
MMM1 Celestite[8][all],Si,14,28.085,0.00015,0.00006,0.00015,0.00006,0.00017,0.00007
MMM1 Celestite[8][all],S,16,32.06,0.17842,0.01854,0.18044,0.01607,0.17415,0.01734
MMM1 Celestite[8][all],Ca,20,40.078,0.00042,0.00003,0.00042,0.00004,0.00033,0.00003
MMM1 Celestite[8][all],Sr,38,87.62,0.47451,0.00056,0.47988,0.01542,0.16947,0.00909
# Notes
#   Analytical total: 0.989 ± 0.032
#   Duane-Hunt: 15.20 keV
#   Residual written to MMM1 Celestite[8][4][residual].msa.
#   Plot output to 'MMM1 Celestite[8][4][quantify].pdf'
# Result Comparison
Name,O,Si,S,Ca,Sr,Σ
MMM1 Celestite[0][all],0.337 ± 0.026,0.000298 ± 0.000063,0.178 ± 0.019,0.000364 ± 0.000034,0.47575 ± 0.00056,0.992 ± 0.032
MMM1 Celestite[1][all],0.337 ± 0.026,0.000307 ± 0.000063,0.178 ± 0.019,0.000463 ± 0.000034,0.47533 ± 0.00056,0.991 ± 0.032
MMM1 Celestite[2][all],0.337 ± 0.026,0.000000 ± 0.000059,0.178 ± 0.019,0.000546 ± 0.000034,0.47545 ± 0.00056,0.991 ± 0.032
MMM1 Celestite[3][all],0.338 ± 0.026,0.000088 ± 0.000063,0.177 ± 0.018,0.000449 ± 0.000034,0.47423 ± 0.00056,0.990 ± 0.032
MMM1 Celestite[4][all],0.335 ± 0.026,0.000077 ± 0.000063,0.178 ± 0.018,0.000424 ± 0.000034,0.47518 ± 0.00056,0.989 ± 0.032
MMM1 Celestite[5][all],0.335 ± 0.026,0.000241 ± 0.000063,0.177 ± 0.018,0.000383 ± 0.000034,0.47493 ± 0.00056,0.988 ± 0.032
MMM1 Celestite[6][all],0.335 ± 0.026,0.000000 ± 0.000059,0.178 ± 0.019,0.000554 ± 0.000034,0.47473 ± 0.00055,0.988 ± 0.032
MMM1 Celestite[7][all],0.338 ± 0.026,0.000000 ± 0.000059,0.178 ± 0.018,0.000412 ± 0.000034,0.47451 ± 0.00055,0.991 ± 0.032
MMM1 Celestite[8][all],0.335 ± 0.026,0.000149 ± 0.000063,0.178 ± 0.019,0.000417 ± 0.000034,0.47451 ± 0.00056,0.989 ± 0.032
Mean,0.3364 ± 0.0015,0.00013 ± 0.00013,0.17791 ± 0.00039,0.000446 ± 0.000066,0.47496 ± 0.00051,0.9899 ± 0.0016
Nominal,0.3473,0.0004,0.1738,0.0005,0.4736,1
RDEV (%),-3.1,-67.8,2.4,-10.8,0.3,-1
