Repository: NicholasWMRitchie/spex_quant

# spex_quant
Spectral data for evaluating `spex`.  It contains both standard spectra and sample spectra.

 * N132962 represents the TESCAN MIRA4 with 4 silicon nitride window silicon drift detectors in 217 D113 at NIST Gaitherburg.
  * Reference set: "N132962 20 keV" built using 'n132962_20keV.bat' for 20 keV analyses

File: N132962/Quantification/15 keV/Mengason MM1/chalcopyrite.csv
# Configuration
#   Username: nwmr
#   Timestamp: 2025-10-02 14:38:21.698582965 -04:00
#   Application: spex v0.0.117
#   References: `N132962 15 keV` revision 476 - 2025-10-02 13:33:55 -04:00
# Configuration warnings
#    None
# Spectrum
#   MMM1 Chalcopyrite[0][all]['MMM1 Chalcopyrite[0][4].msa']
# Fit warnings
#    None
# Quantification results
Name,Element,Z,A,C[z],U[C[z]],N[z]],U[N[z]],A[z],U[A[z]]
MMM1 Chalcopyrite[0][all],S,16,32.06,0.34501,0.00056,0.34789,0.00039,0.49832,0.00043
MMM1 Chalcopyrite[0][all],Fe,26,55.845,0.30271,0.00018,0.30524,0.00023,0.25101,0.00024
MMM1 Chalcopyrite[0][all],Cu,29,63.54599999999999,0.34400,0.00029,0.34687,0.00028,0.25067,0.00026
# Notes
#   Analytical total: 0.99171 ± 0.00066
#   Duane-Hunt: 15.05 keV
#   Residual written to MMM1 Chalcopyrite[0][4][residual].msa.
#   Plot output to 'MMM1 Chalcopyrite[0][4][quantify].pdf'
# Spectrum
#   MMM1 Chalcopyrite[1][all]['MMM1 Chalcopyrite[1][4].msa']
# Fit warnings
#    None
# Quantification results
Name,Element,Z,A,C[z],U[C[z]],N[z]],U[N[z]],A[z],U[A[z]]
MMM1 Chalcopyrite[1][all],S,16,32.06,0.34469,0.00056,0.34786,0.00039,0.49826,0.00043
MMM1 Chalcopyrite[1][all],Fe,26,55.845,0.30291,0.00018,0.30569,0.00023,0.25137,0.00024
MMM1 Chalcopyrite[1][all],Cu,29,63.54599999999999,0.34329,0.00029,0.34645,0.00028,0.25036,0.00026
# Notes
#   Analytical total: 0.99090 ± 0.00065
#   Duane-Hunt: 14.96 keV
#   Residual written to MMM1 Chalcopyrite[1][4][residual].msa.
#   Plot output to 'MMM1 Chalcopyrite[1][4][quantify].pdf'
# Spectrum
#   MMM1 Chalcopyrite[2][all]['MMM1 Chalcopyrite[2][4].msa']
# Fit warnings
#    None
# Quantification results
Name,Element,Z,A,C[z],U[C[z]],N[z]],U[N[z]],A[z],U[A[z]]
MMM1 Chalcopyrite[2][all],S,16,32.06,0.34587,0.00056,0.34857,0.00039,0.49912,0.00043
MMM1 Chalcopyrite[2][all],Fe,26,55.845,0.30147,0.00018,0.30382,0.00023,0.24975,0.00024
MMM1 Chalcopyrite[2][all],Cu,29,63.54599999999999,0.34493,0.00029,0.34762,0.00028,0.25113,0.00026
# Notes
#   Analytical total: 0.99227 ± 0.00066
#   Duane-Hunt: 14.96 keV
#   Residual written to MMM1 Chalcopyrite[2][4][residual].msa.
#   Plot output to 'MMM1 Chalcopyrite[2][4][quantify].pdf'
# Spectrum
#   MMM1 Chalcopyrite[3][all]['MMM1 Chalcopyrite[3][4].msa']
# Fit warnings
#    None
# Quantification results
Name,Element,Z,A,C[z],U[C[z]],N[z]],U[N[z]],A[z],U[A[z]]
MMM1 Chalcopyrite[3][all],S,16,32.06,0.34579,0.00056,0.34831,0.00039,0.49876,0.00043
MMM1 Chalcopyrite[3][all],Fe,26,55.845,0.30335,0.00018,0.30556,0.00023,0.25119,0.00024
MMM1 Chalcopyrite[3][all],Cu,29,63.54599999999999,0.34362,0.00029,0.34612,0.00028,0.25005,0.00026
# Notes
#   Analytical total: 0.99276 ± 0.00066
#   Duane-Hunt: 14.99 keV
#   Residual written to MMM1 Chalcopyrite[3][4][residual].msa.
#   Plot output to 'MMM1 Chalcopyrite[3][4][quantify].pdf'
# Spectrum
#   MMM1 Chalcopyrite[4][all]['MMM1 Chalcopyrite[4][4].msa']
# Fit warnings
#    None
# Quantification results
Name,Element,Z,A,C[z],U[C[z]],N[z]],U[N[z]],A[z],U[A[z]]
MMM1 Chalcopyrite[4][all],S,16,32.06,0.34609,0.00056,0.34786,0.00039,0.49832,0.00043
MMM1 Chalcopyrite[4][all],Fe,26,55.845,0.30299,0.00018,0.30454,0.00023,0.25045,0.00024
MMM1 Chalcopyrite[4][all],Cu,29,63.54599999999999,0.34582,0.00029,0.34760,0.00028,0.25122,0.00026
# Notes
#   Analytical total: 0.99490 ± 0.00066
#   Duane-Hunt: 14.99 keV
#   Residual written to MMM1 Chalcopyrite[4][4][residual].msa.
#   Plot output to 'MMM1 Chalcopyrite[4][4][quantify].pdf'
# Spectrum
#   MMM1 Chalcopyrite[5][all]['MMM1 Chalcopyrite[5][4].msa']
# Fit warnings
#    None
# Quantification results
Name,Element,Z,A,C[z],U[C[z]],N[z]],U[N[z]],A[z],U[A[z]]
MMM1 Chalcopyrite[5][all],S,16,32.06,0.34544,0.00056,0.34782,0.00039,0.49824,0.00043
MMM1 Chalcopyrite[5][all],Fe,26,55.845,0.30308,0.00018,0.30516,0.00023,0.25096,0.00024
MMM1 Chalcopyrite[5][all],Cu,29,63.54599999999999,0.34465,0.00028,0.34702,0.00028,0.25080,0.00026
# Notes
#   Analytical total: 0.99317 ± 0.00066
#   Duane-Hunt: 15.20 keV
#   Residual written to MMM1 Chalcopyrite[5][4][residual].msa.
#   Plot output to 'MMM1 Chalcopyrite[5][4][quantify].pdf'
# Spectrum
#   MMM1 Chalcopyrite[6][all]['MMM1 Chalcopyrite[6][4].msa']
# Fit warnings
#    None
# Quantification results
Name,Element,Z,A,C[z],U[C[z]],N[z]],U[N[z]],A[z],U[A[z]]
MMM1 Chalcopyrite[6][all],S,16,32.06,0.34559,0.00056,0.34774,0.00039,0.49820,0.00043
MMM1 Chalcopyrite[6][all],Fe,26,55.845,0.30241,0.00018,0.30428,0.00023,0.25027,0.00024
MMM1 Chalcopyrite[6][all],Cu,29,63.54599999999999,0.34583,0.00029,0.34798,0.00028,0.25153,0.00026
# Notes
#   Analytical total: 0.99383 ± 0.00066
#   Duane-Hunt: 15.02 keV
#   Residual written to MMM1 Chalcopyrite[6][4][residual].msa.
#   Plot output to 'MMM1 Chalcopyrite[6][4][quantify].pdf'
# Spectrum
#   MMM1 Chalcopyrite[7][all]['MMM1 Chalcopyrite[7][4].msa']
# Fit warnings
#    None
# Quantification results
Name,Element,Z,A,C[z],U[C[z]],N[z]],U[N[z]],A[z],U[A[z]]
MMM1 Chalcopyrite[7][all],S,16,32.06,0.34514,0.00056,0.34828,0.00039,0.49880,0.00043
MMM1 Chalcopyrite[7][all],Fe,26,55.845,0.30137,0.00018,0.30411,0.00023,0.25004,0.00024
MMM1 Chalcopyrite[7][all],Cu,29,63.54599999999999,0.34447,0.00029,0.34760,0.00028,0.25116,0.00026
# Notes
#   Analytical total: 0.99098 ± 0.00066
#   Duane-Hunt: 15.00 keV
#   Residual written to MMM1 Chalcopyrite[7][4][residual].msa.
#   Plot output to 'MMM1 Chalcopyrite[7][4][quantify].pdf'
# Compare warnings
#   Unable to interpret the --compare argument `'SPI Chalcopyrite'` as a composition. Argument ignored.
#   Parser error:
#   --> 1:1
#   |
#   1 | 'SPI Chalcopyrite'
#   | ^----------------^
#   |
#   = ''SPI Chalcopyrite'' is not the name of a known composition.
# Result Comparison
Name,S,Fe,Cu,Σ
MMM1 Chalcopyrite[0][all],0.34501 ± 0.00056,0.30271 ± 0.00018,0.34400 ± 0.00029,0.99171 ± 0.00066
MMM1 Chalcopyrite[1][all],0.34469 ± 0.00056,0.30291 ± 0.00018,0.34329 ± 0.00029,0.99090 ± 0.00065
MMM1 Chalcopyrite[2][all],0.34587 ± 0.00056,0.30147 ± 0.00018,0.34493 ± 0.00029,0.99227 ± 0.00066
MMM1 Chalcopyrite[3][all],0.34579 ± 0.00056,0.30335 ± 0.00018,0.34362 ± 0.00029,0.99276 ± 0.00066
MMM1 Chalcopyrite[4][all],0.34609 ± 0.00056,0.30299 ± 0.00018,0.34582 ± 0.00029,0.99490 ± 0.00066
MMM1 Chalcopyrite[5][all],0.34544 ± 0.00056,0.30308 ± 0.00018,0.34465 ± 0.00028,0.99317 ± 0.00066
MMM1 Chalcopyrite[6][all],0.34559 ± 0.00056,0.30241 ± 0.00018,0.34583 ± 0.00029,0.99383 ± 0.00066
MMM1 Chalcopyrite[7][all],0.34514 ± 0.00056,0.30137 ± 0.00018,0.34447 ± 0.00029,0.99098 ± 0.00066
Mean,0.34545 ± 0.00048,0.30254 ± 0.00074,0.34458 ± 0.00094,0.9926 ± 0.0014

File: N132962/Quantification/15 keV/Mengason MM1/chlorite.csv
# Configuration
#   Username: Nicholas W. M. Ritchie
#   Timestamp: 2025-10-23 13:27:48
#   Application: spex version 0.0.121
#   References: `N132962 15 keV` revision 199 - 2025-10-23 13:24:40 -04:00
# Configuration warnings
#    None
# Spectrum
#   MMM1 Chlorite[0][all]['MMM1 Chlorite[0][4].msa']
# Fit warnings
#    None
# Quantification results
Name,Element,Z,A,C[z],U[C[z]],N[z],U[N[z]],A[z],U[A[z]]
MMM1 Chlorite[0][all],O,8,15.999,0.48498,0.02904,0.50506,0.01497,0.63560,0.01387
MMM1 Chlorite[0][all],Mg,12,24.305,0.19283,0.00021,0.20082,0.00608,0.16636,0.00633
MMM1 Chlorite[0][all],Al,13,26.9815384,0.09450,0.00031,0.09841,0.00299,0.07344,0.00280
MMM1 Chlorite[0][all],Si,14,28.085,0.14475,0.00035,0.15075,0.00457,0.10807,0.00412
MMM1 Chlorite[0][all],Cr,24,51.9961,0.01337,0.00005,0.01392,0.00042,0.00539,0.00021
MMM1 Chlorite[0][all],Fe,26,55.845,0.02737,0.00008,0.02850,0.00087,0.01028,0.00039
MMM1 Chlorite[0][all],Ni,28,58.6934,0.00244,0.00006,0.00254,0.00010,0.00087,0.00004
# Notes
#   Analytical total: 0.960 ± 0.029
#   Duane-Hunt: 15.20 keV
#   Residual written to MMM1 Chlorite[0][4][residual].msa.
#   Plot output to 'MMM1 Chlorite[0][4][quantify].pdf'
# Spectrum
#   MMM1 Chlorite[1][all]['MMM1 Chlorite[1][4].msa']
# Fit warnings
#    None
# Quantification results
Name,Element,Z,A,C[z],U[C[z]],N[z],U[N[z]],A[z],U[A[z]]
MMM1 Chlorite[1][all],O,8,15.999,0.48680,0.02918,0.50612,0.01498,0.63641,0.01387
MMM1 Chlorite[1][all],Mg,12,24.305,0.19294,0.00021,0.20059,0.00609,0.16603,0.00634
MMM1 Chlorite[1][all],Al,13,26.9815384,0.09430,0.00031,0.09804,0.00299,0.07310,0.00280
MMM1 Chlorite[1][all],Si,14,28.085,0.14528,0.00035,0.15105,0.00459,0.10820,0.00413
MMM1 Chlorite[1][all],Cr,24,51.9961,0.01331,0.00005,0.01383,0.00042,0.00535,0.00021
MMM1 Chlorite[1][all],Fe,26,55.845,0.02737,0.00008,0.02846,0.00087,0.01025,0.00039
MMM1 Chlorite[1][all],Ni,28,58.6934,0.00183,0.00006,0.00190,0.00009,0.00065,0.00003
# Notes
#   Analytical total: 0.962 ± 0.029
#   Duane-Hunt: 15.17 keV
#   Residual written to MMM1 Chlorite[1][4][residual].msa.
#   Plot output to 'MMM1 Chlorite[1][4][quantify].pdf'
# Spectrum
#   MMM1 Chlorite[2][all]['MMM1 Chlorite[2][4].msa']
# Fit warnings
#    None
# Quantification results
Name,Element,Z,A,C[z],U[C[z]],N[z],U[N[z]],A[z],U[A[z]]
MMM1 Chlorite[2][all],O,8,15.999,0.48576,0.02914,0.50516,0.01500,0.63558,0.01390
MMM1 Chlorite[2][all],Mg,12,24.305,0.19345,0.00021,0.20118,0.00610,0.16662,0.00635
MMM1 Chlorite[2][all],Al,13,26.9815384,0.09406,0.00031,0.09782,0.00298,0.07298,0.00279
MMM1 Chlorite[2][all],Si,14,28.085,0.14549,0.00035,0.15130,0.00460,0.10845,0.00414
MMM1 Chlorite[2][all],Cr,24,51.9961,0.01320,0.00005,0.01373,0.00042,0.00532,0.00020
MMM1 Chlorite[2][all],Fe,26,55.845,0.02734,0.00008,0.02844,0.00087,0.01025,0.00039
MMM1 Chlorite[2][all],Ni,28,58.6934,0.00228,0.00006,0.00237,0.00010,0.00081,0.00004
# Notes
#   Analytical total: 0.962 ± 0.029
#   Duane-Hunt: 15.20 keV
#   Residual written to MMM1 Chlorite[2][4][residual].msa.
#   Plot output to 'MMM1 Chlorite[2][4][quantify].pdf'
# Spectrum
#   MMM1 Chlorite[3][all]['MMM1 Chlorite[3][4].msa']
# Fit warnings
#    None
# Quantification results
Name,Element,Z,A,C[z],U[C[z]],N[z],U[N[z]],A[z],U[A[z]]
MMM1 Chlorite[3][all],O,8,15.999,0.48732,0.02923,0.50652,0.01500,0.63671,0.01388
MMM1 Chlorite[3][all],Mg,12,24.305,0.19293,0.00021,0.20053,0.00610,0.16593,0.00634
MMM1 Chlorite[3][all],Al,13,26.9815384,0.09405,0.00031,0.09776,0.00298,0.07286,0.00279
MMM1 Chlorite[3][all],Si,14,28.085,0.14562,0.00035,0.15136,0.00461,0.10838,0.00415
MMM1 Chlorite[3][all],Cr,24,51.9961,0.01316,0.00005,0.01368,0.00042,0.00529,0.00020
MMM1 Chlorite[3][all],Fe,26,55.845,0.02692,0.00008,0.02798,0.00085,0.01008,0.00039
MMM1 Chlorite[3][all],Ni,28,58.6934,0.00209,0.00006,0.00217,0.00009,0.00074,0.00004
# Notes
#   Analytical total: 0.962 ± 0.029
#   Duane-Hunt: 15.20 keV
#   Residual written to MMM1 Chlorite[3][4][residual].msa.
#   Plot output to 'MMM1 Chlorite[3][4][quantify].pdf'
# Spectrum
#   MMM1 Chlorite[4][all]['MMM1 Chlorite[4][4].msa']
# Fit warnings
#    None
# Quantification results
Name,Element,Z,A,C[z],U[C[z]],N[z],U[N[z]],A[z],U[A[z]]
MMM1 Chlorite[4][all],O,8,15.999,0.48829,0.02927,0.50644,0.01499,0.63665,0.01387
MMM1 Chlorite[4][all],Mg,12,24.305,0.19350,0.00021,0.20069,0.00610,0.16607,0.00634
MMM1 Chlorite[4][all],Al,13,26.9815384,0.09451,0.00031,0.09802,0.00299,0.07307,0.00280
MMM1 Chlorite[4][all],Si,14,28.085,0.14546,0.00035,0.15086,0.00459,0.10804,0.00413
MMM1 Chlorite[4][all],Cr,24,51.9961,0.01327,0.00005,0.01376,0.00042,0.00532,0.00020
MMM1 Chlorite[4][all],Fe,26,55.845,0.02714,0.00008,0.02815,0.00086,0.01014,0.00039
MMM1 Chlorite[4][all],Ni,28,58.6934,0.00200,0.00006,0.00208,0.00009,0.00071,0.00003
# Notes
#   Analytical total: 0.964 ± 0.029
#   Duane-Hunt: 15.17 keV
#   Residual written to MMM1 Chlorite[4][4][residual].msa.
#   Plot output to 'MMM1 Chlorite[4][4][quantify].pdf'
# Spectrum
#   MMM1 Chlorite[5][all]['MMM1 Chlorite[5][4].msa']
# Fit warnings
#    None
# Quantification results
Name,Element,Z,A,C[z],U[C[z]],N[z],U[N[z]],A[z],U[A[z]]
MMM1 Chlorite[5][all],O,8,15.999,0.48313,0.02894,0.50366,0.01498,0.63405,0.01390
MMM1 Chlorite[5][all],Mg,12,24.305,0.19345,0.00021,0.20167,0.00609,0.16712,0.00635
MMM1 Chlorite[5][all],Al,13,26.9815384,0.09475,0.00031,0.09878,0.00299,0.07374,0.00281
MMM1 Chlorite[5][all],Si,14,28.085,0.14559,0.00035,0.15177,0.00459,0.10884,0.00414
MMM1 Chlorite[5][all],Cr,24,51.9961,0.01330,0.00005,0.01387,0.00042,0.00537,0.00021
MMM1 Chlorite[5][all],Fe,26,55.845,0.02715,0.00008,0.02831,0.00086,0.01021,0.00039
MMM1 Chlorite[5][all],Ni,28,58.6934,0.00186,0.00006,0.00194,0.00009,0.00067,0.00003
# Notes
#   Analytical total: 0.959 ± 0.029
#   Duane-Hunt: 15.20 keV
#   Residual written to MMM1 Chlorite[5][4][residual].msa.
#   Plot output to 'MMM1 Chlorite[5][4][quantify].pdf'
# Spectrum
#   MMM1 Chlorite[6][all]['MMM1 Chlorite[6][4].msa']
# Fit warnings
#    None
# Quantification results
Name,Element,Z,A,C[z],U[C[z]],N[z],U[N[z]],A[z],U[A[z]]
MMM1 Chlorite[6][all],O,8,15.999,0.48764,0.02922,0.50553,0.01498,0.63601,0.01388
MMM1 Chlorite[6][all],Mg,12,24.305,0.19354,0.00021,0.20064,0.00608,0.16616,0.00634
MMM1 Chlorite[6][all],Al,13,26.9815384,0.09469,0.00031,0.09816,0.00299,0.07323,0.00280
MMM1 Chlorite[6][all],Si,14,28.085,0.14548,0.00035,0.15082,0.00458,0.10809,0.00413
MMM1 Chlorite[6][all],Cr,24,51.9961,0.01374,0.00005,0.01424,0.00043,0.00551,0.00021
MMM1 Chlorite[6][all],Fe,26,55.845,0.02728,0.00008,0.02828,0.00086,0.01019,0.00039
MMM1 Chlorite[6][all],Ni,28,58.6934,0.00224,0.00006,0.00232,0.00009,0.00080,0.00004
# Notes
#   Analytical total: 0.965 ± 0.029
#   Duane-Hunt: 15.05 keV
#   Residual written to MMM1 Chlorite[6][4][residual].msa.
#   Plot output to 'MMM1 Chlorite[6][4][quantify].pdf'
# Spectrum
#   MMM1 Chlorite[7][all]['MMM1 Chlorite[7][4].msa']
# Fit warnings
#    None
# Quantification results
Name,Element,Z,A,C[z],U[C[z]],N[z],U[N[z]],A[z],U[A[z]]
MMM1 Chlorite[7][all],O,8,15.999,0.48780,0.02923,0.50660,0.01498,0.63674,0.01386
MMM1 Chlorite[7][all],Mg,12,24.305,0.19340,0.00021,0.20085,0.00610,0.16617,0.00634
MMM1 Chlorite[7][all],Al,13,26.9815384,0.09443,0.00031,0.09807,0.00299,0.07309,0.00280
MMM1 Chlorite[7][all],Si,14,28.085,0.14512,0.00035,0.15071,0.00459,0.10791,0.00412
MMM1 Chlorite[7][all],Cr,24,51.9961,0.01326,0.00005,0.01377,0.00042,0.00533,0.00020
MMM1 Chlorite[7][all],Fe,26,55.845,0.02676,0.00008,0.02779,0.00085,0.01001,0.00038
MMM1 Chlorite[7][all],Ni,28,58.6934,0.00212,0.00006,0.00220,0.00009,0.00075,0.00004
# Notes
#   Analytical total: 0.963 ± 0.029
#   Duane-Hunt: 15.03 keV
#   Residual written to MMM1 Chlorite[7][4][residual].msa.
#   Plot output to 'MMM1 Chlorite[7][4][quantify].pdf'
# Spectrum
#   MMM1 Chlorite[8][all]['MMM1 Chlorite[8][4].msa']
# Fit warnings
#    None
# Quantification results
Name,Element,Z,A,C[z],U[C[z]],N[z],U[N[z]],A[z],U[A[z]]
MMM1 Chlorite[8][all],O,8,15.999,0.48686,0.02917,0.50606,0.01498,0.63640,0.01386
MMM1 Chlorite[8][all],Mg,12,24.305,0.19306,0.00021,0.20068,0.00609,0.16612,0.00634
MMM1 Chlorite[8][all],Al,13,26.9815384,0.09442,0.00031,0.09814,0.00299,0.07318,0.00280
MMM1 Chlorite[8][all],Si,14,28.085,0.14497,0.00035,0.15068,0.00458,0.10795,0.00412
MMM1 Chlorite[8][all],Cr,24,51.9961,0.01367,0.00005,0.01421,0.00043,0.00550,0.00021
MMM1 Chlorite[8][all],Fe,26,55.845,0.02703,0.00008,0.02809,0.00086,0.01012,0.00039
MMM1 Chlorite[8][all],Ni,28,58.6934,0.00206,0.00006,0.00214,0.00009,0.00073,0.00004
# Notes
#   Analytical total: 0.962 ± 0.029
#   Duane-Hunt: 15.10 keV
#   Residual written to MMM1 Chlorite[8][4][residual].msa.
#   Plot output to 'MMM1 Chlorite[8][4][quantify].pdf'
# Result Comparison
Name,O,Mg,Al,Si,Cr,Fe,Ni,Σ
MMM1 Chlorite[0][all],0.485 ± 0.029,0.19283 ± 0.00021,0.09450 ± 0.00031,0.14475 ± 0.00035,0.013367 ± 0.000051,0.027371 ± 0.000076,0.002436 ± 0.000061,0.960 ± 0.029
MMM1 Chlorite[1][all],0.487 ± 0.029,0.19294 ± 0.00021,0.09430 ± 0.00031,0.14528 ± 0.00035,0.013306 ± 0.000051,0.027373 ± 0.000076,0.001830 ± 0.000061,0.962 ± 0.029
MMM1 Chlorite[2][all],0.486 ± 0.029,0.19345 ± 0.00021,0.09406 ± 0.00031,0.14549 ± 0.00035,0.013203 ± 0.000051,0.027344 ± 0.000076,0.002276 ± 0.000061,0.962 ± 0.029
MMM1 Chlorite[3][all],0.487 ± 0.029,0.19293 ± 0.00021,0.09405 ± 0.00031,0.14562 ± 0.00035,0.013161 ± 0.000051,0.026919 ± 0.000076,0.002091 ± 0.000061,0.962 ± 0.029
MMM1 Chlorite[4][all],0.488 ± 0.029,0.19350 ± 0.00021,0.09451 ± 0.00031,0.14546 ± 0.00035,0.013267 ± 0.000051,0.027139 ± 0.000076,0.002001 ± 0.000061,0.964 ± 0.029
MMM1 Chlorite[5][all],0.483 ± 0.029,0.19345 ± 0.00021,0.09475 ± 0.00031,0.14559 ± 0.00035,0.013305 ± 0.000051,0.027152 ± 0.000076,0.001863 ± 0.000061,0.959 ± 0.029
MMM1 Chlorite[6][all],0.488 ± 0.029,0.19354 ± 0.00021,0.09469 ± 0.00031,0.14548 ± 0.00035,0.013736 ± 0.000051,0.027280 ± 0.000076,0.002241 ± 0.000061,0.965 ± 0.029
MMM1 Chlorite[7][all],0.488 ± 0.029,0.19340 ± 0.00021,0.09443 ± 0.00031,0.14512 ± 0.00035,0.013260 ± 0.000051,0.026763 ± 0.000076,0.002122 ± 0.000061,0.963 ± 0.029
MMM1 Chlorite[8][all],0.487 ± 0.029,0.19306 ± 0.00021,0.09442 ± 0.00031,0.14497 ± 0.00035,0.013666 ± 0.000051,0.027027 ± 0.000076,0.002060 ± 0.000061,0.962 ± 0.029
Mean,0.4865 ± 0.0016,0.19323 ± 0.00029,0.09441 ± 0.00024,0.14531 ± 0.00030,0.01336 ± 0.00020,0.02715 ± 0.00022,0.00210 ± 0.00020,0.9621 ± 0.0017
Nominal,0.5118,0.2023,0.0787,0.1503,0.0154,0.0265,0.0017,1
RDEV (%),-4.9,-4.5,20,-3.3,-13.2,2.5,23.7,-3.8

File: N132962/Quantification/15 keV/Mengason MM1/chromite.csv
# Configuration
#   Username: Nicholas W. M. Ritchie
#   Timestamp: 2025-10-23 13:27:48
#   Application: spex version 0.0.121
#   References: `N132962 15 keV` revision 199 - 2025-10-23 13:24:40 -04:00
# Configuration warnings
#    None
# Spectrum
#   MMM1 Chromite[0][all]['MMM1 Chromite[0][4].msa']
# Fit warnings
#   The k-ratio '[Ti L₃-M₅ + 13 others] = -0.01024 ± 0.00059' is more than 3σ negative.
# Quantification results
Name,Element,Z,A,C[z],U[C[z]],N[z],U[N[z]],A[z],U[A[z]]
MMM1 Chromite[0][all],O,8,15.999,0.34741,0.01875,0.34793,0.01225,0.56526,0.01327
MMM1 Chromite[0][all],Mg,12,24.305,0.09621,0.00034,0.09635,0.00184,0.10304,0.00316
MMM1 Chromite[0][all],Al,13,26.9815384,0.12302,0.00038,0.12321,0.00234,0.11869,0.00364
MMM1 Chromite[0][all],Si,14,28.085,0.00140,0.00003,0.00140,0.00004,0.00130,0.00005
MMM1 Chromite[0][all],Ti,22,47.867,0.00065,0.00003,0.00065,0.00004,0.00035,0.00002
MMM1 Chromite[0][all],V,23,50.9415,0.00139,0.00004,0.00139,0.00005,0.00071,0.00003
MMM1 Chromite[0][all],Cr,24,51.9961,0.31950,0.00057,0.31999,0.00603,0.15996,0.00489
MMM1 Chromite[0][all],Fe,26,55.845,0.10675,0.00028,0.10692,0.00203,0.04976,0.00152
MMM1 Chromite[0][all],Ni,28,58.6934,0.00166,0.00007,0.00166,0.00008,0.00073,0.00004
MMM1 Chromite[0][all],Zn,30,65.38,0.00050,0.00011,0.00050,0.00011,0.00020,0.00004
# Notes
#   Analytical total: 0.998 ± 0.019
#   Duane-Hunt: 15.06 keV
#   Residual written to MMM1 Chromite[0][4][residual].msa.
#   Plot output to 'MMM1 Chromite[0][4][quantify].pdf'
# Spectrum
#   MMM1 Chromite[1][all]['MMM1 Chromite[1][4].msa']
# Fit warnings
#   The k-ratio '[Ti L₃-M₅ + 13 others] = -0.01054 ± 0.00059' is more than 3σ negative.
# Quantification results
Name,Element,Z,A,C[z],U[C[z]],N[z],U[N[z]],A[z],U[A[z]]
MMM1 Chromite[1][all],O,8,15.999,0.34574,0.01863,0.34785,0.01223,0.56524,0.01325
MMM1 Chromite[1][all],Mg,12,24.305,0.09597,0.00034,0.09655,0.00184,0.10328,0.00316
MMM1 Chromite[1][all],Al,13,26.9815384,0.12238,0.00038,0.12313,0.00233,0.11864,0.00363
MMM1 Chromite[1][all],Si,14,28.085,0.00103,0.00003,0.00104,0.00003,0.00096,0.00004
MMM1 Chromite[1][all],Ti,22,47.867,0.00045,0.00003,0.00045,0.00003,0.00025,0.00002
MMM1 Chromite[1][all],V,23,50.9415,0.00118,0.00004,0.00119,0.00005,0.00061,0.00003
MMM1 Chromite[1][all],Cr,24,51.9961,0.31775,0.00057,0.31968,0.00601,0.15984,0.00488
MMM1 Chromite[1][all],Fe,26,55.845,0.10760,0.00028,0.10826,0.00205,0.05040,0.00154
MMM1 Chromite[1][all],Ni,28,58.6934,0.00131,0.00007,0.00132,0.00007,0.00058,0.00004
MMM1 Chromite[1][all],Zn,30,65.38,0.00052,0.00011,0.00053,0.00011,0.00021,0.00004
# Notes
#   Analytical total: 0.994 ± 0.019
#   Duane-Hunt: 15.20 keV
#   Residual written to MMM1 Chromite[1][4][residual].msa.
#   Plot output to 'MMM1 Chromite[1][4][quantify].pdf'
# Spectrum
#   MMM1 Chromite[2][all]['MMM1 Chromite[2][4].msa']
# Fit warnings
#   The k-ratio '[Ti L₃-M₅ + 13 others] = -0.01184 ± 0.00059' is more than 3σ negative.
# Quantification results
Name,Element,Z,A,C[z],U[C[z]],N[z],U[N[z]],A[z],U[A[z]]
MMM1 Chromite[2][all],O,8,15.999,0.34574,0.01865,0.34856,0.01225,0.56589,0.01326
MMM1 Chromite[2][all],Mg,12,24.305,0.09575,0.00034,0.09653,0.00184,0.10316,0.00317
MMM1 Chromite[2][all],Al,13,26.9815384,0.12218,0.00037,0.12318,0.00234,0.11858,0.00363
MMM1 Chromite[2][all],Si,14,28.085,0.00117,0.00003,0.00118,0.00004,0.00109,0.00004
MMM1 Chromite[2][all],Ti,22,47.867,0.00046,0.00003,0.00047,0.00003,0.00025,0.00002
MMM1 Chromite[2][all],V,23,50.9415,0.00132,0.00004,0.00133,0.00005,0.00068,0.00003
MMM1 Chromite[2][all],Cr,24,51.9961,0.31583,0.00057,0.31841,0.00600,0.15906,0.00486
MMM1 Chromite[2][all],Fe,26,55.845,0.10808,0.00028,0.10896,0.00207,0.05068,0.00155
MMM1 Chromite[2][all],Ni,28,58.6934,0.00138,0.00007,0.00139,0.00008,0.00061,0.00004
MMM1 Chromite[2][all],Zn,30,65.38,0.00000,0.00009,0.00000,0.00009,0.00000,0.00004
# Notes
#   Analytical total: 0.992 ± 0.019
#   Duane-Hunt: 15.19 keV
#   Residual written to MMM1 Chromite[2][4][residual].msa.
#   Plot output to 'MMM1 Chromite[2][4][quantify].pdf'
# Spectrum
#   MMM1 Chromite[3][all]['MMM1 Chromite[3][4].msa']
# Fit warnings
#   The k-ratio '[Ti L₃-M₅ + 13 others] = -0.00880 ± 0.00059' is more than 3σ negative.
# Quantification results
Name,Element,Z,A,C[z],U[C[z]],N[z],U[N[z]],A[z],U[A[z]]
MMM1 Chromite[3][all],O,8,15.999,0.34725,0.01870,0.34862,0.01223,0.56568,0.01324
MMM1 Chromite[3][all],Mg,12,24.305,0.09651,0.00034,0.09689,0.00185,0.10349,0.00317
MMM1 Chromite[3][all],Al,13,26.9815384,0.12329,0.00038,0.12378,0.00235,0.11909,0.00364
MMM1 Chromite[3][all],Si,14,28.085,0.00098,0.00003,0.00098,0.00003,0.00091,0.00004
MMM1 Chromite[3][all],Ti,22,47.867,0.00060,0.00003,0.00060,0.00004,0.00033,0.00002
MMM1 Chromite[3][all],V,23,50.9415,0.00127,0.00004,0.00128,0.00005,0.00065,0.00003
MMM1 Chromite[3][all],Cr,24,51.9961,0.31901,0.00057,0.32027,0.00603,0.15990,0.00488
MMM1 Chromite[3][all],Fe,26,55.845,0.10515,0.00027,0.10557,0.00200,0.04907,0.00150
MMM1 Chromite[3][all],Ni,28,58.6934,0.00160,0.00007,0.00160,0.00008,0.00071,0.00004
MMM1 Chromite[3][all],Zn,30,65.38,0.00040,0.00011,0.00040,0.00011,0.00016,0.00004
# Notes
#   Analytical total: 0.996 ± 0.019
#   Duane-Hunt: 15.20 keV
#   Residual written to MMM1 Chromite[3][4][residual].msa.
#   Plot output to 'MMM1 Chromite[3][4][quantify].pdf'
# Spectrum
#   MMM1 Chromite[4][all]['MMM1 Chromite[4][4].msa']
# Fit warnings
#   The k-ratio '[Ti L₃-M₅ + 13 others] = -0.01266 ± 0.00060' is more than 3σ negative.
# Quantification results
Name,Element,Z,A,C[z],U[C[z]],N[z],U[N[z]],A[z],U[A[z]]
MMM1 Chromite[4][all],O,8,15.999,0.34745,0.01932,0.34846,0.01262,0.57067,0.01362
MMM1 Chromite[4][all],Mg,12,24.305,0.09141,0.00033,0.09168,0.00180,0.09883,0.00315
MMM1 Chromite[4][all],Al,13,26.9815384,0.10991,0.00034,0.11023,0.00216,0.10704,0.00341
MMM1 Chromite[4][all],Si,14,28.085,0.00280,0.00003,0.00280,0.00006,0.00262,0.00009
MMM1 Chromite[4][all],Ti,22,47.867,0.00047,0.00003,0.00047,0.00003,0.00026,0.00002
MMM1 Chromite[4][all],V,23,50.9415,0.00140,0.00004,0.00140,0.00005,0.00072,0.00003
MMM1 Chromite[4][all],Cr,24,51.9961,0.31979,0.00057,0.32072,0.00623,0.16161,0.00513
MMM1 Chromite[4][all],Fe,26,55.845,0.12266,0.00031,0.12302,0.00240,0.05772,0.00184
MMM1 Chromite[4][all],Ni,28,58.6934,0.00114,0.00007,0.00115,0.00007,0.00051,0.00004
MMM1 Chromite[4][all],Zn,30,65.38,0.00007,0.00011,0.00007,0.00011,0.00003,0.00004
# Notes
#   Analytical total: 0.997 ± 0.019
#   Duane-Hunt: 15.17 keV
#   Residual written to MMM1 Chromite[4][4][residual].msa.
#   Plot output to 'MMM1 Chromite[4][4][quantify].pdf'
# Spectrum
#   MMM1 Chromite[5][all]['MMM1 Chromite[5][4].msa']
# Fit warnings
#   The k-ratio '[Ti L₃-M₅ + 13 others] = -0.01000 ± 0.00059' is more than 3σ negative.
# Quantification results
Name,Element,Z,A,C[z],U[C[z]],N[z],U[N[z]],A[z],U[A[z]]
MMM1 Chromite[5][all],O,8,15.999,0.34680,0.01869,0.34863,0.01224,0.56572,0.01325
MMM1 Chromite[5][all],Mg,12,24.305,0.09651,0.00034,0.09702,0.00185,0.10364,0.00318
MMM1 Chromite[5][all],Al,13,26.9815384,0.12272,0.00038,0.12337,0.00234,0.11871,0.00363
MMM1 Chromite[5][all],Si,14,28.085,0.00107,0.00003,0.00108,0.00003,0.00100,0.00004
MMM1 Chromite[5][all],Ti,22,47.867,0.00070,0.00003,0.00071,0.00004,0.00038,0.00002
MMM1 Chromite[5][all],V,23,50.9415,0.00124,0.00004,0.00125,0.00005,0.00063,0.00003
MMM1 Chromite[5][all],Cr,24,51.9961,0.31842,0.00057,0.32010,0.00603,0.15982,0.00488
MMM1 Chromite[5][all],Fe,26,55.845,0.10557,0.00027,0.10613,0.00201,0.04934,0.00151
MMM1 Chromite[5][all],Ni,28,58.6934,0.00172,0.00007,0.00172,0.00008,0.00076,0.00004
MMM1 Chromite[5][all],Zn,30,65.38,0.00000,0.00009,0.00000,0.00009,0.00000,0.00004
# Notes
#   Analytical total: 0.995 ± 0.019
#   Duane-Hunt: 15.20 keV
#   Residual written to MMM1 Chromite[5][4][residual].msa.
#   Plot output to 'MMM1 Chromite[5][4][quantify].pdf'
# Spectrum
#   MMM1 Chromite[6][all]['MMM1 Chromite[6][4].msa']
# Fit warnings
#   The k-ratio '[Ti L₃-M₅ + 13 others] = -0.01056 ± 0.00059' is more than 3σ negative.
#   The k-ratio '[Zn K-M₃ + 3 others] = -0.00171 ± 0.00054' is more than 3σ negative.
# Quantification results
Name,Element,Z,A,C[z],U[C[z]],N[z],U[N[z]],A[z],U[A[z]]
MMM1 Chromite[6][all],O,8,15.999,0.34764,0.01875,0.34834,0.01225,0.56551,0.01326
MMM1 Chromite[6][all],Mg,12,24.305,0.09668,0.00034,0.09687,0.00185,0.10352,0.00318
MMM1 Chromite[6][all],Al,13,26.9815384,0.12306,0.00038,0.12331,0.00234,0.11871,0.00364
MMM1 Chromite[6][all],Si,14,28.085,0.00114,0.00003,0.00114,0.00004,0.00106,0.00004
MMM1 Chromite[6][all],Ti,22,47.867,0.00089,0.00003,0.00089,0.00004,0.00049,0.00002
MMM1 Chromite[6][all],V,23,50.9415,0.00135,0.00004,0.00135,0.00005,0.00069,0.00003
MMM1 Chromite[6][all],Cr,24,51.9961,0.31922,0.00057,0.31987,0.00603,0.15978,0.00488
MMM1 Chromite[6][all],Fe,26,55.845,0.10538,0.00027,0.10559,0.00200,0.04911,0.00150
MMM1 Chromite[6][all],Ni,28,58.6934,0.00216,0.00007,0.00216,0.00008,0.00096,0.00004
MMM1 Chromite[6][all],Zn,30,65.38,0.00047,0.00011,0.00047,0.00011,0.00019,0.00004
# Notes
#   Analytical total: 0.998 ± 0.019
#   Duane-Hunt: 15.20 keV
#   Residual written to MMM1 Chromite[6][4][residual].msa.
#   Plot output to 'MMM1 Chromite[6][4][quantify].pdf'
# Spectrum
#   MMM1 Chromite[7][all]['MMM1 Chromite[7][4].msa']
# Fit warnings
#   The k-ratio '[Ti L₃-M₅ + 13 others] = -0.01322 ± 0.00059' is more than 3σ negative.
#   The k-ratio '[V K-M₃ + 1 other] = -0.0209 ± 0.0032' is more than 3σ negative.
# Quantification results
Name,Element,Z,A,C[z],U[C[z]],N[z],U[N[z]],A[z],U[A[z]]
MMM1 Chromite[7][all],O,8,15.999,0.34863,0.01887,0.34754,0.01227,0.56512,0.01330
MMM1 Chromite[7][all],Mg,12,24.305,0.09664,0.00034,0.09634,0.00184,0.10311,0.00317
MMM1 Chromite[7][all],Al,13,26.9815384,0.12265,0.00038,0.12227,0.00233,0.11789,0.00362
MMM1 Chromite[7][all],Si,14,28.085,0.00125,0.00003,0.00125,0.00004,0.00116,0.00004
MMM1 Chromite[7][all],Ti,22,47.867,0.00060,0.00003,0.00060,0.00004,0.00032,0.00002
MMM1 Chromite[7][all],V,23,50.9415,0.00137,0.00004,0.00136,0.00005,0.00070,0.00003
MMM1 Chromite[7][all],Cr,24,51.9961,0.32319,0.00057,0.32219,0.00607,0.16120,0.00494
MMM1 Chromite[7][all],Fe,26,55.845,0.10769,0.00028,0.10735,0.00204,0.05001,0.00153
MMM1 Chromite[7][all],Ni,28,58.6934,0.00110,0.00007,0.00110,0.00007,0.00049,0.00003
MMM1 Chromite[7][all],Zn,30,65.38,0.00000,0.00009,0.00000,0.00009,0.00000,0.00003
# Notes
#   Analytical total: 1.003 ± 0.019
#   Duane-Hunt: 15.20 keV
#   Residual written to MMM1 Chromite[7][4][residual].msa.
#   Plot output to 'MMM1 Chromite[7][4][quantify].pdf'
# Result Comparison
Name,O,Mg,Al,Si,Ti,V,Cr,Fe,Ni,Zn,Σ
MMM1 Chromite[0][all],0.347 ± 0.019,0.09621 ± 0.00034,0.12302 ± 0.00038,0.001400 ± 0.000028,0.000645 ± 0.000033,0.001392 ± 0.000043,0.31950 ± 0.00057,0.10675 ± 0.00028,0.001656 ± 0.000071,0.00050 ± 0.00011,0.998 ± 0.019
MMM1 Chromite[1][all],0.346 ± 0.019,0.09597 ± 0.00034,0.12238 ± 0.00038,0.001033 ± 0.000028,0.000449 ± 0.000033,0.001180 ± 0.000043,0.31775 ± 0.00057,0.10760 ± 0.00028,0.001312 ± 0.000070,0.00052 ± 0.00011,0.994 ± 0.019
MMM1 Chromite[2][all],0.346 ± 0.019,0.09575 ± 0.00034,0.12218 ± 0.00037,0.001166 ± 0.000028,0.000463 ± 0.000033,0.001318 ± 0.000043,0.31583 ± 0.00057,0.10808 ± 0.00028,0.001376 ± 0.000071,0.000000 ± 0.000089,0.992 ± 0.019
MMM1 Chromite[3][all],0.347 ± 0.019,0.09651 ± 0.00034,0.12329 ± 0.00038,0.000980 ± 0.000028,0.000602 ± 0.000033,0.001273 ± 0.000043,0.31901 ± 0.00057,0.10515 ± 0.00027,0.001596 ± 0.000071,0.00040 ± 0.00011,0.996 ± 0.019
MMM1 Chromite[4][all],0.347 ± 0.019,0.09141 ± 0.00033,0.10991 ± 0.00034,0.002796 ± 0.000030,0.000471 ± 0.000033,0.001397 ± 0.000043,0.31979 ± 0.00057,0.12266 ± 0.00031,0.001144 ± 0.000070,0.00007 ± 0.00011,0.997 ± 0.019
MMM1 Chromite[5][all],0.347 ± 0.019,0.09651 ± 0.00034,0.12272 ± 0.00038,0.001071 ± 0.000028,0.000703 ± 0.000034,0.001239 ± 0.000043,0.31842 ± 0.00057,0.10557 ± 0.00027,0.001715 ± 0.000071,0.000000 ± 0.000088,0.995 ± 0.019
MMM1 Chromite[6][all],0.348 ± 0.019,0.09668 ± 0.00034,0.12306 ± 0.00038,0.001139 ± 0.000028,0.000893 ± 0.000033,0.001347 ± 0.000043,0.31922 ± 0.00057,0.10538 ± 0.00027,0.002155 ± 0.000071,0.00047 ± 0.00011,0.998 ± 0.019
MMM1 Chromite[7][all],0.349 ± 0.019,0.09664 ± 0.00034,0.12265 ± 0.00038,0.001255 ± 0.000028,0.000599 ± 0.000033,0.001367 ± 0.000043,0.32319 ± 0.00057,0.10769 ± 0.00028,0.001101 ± 0.000070,0.000000 ± 0.000088,1.003 ± 0.019
Mean,0.34708 ± 0.00097,0.0957 ± 0.0018,0.1212 ± 0.0046,0.00136 ± 0.00060,0.00060 ± 0.00015,0.001314 ± 0.000078,0.3191 ± 0.0021,0.1086 ± 0.0058,0.00151 ± 0.00035,0.00024 ± 0.00025,0.9967 ± 0.0034
Nominal,0.3158,0,0,0,0,0,0.6842,0,0,0,1
RDEV (%),9.9,inf,inf,inf,inf,inf,-53.4,inf,inf,inf,-0.3

File: N132962/Quantification/15 keV/Mengason MM1/cr2o3.csv
# Configuration
#   Username: nwmr
#   Timestamp: 2025-10-02 14:38:22.693553816 -04:00
#   Application: spex v0.0.117
#   References: `N132962 15 keV` revision 476 - 2025-10-02 13:33:55 -04:00
# Configuration warnings
#    None
# Spectrum
#   MMM1 Cr2O3[0][all]['MMM1 Cr2O3[0][4].msa']
# Fit warnings
#    None
# Quantification results
Name,Element,Z,A,C[z],U[C[z]],N[z]],U[N[z]],A[z],U[A[z]]
MMM1 Cr2O3[0][all],O,8,15.999,0.34307,0.01615,0.33518,0.01049,0.62100,0.01108
MMM1 Cr2O3[0][all],Cr,24,51.9961,0.68047,0.00025,0.66482,0.01049,0.37900,0.01108
# Notes
#   Analytical total: 1.024 ± 0.016
#   Duane-Hunt: 15.01 keV
#   Residual written to MMM1 Cr2O3[0][4][residual].msa.
#   Plot output to 'MMM1 Cr2O3[0][4][quantify].pdf'
# Spectrum
#   MMM1 Cr2O3[1][all]['MMM1 Cr2O3[1][4].msa']
# Fit warnings
#    None
# Quantification results
Name,Element,Z,A,C[z],U[C[z]],N[z]],U[N[z]],A[z],U[A[z]]
MMM1 Cr2O3[1][all],O,8,15.999,0.34184,0.01608,0.33445,0.01047,0.62023,0.01108
MMM1 Cr2O3[1][all],Cr,24,51.9961,0.68026,0.00025,0.66555,0.01047,0.37977,0.01108
# Notes
#   Analytical total: 1.022 ± 0.016
#   Duane-Hunt: 15.01 keV
#   Residual written to MMM1 Cr2O3[1][4][residual].msa.
#   Plot output to 'MMM1 Cr2O3[1][4][quantify].pdf'
# Spectrum
#   MMM1 Cr2O3[2][all]['MMM1 Cr2O3[2][4].msa']
# Fit warnings
#    None
# Quantification results
Name,Element,Z,A,C[z],U[C[z]],N[z]],U[N[z]],A[z],U[A[z]]
MMM1 Cr2O3[2][all],O,8,15.999,0.34321,0.01617,0.33504,0.01050,0.62085,0.01109
MMM1 Cr2O3[2][all],Cr,24,51.9961,0.68117,0.00025,0.66496,0.01050,0.37915,0.01109
# Notes
#   Analytical total: 1.024 ± 0.016
#   Duane-Hunt: 15.01 keV
#   Residual written to MMM1 Cr2O3[2][4][residual].msa.
#   Plot output to 'MMM1 Cr2O3[2][4][quantify].pdf'
# Spectrum
#   MMM1 Cr2O3[3][all]['MMM1 Cr2O3[3][4].msa']
# Fit warnings
#    None
# Quantification results
Name,Element,Z,A,C[z],U[C[z]],N[z]],U[N[z]],A[z],U[A[z]]
MMM1 Cr2O3[3][all],O,8,15.999,0.33998,0.01596,0.33361,0.01044,0.61934,0.01107
MMM1 Cr2O3[3][all],Cr,24,51.9961,0.67912,0.00025,0.66639,0.01044,0.38066,0.01107
# Notes
#   Analytical total: 1.019 ± 0.016
#   Duane-Hunt: 15.01 keV
#   Residual written to MMM1 Cr2O3[3][4][residual].msa.
#   Plot output to 'MMM1 Cr2O3[3][4][quantify].pdf'
# Spectrum
#   MMM1 Cr2O3[4][all]['MMM1 Cr2O3[4][4].msa']
# Fit warnings
#    None
# Quantification results
Name,Element,Z,A,C[z],U[C[z]],N[z]],U[N[z]],A[z],U[A[z]]
MMM1 Cr2O3[4][all],O,8,15.999,0.34210,0.01609,0.33472,0.01047,0.62051,0.01107
MMM1 Cr2O3[4][all],Cr,24,51.9961,0.67995,0.00025,0.66528,0.01047,0.37949,0.01107
# Notes
#   Analytical total: 1.022 ± 0.016
#   Duane-Hunt: 15.20 keV
#   Residual written to MMM1 Cr2O3[4][4][residual].msa.
#   Plot output to 'MMM1 Cr2O3[4][4][quantify].pdf'
# Spectrum
#   MMM1 Cr2O3[5][all]['MMM1 Cr2O3[5][4].msa']
# Fit warnings
#    None
# Quantification results
Name,Element,Z,A,C[z],U[C[z]],N[z]],U[N[z]],A[z],U[A[z]]
MMM1 Cr2O3[5][all],O,8,15.999,0.34272,0.01612,0.33509,0.01048,0.62090,0.01107
MMM1 Cr2O3[5][all],Cr,24,51.9961,0.68005,0.00025,0.66491,0.01048,0.37910,0.01107
# Notes
#   Analytical total: 1.023 ± 0.016
#   Duane-Hunt: 15.04 keV
#   Residual written to MMM1 Cr2O3[5][4][residual].msa.
#   Plot output to 'MMM1 Cr2O3[5][4][quantify].pdf'
# Spectrum
#   MMM1 Cr2O3[6][all]['MMM1 Cr2O3[6][4].msa']
# Fit warnings
#    None
# Quantification results
Name,Element,Z,A,C[z],U[C[z]],N[z]],U[N[z]],A[z],U[A[z]]
MMM1 Cr2O3[6][all],O,8,15.999,0.33985,0.01594,0.33381,0.01043,0.61955,0.01105
MMM1 Cr2O3[6][all],Cr,24,51.9961,0.67823,0.00025,0.66619,0.01043,0.38045,0.01105
# Notes
#   Analytical total: 1.018 ± 0.016
#   Duane-Hunt: 14.98 keV
#   Residual written to MMM1 Cr2O3[6][4][residual].msa.
#   Plot output to 'MMM1 Cr2O3[6][4][quantify].pdf'
# Spectrum
#   MMM1 Cr2O3[7][all]['MMM1 Cr2O3[7][4].msa']
# Fit warnings
#    None
# Quantification results
Name,Element,Z,A,C[z],U[C[z]],N[z]],U[N[z]],A[z],U[A[z]]
MMM1 Cr2O3[7][all],O,8,15.999,0.34353,0.01617,0.33544,0.01049,0.62128,0.01108
MMM1 Cr2O3[7][all],Cr,24,51.9961,0.68059,0.00025,0.66456,0.01049,0.37872,0.01108
# Notes
#   Analytical total: 1.024 ± 0.016
#   Duane-Hunt: 15.20 keV
#   Residual written to MMM1 Cr2O3[7][4][residual].msa.
#   Plot output to 'MMM1 Cr2O3[7][4][quantify].pdf'
# Result Comparison
Name,O,Cr,Σ
MMM1 Cr2O3[0][all],0.343 ± 0.016,0.68047 ± 0.00025,1.024 ± 0.016
MMM1 Cr2O3[1][all],0.342 ± 0.016,0.68026 ± 0.00025,1.022 ± 0.016
MMM1 Cr2O3[2][all],0.343 ± 0.016,0.68117 ± 0.00025,1.024 ± 0.016
MMM1 Cr2O3[3][all],0.340 ± 0.016,0.67912 ± 0.00025,1.019 ± 0.016
MMM1 Cr2O3[4][all],0.342 ± 0.016,0.67995 ± 0.00025,1.022 ± 0.016
MMM1 Cr2O3[5][all],0.343 ± 0.016,0.68005 ± 0.00025,1.023 ± 0.016
MMM1 Cr2O3[6][all],0.340 ± 0.016,0.67823 ± 0.00025,1.018 ± 0.016
MMM1 Cr2O3[7][all],0.344 ± 0.016,0.68059 ± 0.00025,1.024 ± 0.016
Mean,0.3420 ± 0.0014,0.67998 ± 0.00092,1.0220 ± 0.0023
Nominal,0.3158,0.6842,1
RDEV (%),8.3,-0.6,2.2
