Repository: NicholasWMRitchie/spex_quant

# spex_quant
Spectral data for evaluating `spex`.  It contains both standard spectra and sample spectra.

 * N132962 represents the TESCAN MIRA4 with 4 silicon nitride window silicon drift detectors in 217 D113 at NIST Gaitherburg.
  * Reference set: "N132962 20 keV" built using 'n132962_20keV.bat' for 20 keV analyses

File: N132962/Quantification/15 keV/Mengason MM1/crocoite.csv
# Configuration
#   Username: Nicholas W. M. Ritchie
#   Timestamp: 2025-10-23 13:27:48
#   Application: spex version 0.0.121
#   References: `N132962 15 keV` revision 199 - 2025-10-23 13:24:40 -04:00
# Configuration warnings
#   There are no suitable references for [Pb M₃-M₄ and 1 others; 0.0015>.
# Spectrum
#   MMM1 Crocoite[0][all]['MMM1 Crocoite[0][4].msa']
# Fit warnings
#    None
# Quantification results
Name,Element,Z,A,C[z],U[C[z]],N[z],U[N[z]],A[z],U[A[z]]
MMM1 Crocoite[0][all],O,8,15.999,0.18500,0.01611,0.18966,0.01340,0.65634,0.01965
MMM1 Crocoite[0][all],Si,14,28.085,0.00035,0.00003,0.00036,0.00003,0.00071,0.00008
MMM1 Crocoite[0][all],Cr,24,51.9961,0.15472,0.00020,0.15862,0.00269,0.16890,0.00966
MMM1 Crocoite[0][all],Pb,82,207.2,0.63532,0.00359,0.65135,0.01083,0.17405,0.00998
# Notes
#   Analytical total: 0.975 ± 0.017
#   Duane-Hunt: 14.99 keV
#   Residual written to MMM1 Crocoite[0][4][residual].msa.
#   Plot output to 'MMM1 Crocoite[0][4][quantify].pdf'
# Spectrum
#   MMM1 Crocoite[1][all]['MMM1 Crocoite[1][4].msa']
# Fit warnings
#    None
# Quantification results
Name,Element,Z,A,C[z],U[C[z]],N[z],U[N[z]],A[z],U[A[z]]
MMM1 Crocoite[1][all],O,8,15.999,0.18697,0.01665,0.18809,0.01361,0.65599,0.02010
MMM1 Crocoite[1][all],Si,14,28.085,0.00014,0.00003,0.00014,0.00003,0.00027,0.00007
MMM1 Crocoite[1][all],Cr,24,51.9961,0.15474,0.00020,0.15566,0.00267,0.16705,0.00976
MMM1 Crocoite[1][all],Pb,82,207.2,0.65223,0.00362,0.65611,0.01106,0.17669,0.01035
# Notes
#   Analytical total: 0.994 ± 0.017
#   Duane-Hunt: 15.03 keV
#   Residual written to MMM1 Crocoite[1][4][residual].msa.
#   Plot output to 'MMM1 Crocoite[1][4][quantify].pdf'
# Spectrum
#   MMM1 Crocoite[2][all]['MMM1 Crocoite[2][4].msa']
# Fit warnings
#    None
# Quantification results
Name,Element,Z,A,C[z],U[C[z]],N[z],U[N[z]],A[z],U[A[z]]
MMM1 Crocoite[2][all],O,8,15.999,0.18425,0.01612,0.18823,0.01339,0.65482,0.01979
MMM1 Crocoite[2][all],Si,14,28.085,0.00017,0.00003,0.00017,0.00003,0.00034,0.00007
MMM1 Crocoite[2][all],Cr,24,51.9961,0.15483,0.00020,0.15818,0.00267,0.16932,0.00970
MMM1 Crocoite[2][all],Pb,82,207.2,0.63959,0.00358,0.65342,0.01084,0.17552,0.01009
# Notes
#   Analytical total: 0.979 ± 0.017
#   Duane-Hunt: 15.00 keV
#   Residual written to MMM1 Crocoite[2][4][residual].msa.
#   Plot output to 'MMM1 Crocoite[2][4][quantify].pdf'
# Spectrum
#   MMM1 Crocoite[3][all]['MMM1 Crocoite[3][4].msa']
# Fit warnings
#    None
# Quantification results
Name,Element,Z,A,C[z],U[C[z]],N[z],U[N[z]],A[z],U[A[z]]
MMM1 Crocoite[3][all],O,8,15.999,0.18632,0.01646,0.18869,0.01354,0.65624,0.01994
MMM1 Crocoite[3][all],Si,14,28.085,0.00017,0.00003,0.00017,0.00003,0.00033,0.00007
MMM1 Crocoite[3][all],Cr,24,51.9961,0.15472,0.00020,0.15669,0.00268,0.16768,0.00972
MMM1 Crocoite[3][all],Pb,82,207.2,0.64624,0.00362,0.65446,0.01098,0.17575,0.01022
# Notes
#   Analytical total: 0.987 ± 0.017
#   Duane-Hunt: 15.05 keV
#   Residual written to MMM1 Crocoite[3][4][residual].msa.
#   Plot output to 'MMM1 Crocoite[3][4][quantify].pdf'
# Spectrum
#   MMM1 Crocoite[4][all]['MMM1 Crocoite[4][4].msa']
# Fit warnings
#    None
# Quantification results
Name,Element,Z,A,C[z],U[C[z]],N[z],U[N[z]],A[z],U[A[z]]
MMM1 Crocoite[4][all],O,8,15.999,0.18581,0.01640,0.18831,0.01351,0.65536,0.01995
MMM1 Crocoite[4][all],Si,14,28.085,0.00019,0.00003,0.00019,0.00003,0.00038,0.00007
MMM1 Crocoite[4][all],Cr,24,51.9961,0.15523,0.00020,0.15732,0.00268,0.16846,0.00975
MMM1 Crocoite[4][all],Pb,82,207.2,0.64548,0.00360,0.65418,0.01095,0.17579,0.01020
# Notes
#   Analytical total: 0.987 ± 0.017
#   Duane-Hunt: 15.00 keV
#   Residual written to MMM1 Crocoite[4][4][residual].msa.
#   Plot output to 'MMM1 Crocoite[4][4][quantify].pdf'
# Spectrum
#   MMM1 Crocoite[5][all]['MMM1 Crocoite[5][4].msa']
# Fit warnings
#    None
# Quantification results
Name,Element,Z,A,C[z],U[C[z]],N[z],U[N[z]],A[z],U[A[z]]
MMM1 Crocoite[5][all],O,8,15.999,0.18498,0.01621,0.18867,0.01343,0.65568,0.01980
MMM1 Crocoite[5][all],Si,14,28.085,0.00016,0.00003,0.00016,0.00003,0.00031,0.00007
MMM1 Crocoite[5][all],Cr,24,51.9961,0.15465,0.00020,0.15773,0.00268,0.16867,0.00970
MMM1 Crocoite[5][all],Pb,82,207.2,0.64067,0.00360,0.65344,0.01088,0.17535,0.01011
# Notes
#   Analytical total: 0.980 ± 0.017
#   Duane-Hunt: 15.01 keV
#   Residual written to MMM1 Crocoite[5][4][residual].msa.
#   Plot output to 'MMM1 Crocoite[5][4][quantify].pdf'
# Spectrum
#   MMM1 Crocoite[6][all]['MMM1 Crocoite[6][4].msa']
# Fit warnings
#    None
# Quantification results
Name,Element,Z,A,C[z],U[C[z]],N[z],U[N[z]],A[z],U[A[z]]
MMM1 Crocoite[6][all],O,8,15.999,0.18683,0.01673,0.18707,0.01364,0.65527,0.02024
MMM1 Crocoite[6][all],Si,14,28.085,0.00022,0.00003,0.00022,0.00003,0.00045,0.00007
MMM1 Crocoite[6][all],Cr,24,51.9961,0.15399,0.00020,0.15419,0.00265,0.16618,0.00976
MMM1 Crocoite[6][all],Pb,82,207.2,0.65765,0.00363,0.65851,0.01110,0.17810,0.01048
# Notes
#   Analytical total: 0.999 ± 0.017
#   Duane-Hunt: 15.00 keV
#   Residual written to MMM1 Crocoite[6][4][residual].msa.
#   Plot output to 'MMM1 Crocoite[6][4][quantify].pdf'
# Spectrum
#   MMM1 Crocoite[7][all]['MMM1 Crocoite[7][4].msa']
# Fit warnings
#    None
# Quantification results
Name,Element,Z,A,C[z],U[C[z]],N[z],U[N[z]],A[z],U[A[z]]
MMM1 Crocoite[7][all],O,8,15.999,0.18653,0.01675,0.18633,0.01363,0.65402,0.02033
MMM1 Crocoite[7][all],Si,14,28.085,0.00027,0.00003,0.00027,0.00003,0.00054,0.00007
MMM1 Crocoite[7][all],Cr,24,51.9961,0.15466,0.00020,0.15449,0.00265,0.16686,0.00980
MMM1 Crocoite[7][all],Pb,82,207.2,0.65960,0.00363,0.65891,0.01109,0.17858,0.01052
# Notes
#   Analytical total: 1.001 ± 0.017
#   Duane-Hunt: 15.04 keV
#   Residual written to MMM1 Crocoite[7][4][residual].msa.
#   Plot output to 'MMM1 Crocoite[7][4][quantify].pdf'
# Result Comparison
Name,O,Si,Cr,Pb,Σ
MMM1 Crocoite[0][all],0.185 ± 0.016,0.000351 ± 0.000032,0.15472 ± 0.00020,0.6353 ± 0.0036,0.975 ± 0.017
MMM1 Crocoite[1][all],0.187 ± 0.017,0.000136 ± 0.000032,0.15474 ± 0.00020,0.6522 ± 0.0036,0.994 ± 0.017
MMM1 Crocoite[2][all],0.184 ± 0.016,0.000169 ± 0.000032,0.15483 ± 0.00020,0.6396 ± 0.0036,0.979 ± 0.017
MMM1 Crocoite[3][all],0.186 ± 0.016,0.000166 ± 0.000032,0.15472 ± 0.00020,0.6462 ± 0.0036,0.987 ± 0.017
MMM1 Crocoite[4][all],0.186 ± 0.016,0.000191 ± 0.000032,0.15523 ± 0.00020,0.6455 ± 0.0036,0.987 ± 0.017
MMM1 Crocoite[5][all],0.185 ± 0.016,0.000155 ± 0.000032,0.15465 ± 0.00020,0.6407 ± 0.0036,0.980 ± 0.017
MMM1 Crocoite[6][all],0.187 ± 0.017,0.000223 ± 0.000032,0.15399 ± 0.00020,0.6576 ± 0.0036,0.999 ± 0.017
MMM1 Crocoite[7][all],0.187 ± 0.017,0.000268 ± 0.000032,0.15466 ± 0.00020,0.6596 ± 0.0036,1.001 ± 0.017
Mean,0.18583 ± 0.00100,0.000208 ± 0.000071,0.15469 ± 0.00034,0.6471 ± 0.0087,0.9878 ± 0.0094
Nominal,0.1987,0.0004,0.1611,0.6419,1
RDEV (%),-6.5,-48.1,-4,0.8,-1.2

File: N132962/Quantification/15 keV/Mengason MM1/diopside.csv
# Configuration
#   Username: Nicholas W. M. Ritchie
#   Timestamp: 2025-10-23 13:27:49
#   Application: spex version 0.0.121
#   References: `N132962 15 keV` revision 199 - 2025-10-23 13:24:40 -04:00
# Configuration warnings
#    None
# Spectrum
#   MMM1 Diopside[0][all]['MMM1 Diopside[0][4].msa']
# Fit warnings
#    None
# Quantification results
Name,Element,Z,A,C[z],U[C[z]],N[z],U[N[z]],A[z],U[A[z]]
MMM1 Diopside[0][all],O,8,15.999,0.44249,0.03955,0.44047,0.02203,0.59809,0.02149
MMM1 Diopside[0][all],Na,11,22.98976928,0.00307,0.00004,0.00305,0.00013,0.00288,0.00016
MMM1 Diopside[0][all],Mg,12,24.305,0.10490,0.00017,0.10442,0.00411,0.09334,0.00499
MMM1 Diopside[0][all],Al,13,26.9815384,0.00290,0.00003,0.00288,0.00012,0.00232,0.00013
MMM1 Diopside[0][all],Si,14,28.085,0.26468,0.00049,0.26347,0.01038,0.20380,0.01090
MMM1 Diopside[0][all],Ca,20,40.078,0.17943,0.00013,0.17861,0.00703,0.09681,0.00518
MMM1 Diopside[0][all],Fe,26,55.845,0.00713,0.00006,0.00709,0.00029,0.00276,0.00015
# Notes
#   Analytical total: 1.005 ± 0.040
#   Duane-Hunt: 15.20 keV
#   Residual written to MMM1 Diopside[0][4][residual].msa.
#   Plot output to 'MMM1 Diopside[0][4][quantify].pdf'
# Spectrum
#   MMM1 Diopside[1][all]['MMM1 Diopside[1][4].msa']
# Fit warnings
#    None
# Quantification results
Name,Element,Z,A,C[z],U[C[z]],N[z],U[N[z]],A[z],U[A[z]]
MMM1 Diopside[1][all],O,8,15.999,0.44291,0.03961,0.44034,0.02204,0.59796,0.02150
MMM1 Diopside[1][all],Na,11,22.98976928,0.00292,0.00004,0.00290,0.00012,0.00274,0.00015
MMM1 Diopside[1][all],Mg,12,24.305,0.10537,0.00018,0.10475,0.00413,0.09364,0.00501
MMM1 Diopside[1][all],Al,13,26.9815384,0.00283,0.00003,0.00281,0.00011,0.00226,0.00012
MMM1 Diopside[1][all],Si,14,28.085,0.26506,0.00049,0.26352,0.01038,0.20385,0.01090
MMM1 Diopside[1][all],Ca,20,40.078,0.17949,0.00013,0.17845,0.00703,0.09673,0.00517
MMM1 Diopside[1][all],Fe,26,55.845,0.00727,0.00006,0.00723,0.00029,0.00281,0.00015
# Notes
#   Analytical total: 1.006 ± 0.040
#   Duane-Hunt: 15.19 keV
#   Residual written to MMM1 Diopside[1][4][residual].msa.
#   Plot output to 'MMM1 Diopside[1][4][quantify].pdf'
# Spectrum
#   MMM1 Diopside[2][all]['MMM1 Diopside[2][4].msa']
# Fit warnings
#    None
# Quantification results
Name,Element,Z,A,C[z],U[C[z]],N[z],U[N[z]],A[z],U[A[z]]
MMM1 Diopside[2][all],O,8,15.999,0.44210,0.03952,0.44012,0.02203,0.59771,0.02149
MMM1 Diopside[2][all],Na,11,22.98976928,0.00275,0.00004,0.00273,0.00011,0.00258,0.00014
MMM1 Diopside[2][all],Mg,12,24.305,0.10527,0.00018,0.10480,0.00413,0.09368,0.00501
MMM1 Diopside[2][all],Al,13,26.9815384,0.00285,0.00003,0.00284,0.00012,0.00228,0.00012
MMM1 Diopside[2][all],Si,14,28.085,0.26516,0.00049,0.26398,0.01039,0.20422,0.01091
MMM1 Diopside[2][all],Ca,20,40.078,0.17937,0.00013,0.17857,0.00703,0.09681,0.00517
MMM1 Diopside[2][all],Fe,26,55.845,0.00699,0.00006,0.00696,0.00028,0.00271,0.00015
# Notes
#   Analytical total: 1.004 ± 0.040
#   Duane-Hunt: 15.19 keV
#   Residual written to MMM1 Diopside[2][4][residual].msa.
#   Plot output to 'MMM1 Diopside[2][4][quantify].pdf'
# Spectrum
#   MMM1 Diopside[3][all]['MMM1 Diopside[3][4].msa']
# Fit warnings
#    None
# Quantification results
Name,Element,Z,A,C[z],U[C[z]],N[z],U[N[z]],A[z],U[A[z]]
MMM1 Diopside[3][all],O,8,15.999,0.44377,0.03969,0.44078,0.02205,0.59827,0.02150
MMM1 Diopside[3][all],Na,11,22.98976928,0.00298,0.00004,0.00296,0.00012,0.00279,0.00015
MMM1 Diopside[3][all],Mg,12,24.305,0.10528,0.00018,0.10457,0.00413,0.09343,0.00500
MMM1 Diopside[3][all],Al,13,26.9815384,0.00303,0.00003,0.00301,0.00012,0.00243,0.00013
MMM1 Diopside[3][all],Si,14,28.085,0.26547,0.00049,0.26369,0.01040,0.20388,0.01091
MMM1 Diopside[3][all],Ca,20,40.078,0.17946,0.00013,0.17825,0.00703,0.09658,0.00517
MMM1 Diopside[3][all],Fe,26,55.845,0.00679,0.00006,0.00674,0.00027,0.00262,0.00014
# Notes
#   Analytical total: 1.007 ± 0.040
#   Duane-Hunt: 15.20 keV
#   Residual written to MMM1 Diopside[3][4][residual].msa.
#   Plot output to 'MMM1 Diopside[3][4][quantify].pdf'
# Spectrum
#   MMM1 Diopside[4][all]['MMM1 Diopside[4][4].msa']
# Fit warnings
#    None
# Quantification results
Name,Element,Z,A,C[z],U[C[z]],N[z],U[N[z]],A[z],U[A[z]]
MMM1 Diopside[4][all],O,8,15.999,0.44177,0.03946,0.44006,0.02201,0.59770,0.02148
MMM1 Diopside[4][all],Na,11,22.98976928,0.00308,0.00004,0.00307,0.00013,0.00290,0.00016
MMM1 Diopside[4][all],Mg,12,24.305,0.10506,0.00017,0.10465,0.00412,0.09357,0.00500
MMM1 Diopside[4][all],Al,13,26.9815384,0.00285,0.00003,0.00284,0.00012,0.00228,0.00012
MMM1 Diopside[4][all],Si,14,28.085,0.26459,0.00049,0.26357,0.01037,0.20393,0.01089
MMM1 Diopside[4][all],Ca,20,40.078,0.17912,0.00013,0.17843,0.00702,0.09674,0.00517
MMM1 Diopside[4][all],Fe,26,55.845,0.00741,0.00006,0.00738,0.00030,0.00287,0.00016
# Notes
#   Analytical total: 1.004 ± 0.039
#   Duane-Hunt: 15.20 keV
#   Residual written to MMM1 Diopside[4][4][residual].msa.
#   Plot output to 'MMM1 Diopside[4][4][quantify].pdf'
# Spectrum
#   MMM1 Diopside[5][all]['MMM1 Diopside[5][4].msa']
# Fit warnings
#    None
# Quantification results
Name,Element,Z,A,C[z],U[C[z]],N[z],U[N[z]],A[z],U[A[z]]
MMM1 Diopside[5][all],O,8,15.999,0.44320,0.03963,0.44074,0.02204,0.59836,0.02149
MMM1 Diopside[5][all],Na,11,22.98976928,0.00282,0.00004,0.00280,0.00012,0.00265,0.00015
MMM1 Diopside[5][all],Mg,12,24.305,0.10544,0.00018,0.10485,0.00414,0.09370,0.00502
MMM1 Diopside[5][all],Al,13,26.9815384,0.00277,0.00003,0.00276,0.00011,0.00222,0.00012
MMM1 Diopside[5][all],Si,14,28.085,0.26465,0.00049,0.26318,0.01038,0.20354,0.01089
MMM1 Diopside[5][all],Ca,20,40.078,0.17951,0.00013,0.17851,0.00704,0.09675,0.00518
MMM1 Diopside[5][all],Fe,26,55.845,0.00720,0.00006,0.00716,0.00029,0.00279,0.00015
# Notes
#   Analytical total: 1.006 ± 0.040
#   Duane-Hunt: 15.20 keV
#   Residual written to MMM1 Diopside[5][4][residual].msa.
#   Plot output to 'MMM1 Diopside[5][4][quantify].pdf'
# Spectrum
#   MMM1 Diopside[6][all]['MMM1 Diopside[6][4].msa']
# Fit warnings
#    None
# Quantification results
Name,Element,Z,A,C[z],U[C[z]],N[z],U[N[z]],A[z],U[A[z]]
MMM1 Diopside[6][all],O,8,15.999,0.44312,0.03960,0.44077,0.02203,0.59831,0.02148
MMM1 Diopside[6][all],Na,11,22.98976928,0.00303,0.00004,0.00302,0.00012,0.00285,0.00016
MMM1 Diopside[6][all],Mg,12,24.305,0.10525,0.00017,0.10469,0.00413,0.09355,0.00500
MMM1 Diopside[6][all],Al,13,26.9815384,0.00292,0.00003,0.00290,0.00012,0.00234,0.00013
MMM1 Diopside[6][all],Si,14,28.085,0.26478,0.00049,0.26337,0.01038,0.20366,0.01089
MMM1 Diopside[6][all],Ca,20,40.078,0.17913,0.00013,0.17818,0.00702,0.09655,0.00516
MMM1 Diopside[6][all],Fe,26,55.845,0.00711,0.00006,0.00707,0.00029,0.00275,0.00015
# Notes
#   Analytical total: 1.005 ± 0.040
#   Duane-Hunt: 15.20 keV
#   Residual written to MMM1 Diopside[6][4][residual].msa.
#   Plot output to 'MMM1 Diopside[6][4][quantify].pdf'
# Spectrum
#   MMM1 Diopside[7][all]['MMM1 Diopside[7][4].msa']
# Fit warnings
#    None
# Quantification results
Name,Element,Z,A,C[z],U[C[z]],N[z],U[N[z]],A[z],U[A[z]]
MMM1 Diopside[7][all],O,8,15.999,0.44267,0.03959,0.44006,0.02204,0.59771,0.02151
MMM1 Diopside[7][all],Na,11,22.98976928,0.00297,0.00004,0.00295,0.00012,0.00279,0.00015
MMM1 Diopside[7][all],Mg,12,24.305,0.10534,0.00018,0.10472,0.00413,0.09363,0.00501
MMM1 Diopside[7][all],Al,13,26.9815384,0.00281,0.00003,0.00279,0.00011,0.00225,0.00012
MMM1 Diopside[7][all],Si,14,28.085,0.26517,0.00049,0.26360,0.01038,0.20396,0.01091
MMM1 Diopside[7][all],Ca,20,40.078,0.17965,0.00013,0.17859,0.00703,0.09683,0.00518
MMM1 Diopside[7][all],Fe,26,55.845,0.00733,0.00006,0.00729,0.00029,0.00284,0.00015
# Notes
#   Analytical total: 1.006 ± 0.040
#   Duane-Hunt: 15.20 keV
#   Residual written to MMM1 Diopside[7][4][residual].msa.
#   Plot output to 'MMM1 Diopside[7][4][quantify].pdf'
# Result Comparison
Name,O,Na,Mg,Al,Si,Ca,Fe,Σ
MMM1 Diopside[0][all],0.442 ± 0.040,0.003065 ± 0.000038,0.10490 ± 0.00017,0.002897 ± 0.000031,0.26468 ± 0.00049,0.17943 ± 0.00013,0.007126 ± 0.000062,1.005 ± 0.040
MMM1 Diopside[1][all],0.443 ± 0.040,0.002918 ± 0.000038,0.10537 ± 0.00018,0.002825 ± 0.000031,0.26506 ± 0.00049,0.17949 ± 0.00013,0.007272 ± 0.000062,1.006 ± 0.040
MMM1 Diopside[2][all],0.442 ± 0.040,0.002745 ± 0.000038,0.10527 ± 0.00018,0.002848 ± 0.000031,0.26516 ± 0.00049,0.17937 ± 0.00013,0.006993 ± 0.000061,1.004 ± 0.040
MMM1 Diopside[3][all],0.444 ± 0.040,0.002977 ± 0.000038,0.10528 ± 0.00018,0.003034 ± 0.000031,0.26547 ± 0.00049,0.17946 ± 0.00013,0.006791 ± 0.000061,1.007 ± 0.040
MMM1 Diopside[4][all],0.442 ± 0.039,0.003084 ± 0.000038,0.10506 ± 0.00017,0.002847 ± 0.000031,0.26459 ± 0.00049,0.17912 ± 0.00013,0.007409 ± 0.000062,1.004 ± 0.039
MMM1 Diopside[5][all],0.443 ± 0.040,0.002818 ± 0.000038,0.10544 ± 0.00018,0.002771 ± 0.000031,0.26465 ± 0.00049,0.17951 ± 0.00013,0.007203 ± 0.000062,1.006 ± 0.040
MMM1 Diopside[6][all],0.443 ± 0.040,0.003032 ± 0.000038,0.10525 ± 0.00017,0.002918 ± 0.000031,0.26478 ± 0.00049,0.17913 ± 0.00013,0.007108 ± 0.000061,1.005 ± 0.040
MMM1 Diopside[7][all],0.443 ± 0.040,0.002966 ± 0.000038,0.10534 ± 0.00018,0.002808 ± 0.000031,0.26517 ± 0.00049,0.17965 ± 0.00013,0.007329 ± 0.000062,1.006 ± 0.040
Mean,0.44275 ± 0.00064,0.00295 ± 0.00012,0.10524 ± 0.00017,0.002869 ± 0.000082,0.26494 ± 0.00032,0.17940 ± 0.00018,0.00715 ± 0.00020,1.00531 ± 0.00094
Nominal,0.4418,0.003,0.1071,0.0033,0.2587,0.1772,0.0065,1
RDEV (%),0.2,-1.6,-1.7,-13.1,2.4,1.2,10.1,0.5

File: N132962/Quantification/15 keV/Mengason MM1/dolomite.csv
# Configuration
#   Username: Nicholas W. M. Ritchie
#   Timestamp: 2025-10-23 13:27:49
#   Application: spex version 0.0.121
#   References: `N132962 15 keV` revision 199 - 2025-10-23 13:24:40 -04:00
# Configuration warnings
#    None
# Spectrum
#   MMM1 Dolomite[0][all]['MMM1 Dolomite[0][4].msa']
# Fit warnings
#   The k-ratio '[Fe L₃-M₅ + 13 others] = -0.00066 ± 0.00017' is more than 3σ negative.
# Quantification results
Name,Element,Z,A,C[z],U[C[z]],N[z],U[N[z]],A[z],U[A[z]]
MMM1 Dolomite[0][all],C,6,12.011,0.13252,0.02660,0.13376,0.02374,0.20535,0.03381
MMM1 Dolomite[0][all],O,8,15.999,0.51170,0.03507,0.51647,0.02203,0.59525,0.02957
MMM1 Dolomite[0][all],Mg,12,24.305,0.12804,0.00023,0.12923,0.00574,0.09804,0.00569
MMM1 Dolomite[0][all],Ca,20,40.078,0.21763,0.00012,0.21966,0.00976,0.10106,0.00586
MMM1 Dolomite[0][all],Fe,26,55.845,0.00087,0.00005,0.00088,0.00006,0.00029,0.00002
# Notes
#   Analytical total: 0.991 ± 0.044
#   Duane-Hunt: 15.18 keV
#   Residual written to MMM1 Dolomite[0][4][residual].msa.
#   Plot output to 'MMM1 Dolomite[0][4][quantify].pdf'
# Spectrum
#   MMM1 Dolomite[1][all]['MMM1 Dolomite[1][4].msa']
# Fit warnings
#    None
# Quantification results
Name,Element,Z,A,C[z],U[C[z]],N[z],U[N[z]],A[z],U[A[z]]
MMM1 Dolomite[1][all],C,6,12.011,0.13201,0.02647,0.13341,0.02366,0.20490,0.03372
MMM1 Dolomite[1][all],O,8,15.999,0.51126,0.03501,0.51666,0.02199,0.59574,0.02952
MMM1 Dolomite[1][all],Mg,12,24.305,0.12741,0.00023,0.12875,0.00571,0.09772,0.00566
MMM1 Dolomite[1][all],Ca,20,40.078,0.21761,0.00012,0.21990,0.00976,0.10122,0.00586
MMM1 Dolomite[1][all],Fe,26,55.845,0.00126,0.00005,0.00128,0.00008,0.00042,0.00003
# Notes
#   Analytical total: 0.990 ± 0.044
#   Duane-Hunt: 15.20 keV
#   Residual written to MMM1 Dolomite[1][4][residual].msa.
#   Plot output to 'MMM1 Dolomite[1][4][quantify].pdf'
# Spectrum
#   MMM1 Dolomite[2][all]['MMM1 Dolomite[2][4].msa']
# Fit warnings
#    None
# Quantification results
Name,Element,Z,A,C[z],U[C[z]],N[z],U[N[z]],A[z],U[A[z]]
MMM1 Dolomite[2][all],C,6,12.011,0.13434,0.02695,0.13521,0.02394,0.20728,0.03403
MMM1 Dolomite[2][all],O,8,15.999,0.51378,0.03523,0.51711,0.02213,0.59513,0.02976
MMM1 Dolomite[2][all],Mg,12,24.305,0.12677,0.00023,0.12759,0.00570,0.09666,0.00563
MMM1 Dolomite[2][all],Ca,20,40.078,0.21727,0.00012,0.21868,0.00976,0.10047,0.00585
MMM1 Dolomite[2][all],Fe,26,55.845,0.00140,0.00005,0.00141,0.00008,0.00047,0.00003
# Notes
#   Analytical total: 0.994 ± 0.044
#   Duane-Hunt: 15.09 keV
#   Residual written to MMM1 Dolomite[2][4][residual].msa.
#   Plot output to 'MMM1 Dolomite[2][4][quantify].pdf'
# Spectrum
#   MMM1 Dolomite[3][all]['MMM1 Dolomite[3][4].msa']
# Fit warnings
#    None
# Quantification results
Name,Element,Z,A,C[z],U[C[z]],N[z],U[N[z]],A[z],U[A[z]]
MMM1 Dolomite[3][all],C,6,12.011,0.13272,0.02657,0.13417,0.02374,0.20609,0.03382
MMM1 Dolomite[3][all],O,8,15.999,0.51026,0.03500,0.51584,0.02204,0.59483,0.02960
MMM1 Dolomite[3][all],Mg,12,24.305,0.12633,0.00023,0.12772,0.00568,0.09694,0.00563
MMM1 Dolomite[3][all],Ca,20,40.078,0.21854,0.00012,0.22093,0.00982,0.10170,0.00590
MMM1 Dolomite[3][all],Fe,26,55.845,0.00133,0.00005,0.00134,0.00008,0.00044,0.00003
# Notes
#   Analytical total: 0.989 ± 0.044
#   Duane-Hunt: 15.19 keV
#   Residual written to MMM1 Dolomite[3][4][residual].msa.
#   Plot output to 'MMM1 Dolomite[3][4][quantify].pdf'
# Spectrum
#   MMM1 Dolomite[4][all]['MMM1 Dolomite[4][4].msa']
# Fit warnings
#    None
# Quantification results
Name,Element,Z,A,C[z],U[C[z]],N[z],U[N[z]],A[z],U[A[z]]
MMM1 Dolomite[4][all],C,6,12.011,0.14897,0.03032,0.14442,0.02568,0.21909,0.03597
MMM1 Dolomite[4][all],O,8,15.999,0.53487,0.03728,0.51853,0.02313,0.59055,0.03126
MMM1 Dolomite[4][all],Mg,12,24.305,0.13035,0.00024,0.12636,0.00589,0.09473,0.00575
MMM1 Dolomite[4][all],Ca,20,40.078,0.21597,0.00012,0.20937,0.00975,0.09519,0.00578
MMM1 Dolomite[4][all],Fe,26,55.845,0.00136,0.00005,0.00132,0.00008,0.00043,0.00003
# Notes
#   Analytical total: 1.032 ± 0.048
#   Duane-Hunt: 15.20 keV
#   Residual written to MMM1 Dolomite[4][4][residual].msa.
#   Plot output to 'MMM1 Dolomite[4][4][quantify].pdf'
# Spectrum
#   MMM1 Dolomite[5][all]['MMM1 Dolomite[5][4].msa']
# Fit warnings
#    None
# Quantification results
Name,Element,Z,A,C[z],U[C[z]],N[z],U[N[z]],A[z],U[A[z]]
MMM1 Dolomite[5][all],C,6,12.011,0.13238,0.02652,0.13389,0.02371,0.20564,0.03378
MMM1 Dolomite[5][all],O,8,15.999,0.51005,0.03486,0.51591,0.02198,0.59485,0.02953
MMM1 Dolomite[5][all],Mg,12,24.305,0.12753,0.00023,0.12899,0.00572,0.09791,0.00567
MMM1 Dolomite[5][all],Ca,20,40.078,0.21704,0.00012,0.21953,0.00973,0.10105,0.00585
MMM1 Dolomite[5][all],Fe,26,55.845,0.00166,0.00005,0.00168,0.00009,0.00055,0.00004
# Notes
#   Analytical total: 0.989 ± 0.044
#   Duane-Hunt: 15.12 keV
#   Residual written to MMM1 Dolomite[5][4][residual].msa.
#   Plot output to 'MMM1 Dolomite[5][4][quantify].pdf'
# Spectrum
#   MMM1 Dolomite[6][all]['MMM1 Dolomite[6][4].msa']
# Fit warnings
#    None
# Quantification results
Name,Element,Z,A,C[z],U[C[z]],N[z],U[N[z]],A[z],U[A[z]]
MMM1 Dolomite[6][all],C,6,12.011,0.13476,0.02706,0.13548,0.02400,0.20754,0.03409
MMM1 Dolomite[6][all],O,8,15.999,0.51491,0.03527,0.51766,0.02216,0.59531,0.02979
MMM1 Dolomite[6][all],Mg,12,24.305,0.12714,0.00023,0.12782,0.00572,0.09676,0.00564
MMM1 Dolomite[6][all],Ca,20,40.078,0.21658,0.00011,0.21774,0.00973,0.09996,0.00583
MMM1 Dolomite[6][all],Fe,26,55.845,0.00129,0.00005,0.00130,0.00008,0.00043,0.00003
# Notes
#   Analytical total: 0.995 ± 0.044
#   Duane-Hunt: 15.20 keV
#   Residual written to MMM1 Dolomite[6][4][residual].msa.
#   Plot output to 'MMM1 Dolomite[6][4][quantify].pdf'
# Spectrum
#   MMM1 Dolomite[7][all]['MMM1 Dolomite[7][4].msa']
# Fit warnings
#   The k-ratio '[Fe L₃-M₅ + 13 others] = -0.00054 ± 0.00016' is more than 3σ negative.
# Quantification results
Name,Element,Z,A,C[z],U[C[z]],N[z],U[N[z]],A[z],U[A[z]]
MMM1 Dolomite[7][all],C,6,12.011,0.13383,0.02680,0.13509,0.02388,0.20697,0.03393
MMM1 Dolomite[7][all],O,8,15.999,0.51379,0.03508,0.51861,0.02208,0.59650,0.02969
MMM1 Dolomite[7][all],Mg,12,24.305,0.12547,0.00023,0.12665,0.00565,0.09589,0.00557
MMM1 Dolomite[7][all],Ca,20,40.078,0.21593,0.00011,0.21795,0.00971,0.10008,0.00582
MMM1 Dolomite[7][all],Fe,26,55.845,0.00169,0.00005,0.00171,0.00009,0.00056,0.00004
# Notes
#   Analytical total: 0.991 ± 0.044
#   Duane-Hunt: 15.20 keV
#   Residual written to MMM1 Dolomite[7][4][residual].msa.
#   Plot output to 'MMM1 Dolomite[7][4][quantify].pdf'
# Result Comparison
Name,C,O,Mg,Ca,Fe,Σ
MMM1 Dolomite[0][all],0.133 ± 0.027,0.512 ± 0.035,0.12804 ± 0.00023,0.21763 ± 0.00012,0.000871 ± 0.000050,0.991 ± 0.044
MMM1 Dolomite[1][all],0.132 ± 0.026,0.511 ± 0.035,0.12741 ± 0.00023,0.21761 ± 0.00012,0.001263 ± 0.000051,0.990 ± 0.044
MMM1 Dolomite[2][all],0.134 ± 0.027,0.514 ± 0.035,0.12677 ± 0.00023,0.21727 ± 0.00012,0.001402 ± 0.000051,0.994 ± 0.044
MMM1 Dolomite[3][all],0.133 ± 0.027,0.510 ± 0.035,0.12633 ± 0.00023,0.21854 ± 0.00012,0.001326 ± 0.000051,0.989 ± 0.044
MMM1 Dolomite[4][all],0.149 ± 0.030,0.535 ± 0.037,0.13035 ± 0.00024,0.21597 ± 0.00012,0.001361 ± 0.000051,1.032 ± 0.048
MMM1 Dolomite[5][all],0.132 ± 0.027,0.510 ± 0.035,0.12753 ± 0.00023,0.21704 ± 0.00012,0.001656 ± 0.000051,0.989 ± 0.044
MMM1 Dolomite[6][all],0.135 ± 0.027,0.515 ± 0.035,0.12714 ± 0.00023,0.21658 ± 0.00011,0.001291 ± 0.000051,0.995 ± 0.044
MMM1 Dolomite[7][all],0.134 ± 0.027,0.514 ± 0.035,0.12547 ± 0.00023,0.21593 ± 0.00011,0.001690 ± 0.000051,0.991 ± 0.044
Mean,0.1352 ± 0.0057,0.5151 ± 0.0082,0.1274 ± 0.0014,0.21707 ± 0.00089,0.00136 ± 0.00025,0.996 ± 0.014
Nominal,0.1301,0.5197,0.1306,0.2172,0.0011,1
RDEV (%),3.9,-0.9,-2.5,-0.1,23.4,-0.4

File: N132962/Quantification/15 keV/Mengason MM1/fluorapatite.csv
# Configuration
#   Username: Nicholas W. M. Ritchie
#   Timestamp: 2025-10-23 13:27:49
#   Application: spex version 0.0.121
#   References: `N132962 15 keV` revision 199 - 2025-10-23 13:24:40 -04:00
# Configuration warnings
#   The Duane-Hunt (14.83 keV) for CeO2 standard for 'N132962' detector differs by more than 1 % from the beam energy (15.00 keV)!!
#   There are no suitable references for [P L₁-M₂ and 1 others; 0.0632>.
#   There are no suitable references for [Sr L₁-L₂ and 1 others; 0.0007>.
# Spectrum
#   MMM1 Fluorapatite[0][all]['MMM1 Fluorapatite[0][4].msa']
# Fit warnings
#   The k-ratio '[Y L₁-L₃ + 1 other] = -0.2386 ± 0.0090' is more than 3σ negative.
# Quantification results
Name,Element,Z,A,C[z],U[C[z]],N[z],U[N[z]],A[z],U[A[z]]
MMM1 Fluorapatite[0][all],O,8,15.999,0.38373,0.03385,0.37500,0.02069,0.56500,0.02173
MMM1 Fluorapatite[0][all],F,9,18.998403163,0.04768,0.00202,0.04659,0.00243,0.05912,0.00378
MMM1 Fluorapatite[0][all],Si,14,28.085,0.00138,0.00003,0.00135,0.00005,0.00116,0.00006
MMM1 Fluorapatite[0][all],P,15,30.973761998,0.18909,0.00038,0.18479,0.00613,0.14381,0.00718
MMM1 Fluorapatite[0][all],S,16,32.06,0.00310,0.00004,0.00303,0.00011,0.00228,0.00012
MMM1 Fluorapatite[0][all],Ca,20,40.078,0.38279,0.00023,0.37408,0.01240,0.22499,0.01123
MMM1 Fluorapatite[0][all],Sr,38,87.62,0.00474,0.00011,0.00463,0.00019,0.00127,0.00007
MMM1 Fluorapatite[0][all],Y,39,88.905838,0.00576,0.00024,0.00562,0.00030,0.00153,0.00010
MMM1 Fluorapatite[0][all],La,57,138.90547,0.00136,0.00010,0.00132,0.00011,0.00023,0.00002
MMM1 Fluorapatite[0][all],Ce,58,140.116,0.00365,0.00011,0.00357,0.00016,0.00061,0.00004
# Notes
#   Analytical total: 1.023 ± 0.034
#   Duane-Hunt: 15.02 keV
#   Residual written to MMM1 Fluorapatite[0][4][residual].msa.
#   Plot output to 'MMM1 Fluorapatite[0][4][quantify].pdf'
# Spectrum
#   MMM1 Fluorapatite[1][all]['MMM1 Fluorapatite[1][4].msa']
# Fit warnings
#   The k-ratio '[Y L₁-L₃ + 1 other] = -0.2239 ± 0.0090' is more than 3σ negative.
# Quantification results
Name,Element,Z,A,C[z],U[C[z]],N[z],U[N[z]],A[z],U[A[z]]
MMM1 Fluorapatite[1][all],O,8,15.999,0.38355,0.03388,0.37446,0.02070,0.56418,0.02177
MMM1 Fluorapatite[1][all],F,9,18.998403163,0.04855,0.00206,0.04740,0.00247,0.06014,0.00384
MMM1 Fluorapatite[1][all],Si,14,28.085,0.00137,0.00003,0.00133,0.00005,0.00115,0.00006
MMM1 Fluorapatite[1][all],P,15,30.973761998,0.18954,0.00037,0.18505,0.00614,0.14401,0.00719
MMM1 Fluorapatite[1][all],S,16,32.06,0.00273,0.00004,0.00266,0.00010,0.00200,0.00010
MMM1 Fluorapatite[1][all],Ca,20,40.078,0.38301,0.00023,0.37394,0.01239,0.22490,0.01122
MMM1 Fluorapatite[1][all],Sr,38,87.62,0.00458,0.00011,0.00447,0.00018,0.00123,0.00007
MMM1 Fluorapatite[1][all],Y,39,88.905838,0.00572,0.00024,0.00559,0.00030,0.00151,0.00010
MMM1 Fluorapatite[1][all],La,57,138.90547,0.00154,0.00010,0.00150,0.00011,0.00026,0.00002
MMM1 Fluorapatite[1][all],Ce,58,140.116,0.00368,0.00011,0.00359,0.00016,0.00062,0.00004
# Notes
#   Analytical total: 1.024 ± 0.034
#   Duane-Hunt: 15.19 keV
#   Residual written to MMM1 Fluorapatite[1][4][residual].msa.
#   Plot output to 'MMM1 Fluorapatite[1][4][quantify].pdf'
# Spectrum
#   MMM1 Fluorapatite[2][all]['MMM1 Fluorapatite[2][4].msa']
# Fit warnings
#   The k-ratio '[Y L₁-L₃ + 1 other] = -0.2517 ± 0.0090' is more than 3σ negative.
# Quantification results
Name,Element,Z,A,C[z],U[C[z]],N[z],U[N[z]],A[z],U[A[z]]
MMM1 Fluorapatite[2][all],O,8,15.999,0.38473,0.03399,0.37565,0.02074,0.56525,0.02176
MMM1 Fluorapatite[2][all],F,9,18.998403163,0.04833,0.00205,0.04719,0.00247,0.05980,0.00382
MMM1 Fluorapatite[2][all],Si,14,28.085,0.00151,0.00003,0.00148,0.00006,0.00127,0.00007
MMM1 Fluorapatite[2][all],P,15,30.973761998,0.18893,0.00036,0.18447,0.00614,0.14337,0.00717
MMM1 Fluorapatite[2][all],S,16,32.06,0.00289,0.00004,0.00282,0.00010,0.00212,0.00011
MMM1 Fluorapatite[2][all],Ca,20,40.078,0.38312,0.00023,0.37408,0.01244,0.22470,0.01124
MMM1 Fluorapatite[2][all],Sr,38,87.62,0.00442,0.00011,0.00431,0.00018,0.00118,0.00007
MMM1 Fluorapatite[2][all],Y,39,88.905838,0.00615,0.00024,0.00600,0.00031,0.00163,0.00010
MMM1 Fluorapatite[2][all],La,57,138.90547,0.00135,0.00010,0.00132,0.00011,0.00023,0.00002
MMM1 Fluorapatite[2][all],Ce,58,140.116,0.00276,0.00011,0.00269,0.00014,0.00046,0.00003
# Notes
#   Analytical total: 1.024 ± 0.034
#   Duane-Hunt: 15.03 keV
#   Residual written to MMM1 Fluorapatite[2][4][residual].msa.
#   Plot output to 'MMM1 Fluorapatite[2][4][quantify].pdf'
# Spectrum
#   MMM1 Fluorapatite[3][all]['MMM1 Fluorapatite[3][4].msa']
# Fit warnings
#   The k-ratio '[Y L₁-L₃ + 1 other] = -0.2493 ± 0.0090' is more than 3σ negative.
# Quantification results
Name,Element,Z,A,C[z],U[C[z]],N[z],U[N[z]],A[z],U[A[z]]
MMM1 Fluorapatite[3][all],O,8,15.999,0.38448,0.03393,0.37615,0.02072,0.56656,0.02172
MMM1 Fluorapatite[3][all],F,9,18.998403163,0.04655,0.00198,0.04555,0.00239,0.05777,0.00370
MMM1 Fluorapatite[3][all],Si,14,28.085,0.00135,0.00003,0.00132,0.00005,0.00114,0.00006
MMM1 Fluorapatite[3][all],P,15,30.973761998,0.18848,0.00036,0.18440,0.00614,0.14346,0.00719
MMM1 Fluorapatite[3][all],S,16,32.06,0.00290,0.00004,0.00284,0.00010,0.00213,0.00011
MMM1 Fluorapatite[3][all],Ca,20,40.078,0.38314,0.00023,0.37484,0.01247,0.22538,0.01128
MMM1 Fluorapatite[3][all],Sr,38,87.62,0.00440,0.00011,0.00430,0.00018,0.00118,0.00007
MMM1 Fluorapatite[3][all],Y,39,88.905838,0.00568,0.00024,0.00556,0.00030,0.00151,0.00010
MMM1 Fluorapatite[3][all],La,57,138.90547,0.00166,0.00010,0.00162,0.00011,0.00028,0.00002
MMM1 Fluorapatite[3][all],Ce,58,140.116,0.00350,0.00011,0.00342,0.00015,0.00059,0.00003
# Notes
#   Analytical total: 1.022 ± 0.034
#   Duane-Hunt: 15.20 keV
#   Residual written to MMM1 Fluorapatite[3][4][residual].msa.
#   Plot output to 'MMM1 Fluorapatite[3][4][quantify].pdf'
# Spectrum
#   MMM1 Fluorapatite[4][all]['MMM1 Fluorapatite[4][4].msa']
# Fit warnings
#   The k-ratio '[Y L₁-L₃ + 1 other] = -0.2525 ± 0.0090' is more than 3σ negative.
# Quantification results
Name,Element,Z,A,C[z],U[C[z]],N[z],U[N[z]],A[z],U[A[z]]
MMM1 Fluorapatite[4][all],O,8,15.999,0.38437,0.03395,0.37580,0.02074,0.56576,0.02175
MMM1 Fluorapatite[4][all],F,9,18.998403163,0.04743,0.00201,0.04637,0.00243,0.05879,0.00376
MMM1 Fluorapatite[4][all],Si,14,28.085,0.00141,0.00003,0.00138,0.00005,0.00118,0.00006
MMM1 Fluorapatite[4][all],P,15,30.973761998,0.18894,0.00035,0.18473,0.00615,0.14365,0.00719
MMM1 Fluorapatite[4][all],S,16,32.06,0.00288,0.00004,0.00281,0.00010,0.00211,0.00011
MMM1 Fluorapatite[4][all],Ca,20,40.078,0.38313,0.00023,0.37458,0.01246,0.22512,0.01127
MMM1 Fluorapatite[4][all],Sr,38,87.62,0.00402,0.00011,0.00393,0.00017,0.00108,0.00006
MMM1 Fluorapatite[4][all],Y,39,88.905838,0.00534,0.00024,0.00522,0.00029,0.00141,0.00010
MMM1 Fluorapatite[4][all],La,57,138.90547,0.00147,0.00010,0.00144,0.00011,0.00025,0.00002
MMM1 Fluorapatite[4][all],Ce,58,140.116,0.00382,0.00011,0.00374,0.00016,0.00064,0.00004
# Notes
#   Analytical total: 1.023 ± 0.034
#   Duane-Hunt: 15.20 keV
#   Residual written to MMM1 Fluorapatite[4][4][residual].msa.
#   Plot output to 'MMM1 Fluorapatite[4][4][quantify].pdf'
# Spectrum
#   MMM1 Fluorapatite[5][all]['MMM1 Fluorapatite[5][4].msa']
# Fit warnings
#   The k-ratio '[Y L₁-L₃ + 1 other] = -0.2562 ± 0.0090' is more than 3σ negative.
# Quantification results
Name,Element,Z,A,C[z],U[C[z]],N[z],U[N[z]],A[z],U[A[z]]
MMM1 Fluorapatite[5][all],O,8,15.999,0.38398,0.03388,0.37559,0.02071,0.56528,0.02173
MMM1 Fluorapatite[5][all],F,9,18.998403163,0.04801,0.00204,0.04696,0.00246,0.05952,0.00380
MMM1 Fluorapatite[5][all],Si,14,28.085,0.00135,0.00003,0.00132,0.00005,0.00114,0.00006
MMM1 Fluorapatite[5][all],P,15,30.973761998,0.18866,0.00035,0.18454,0.00613,0.14346,0.00717
MMM1 Fluorapatite[5][all],S,16,32.06,0.00312,0.00004,0.00305,0.00011,0.00229,0.00012
MMM1 Fluorapatite[5][all],Ca,20,40.078,0.38267,0.00023,0.37431,0.01243,0.22489,0.01123
MMM1 Fluorapatite[5][all],Sr,38,87.62,0.00421,0.00011,0.00412,0.00018,0.00113,0.00006
MMM1 Fluorapatite[5][all],Y,39,88.905838,0.00568,0.00024,0.00556,0.00030,0.00151,0.00010
MMM1 Fluorapatite[5][all],La,57,138.90547,0.00137,0.00010,0.00134,0.00011,0.00023,0.00002
MMM1 Fluorapatite[5][all],Ce,58,140.116,0.00329,0.00011,0.00321,0.00015,0.00055,0.00003
# Notes
#   Analytical total: 1.022 ± 0.034
#   Duane-Hunt: 15.19 keV
#   Residual written to MMM1 Fluorapatite[5][4][residual].msa.
#   Plot output to 'MMM1 Fluorapatite[5][4][quantify].pdf'
# Spectrum
#   MMM1 Fluorapatite[6][all]['MMM1 Fluorapatite[6][4].msa']
# Fit warnings
#   The k-ratio '[Y L₁-L₃ + 1 other] = -0.2256 ± 0.0090' is more than 3σ negative.
#   The k-ratio '[La M₁-O₃ + 1 other] = -0.92 ± 0.27' is more than 3σ negative.
# Quantification results
Name,Element,Z,A,C[z],U[C[z]],N[z],U[N[z]],A[z],U[A[z]]
MMM1 Fluorapatite[6][all],O,8,15.999,0.38421,0.03388,0.37619,0.02071,0.56593,0.02171
MMM1 Fluorapatite[6][all],F,9,18.998403163,0.04749,0.00202,0.04650,0.00243,0.05891,0.00377
MMM1 Fluorapatite[6][all],Si,14,28.085,0.00143,0.00003,0.00140,0.00006,0.00120,0.00007
MMM1 Fluorapatite[6][all],P,15,30.973761998,0.18860,0.00036,0.18466,0.00614,0.14349,0.00717
MMM1 Fluorapatite[6][all],S,16,32.06,0.00289,0.00004,0.00283,0.00010,0.00212,0.00011
MMM1 Fluorapatite[6][all],Ca,20,40.078,0.38260,0.00023,0.37461,0.01245,0.22497,0.01124
MMM1 Fluorapatite[6][all],Sr,38,87.62,0.00448,0.00011,0.00438,0.00018,0.00120,0.00007
MMM1 Fluorapatite[6][all],Y,39,88.905838,0.00571,0.00024,0.00559,0.00030,0.00151,0.00010
MMM1 Fluorapatite[6][all],La,57,138.90547,0.00123,0.00010,0.00120,0.00011,0.00021,0.00002
MMM1 Fluorapatite[6][all],Ce,58,140.116,0.00269,0.00010,0.00263,0.00013,0.00045,0.00003
# Notes
#   Analytical total: 1.021 ± 0.034
#   Duane-Hunt: 15.19 keV
#   Residual written to MMM1 Fluorapatite[6][4][residual].msa.
#   Plot output to 'MMM1 Fluorapatite[6][4][quantify].pdf'
# Spectrum
#   MMM1 Fluorapatite[7][all]['MMM1 Fluorapatite[7][4].msa']
# Fit warnings
#   The k-ratio '[Y L₁-L₃ + 1 other] = -0.2335 ± 0.0090' is more than 3σ negative.
# Quantification results
Name,Element,Z,A,C[z],U[C[z]],N[z],U[N[z]],A[z],U[A[z]]
MMM1 Fluorapatite[7][all],O,8,15.999,0.38397,0.03388,0.37532,0.02070,0.56513,0.02173
MMM1 Fluorapatite[7][all],F,9,18.998403163,0.04780,0.00203,0.04672,0.00244,0.05924,0.00378
MMM1 Fluorapatite[7][all],Si,14,28.085,0.00142,0.00003,0.00138,0.00005,0.00119,0.00006
MMM1 Fluorapatite[7][all],P,15,30.973761998,0.18879,0.00037,0.18454,0.00613,0.14353,0.00717
MMM1 Fluorapatite[7][all],S,16,32.06,0.00295,0.00004,0.00288,0.00010,0.00216,0.00011
MMM1 Fluorapatite[7][all],Ca,20,40.078,0.38314,0.00023,0.37451,0.01243,0.22511,0.01124
MMM1 Fluorapatite[7][all],Sr,38,87.62,0.00465,0.00011,0.00455,0.00019,0.00125,0.00007
MMM1 Fluorapatite[7][all],Y,39,88.905838,0.00668,0.00024,0.00653,0.00032,0.00177,0.00011
MMM1 Fluorapatite[7][all],La,57,138.90547,0.00086,0.00010,0.00084,0.00010,0.00015,0.00002
MMM1 Fluorapatite[7][all],Ce,58,140.116,0.00279,0.00011,0.00272,0.00014,0.00047,0.00003
# Notes
#   Analytical total: 1.023 ± 0.034
#   Duane-Hunt: 15.20 keV
#   Residual written to MMM1 Fluorapatite[7][4][residual].msa.
#   Plot output to 'MMM1 Fluorapatite[7][4][quantify].pdf'
# Result Comparison
Name,O,F,Si,P,S,Ca,Sr,Y,La,Ce,Σ
MMM1 Fluorapatite[0][all],0.384 ± 0.034,0.0477 ± 0.0020,0.001379 ± 0.000031,0.18909 ± 0.00038,0.003097 ± 0.000038,0.38279 ± 0.00023,0.00474 ± 0.00011,0.00576 ± 0.00024,0.001356 ± 0.000100,0.00365 ± 0.00011,1.023 ± 0.034
MMM1 Fluorapatite[1][all],0.384 ± 0.034,0.0485 ± 0.0021,0.001367 ± 0.000031,0.18954 ± 0.00037,0.002729 ± 0.000037,0.38301 ± 0.00023,0.00458 ± 0.00011,0.00572 ± 0.00024,0.001535 ± 0.000099,0.00368 ± 0.00011,1.024 ± 0.034
MMM1 Fluorapatite[2][all],0.385 ± 0.034,0.0483 ± 0.0021,0.001514 ± 0.000031,0.18893 ± 0.00036,0.002885 ± 0.000038,0.38312 ± 0.00023,0.00442 ± 0.00011,0.00615 ± 0.00024,0.001349 ± 0.000100,0.00276 ± 0.00011,1.024 ± 0.034
MMM1 Fluorapatite[3][all],0.384 ± 0.034,0.0466 ± 0.0020,0.001353 ± 0.000031,0.18848 ± 0.00036,0.002900 ± 0.000037,0.38314 ± 0.00023,0.00440 ± 0.00011,0.00568 ± 0.00024,0.001656 ± 0.000100,0.00350 ± 0.00011,1.022 ± 0.034
MMM1 Fluorapatite[4][all],0.384 ± 0.034,0.0474 ± 0.0020,0.001408 ± 0.000031,0.18894 ± 0.00035,0.002878 ± 0.000037,0.38313 ± 0.00023,0.00402 ± 0.00011,0.00534 ± 0.00024,0.001473 ± 0.000100,0.00382 ± 0.00011,1.023 ± 0.034
MMM1 Fluorapatite[5][all],0.384 ± 0.034,0.0480 ± 0.0020,0.001354 ± 0.000031,0.18866 ± 0.00035,0.003116 ± 0.000039,0.38267 ± 0.00023,0.00421 ± 0.00011,0.00568 ± 0.00024,0.001370 ± 0.000100,0.00329 ± 0.00011,1.022 ± 0.034
MMM1 Fluorapatite[6][all],0.384 ± 0.034,0.0475 ± 0.0020,0.001428 ± 0.000031,0.18860 ± 0.00036,0.002888 ± 0.000038,0.38260 ± 0.00023,0.00448 ± 0.00011,0.00571 ± 0.00024,0.001229 ± 0.000100,0.00269 ± 0.00010,1.021 ± 0.034
MMM1 Fluorapatite[7][all],0.384 ± 0.034,0.0478 ± 0.0020,0.001415 ± 0.000031,0.18879 ± 0.00037,0.002947 ± 0.000038,0.38314 ± 0.00023,0.00465 ± 0.00011,0.00668 ± 0.00024,0.000861 ± 0.000099,0.00279 ± 0.00011,1.023 ± 0.034
Mean,0.38413 ± 0.00040,0.04773 ± 0.00061,0.001402 ± 0.000053,0.18888 ± 0.00034,0.00293 ± 0.00013,0.38295 ± 0.00023,0.00444 ± 0.00024,0.00584 ± 0.00040,0.00135 ± 0.00024,0.00327 ± 0.00046,1.0229 ± 0.0010
Nominal,0.3797,0.0299,0.0002,0.1783,0.0016,0.3908,0.0024,0.0005,0.0012,0.0025,1
RDEV (%),1.2,59.6,601.1,5.9,83.1,-2,84.8,1068,12.8,30.8,2.3

File: N132962/Quantification/15 keV/Mengason MM1/galena.csv
# Configuration
#   Username: nwmr
#   Timestamp: 2025-10-02 14:38:24.421582349 -04:00
#   Application: spex v0.0.117
#   References: `N132962 15 keV` revision 476 - 2025-10-02 13:33:55 -04:00
# Configuration warnings
#   There are no suitable references for [Pb M₃-M₄ and 1 others; 0.0015>.
# Spectrum
#   MMM1 Galena[0][all]['MMM1 Galena[0][4].msa']
# Fit warnings
#    None
# Quantification results
Name,Element,Z,A,C[z],U[C[z]],N[z]],U[N[z]],A[z],U[A[z]]
MMM1 Galena[0][all],S,16,32.06,0.12453,0.00031,0.12321,0.00032,0.47593,0.00075
MMM1 Galena[0][all],Pb,82,207.2,0.88621,0.00146,0.87679,0.00032,0.52407,0.00075
# Notes
#   Analytical total: 1.0107 ± 0.0015
#   Duane-Hunt: 15.00 keV
#   Residual written to MMM1 Galena[0][4][residual].msa.
#   Plot output to 'MMM1 Galena[0][4][quantify].pdf'
# Spectrum
#   MMM1 Galena[1][all]['MMM1 Galena[1][4].msa']
# Fit warnings
#    None
# Quantification results
Name,Element,Z,A,C[z],U[C[z]],N[z]],U[N[z]],A[z],U[A[z]]
MMM1 Galena[1][all],S,16,32.06,0.12420,0.00031,0.12321,0.00032,0.47594,0.00075
MMM1 Galena[1][all],Pb,82,207.2,0.88383,0.00146,0.87679,0.00032,0.52406,0.00075
# Notes
#   Analytical total: 1.0080 ± 0.0015
#   Duane-Hunt: 15.02 keV
#   Residual written to MMM1 Galena[1][4][residual].msa.
#   Plot output to 'MMM1 Galena[1][4][quantify].pdf'
# Spectrum
#   MMM1 Galena[2][all]['MMM1 Galena[2][4].msa']
# Fit warnings
#    None
# Quantification results
Name,Element,Z,A,C[z],U[C[z]],N[z]],U[N[z]],A[z],U[A[z]]
MMM1 Galena[2][all],S,16,32.06,0.12413,0.00031,0.12324,0.00032,0.47600,0.00075
MMM1 Galena[2][all],Pb,82,207.2,0.88312,0.00146,0.87676,0.00032,0.52400,0.00075
# Notes
#   Analytical total: 1.0073 ± 0.0015
#   Duane-Hunt: 15.06 keV
#   Residual written to MMM1 Galena[2][4][residual].msa.
#   Plot output to 'MMM1 Galena[2][4][quantify].pdf'
# Spectrum
#   MMM1 Galena[3][all]['MMM1 Galena[3][4].msa']
# Fit warnings
#    None
# Quantification results
Name,Element,Z,A,C[z],U[C[z]],N[z]],U[N[z]],A[z],U[A[z]]
MMM1 Galena[3][all],S,16,32.06,0.12379,0.00031,0.12304,0.00032,0.47554,0.00075
MMM1 Galena[3][all],Pb,82,207.2,0.88237,0.00146,0.87696,0.00032,0.52446,0.00075
# Notes
#   Analytical total: 1.0062 ± 0.0015
#   Duane-Hunt: 15.00 keV
#   Residual written to MMM1 Galena[3][4][residual].msa.
#   Plot output to 'MMM1 Galena[3][4][quantify].pdf'
# Spectrum
#   MMM1 Galena[4][all]['MMM1 Galena[4][4].msa']
# Fit warnings
#    None
# Quantification results
Name,Element,Z,A,C[z],U[C[z]],N[z]],U[N[z]],A[z],U[A[z]]
MMM1 Galena[4][all],S,16,32.06,0.12386,0.00031,0.12296,0.00032,0.47536,0.00075
MMM1 Galena[4][all],Pb,82,207.2,0.88348,0.00146,0.87704,0.00032,0.52464,0.00075
# Notes
#   Analytical total: 1.0073 ± 0.0015
#   Duane-Hunt: 15.06 keV
#   Residual written to MMM1 Galena[4][4][residual].msa.
#   Plot output to 'MMM1 Galena[4][4][quantify].pdf'
# Spectrum
#   MMM1 Galena[5][all]['MMM1 Galena[5][4].msa']
# Fit warnings
#    None
# Quantification results
Name,Element,Z,A,C[z],U[C[z]],N[z]],U[N[z]],A[z],U[A[z]]
MMM1 Galena[5][all],S,16,32.06,0.12432,0.00031,0.12324,0.00032,0.47600,0.00075
MMM1 Galena[5][all],Pb,82,207.2,0.88445,0.00146,0.87676,0.00032,0.52400,0.00075
# Notes
#   Analytical total: 1.0088 ± 0.0015
#   Duane-Hunt: 15.02 keV
#   Residual written to MMM1 Galena[5][4][residual].msa.
#   Plot output to 'MMM1 Galena[5][4][quantify].pdf'
# Spectrum
#   MMM1 Galena[6][all]['MMM1 Galena[6][4].msa']
# Fit warnings
#    None
# Quantification results
Name,Element,Z,A,C[z],U[C[z]],N[z]],U[N[z]],A[z],U[A[z]]
MMM1 Galena[6][all],S,16,32.06,0.12442,0.00031,0.12361,0.00032,0.47687,0.00075
MMM1 Galena[6][all],Pb,82,207.2,0.88212,0.00146,0.87639,0.00032,0.52313,0.00075
# Notes
#   Analytical total: 1.0065 ± 0.0015
#   Duane-Hunt: 15.00 keV
#   Residual written to MMM1 Galena[6][4][residual].msa.
#   Plot output to 'MMM1 Galena[6][4][quantify].pdf'
# Spectrum
#   MMM1 Galena[7][all]['MMM1 Galena[7][4].msa']
# Fit warnings
#    None
# Quantification results
Name,Element,Z,A,C[z],U[C[z]],N[z]],U[N[z]],A[z],U[A[z]]
MMM1 Galena[7][all],S,16,32.06,0.12391,0.00031,0.12298,0.00032,0.47541,0.00075
MMM1 Galena[7][all],Pb,82,207.2,0.88364,0.00146,0.87702,0.00032,0.52459,0.00075
# Notes
#   Analytical total: 1.0075 ± 0.0015
#   Duane-Hunt: 15.02 keV
#   Residual written to MMM1 Galena[7][4][residual].msa.
#   Plot output to 'MMM1 Galena[7][4][quantify].pdf'
# Result Comparison
Name,S,Pb,Σ
MMM1 Galena[0][all],0.12453 ± 0.00031,0.8862 ± 0.0015,1.0107 ± 0.0015
MMM1 Galena[1][all],0.12420 ± 0.00031,0.8838 ± 0.0015,1.0080 ± 0.0015
MMM1 Galena[2][all],0.12413 ± 0.00031,0.8831 ± 0.0015,1.0073 ± 0.0015
MMM1 Galena[3][all],0.12379 ± 0.00031,0.8824 ± 0.0015,1.0062 ± 0.0015
MMM1 Galena[4][all],0.12386 ± 0.00031,0.8835 ± 0.0015,1.0073 ± 0.0015
MMM1 Galena[5][all],0.12432 ± 0.00031,0.8845 ± 0.0015,1.0088 ± 0.0015
MMM1 Galena[6][all],0.12442 ± 0.00031,0.8821 ± 0.0015,1.0065 ± 0.0015
MMM1 Galena[7][all],0.12391 ± 0.00031,0.8836 ± 0.0015,1.0075 ± 0.0015
Mean,0.12414 ± 0.00027,0.8837 ± 0.0013,1.0078 ± 0.0014
Nominal,0.1351,0.8634,1
RDEV (%),-8.1,2.3,0.8
