Repository: NicholasWMRitchie/spex_quant

# spex_quant
Spectral data for evaluating `spex`.  It contains both standard spectra and sample spectra.

 * N132962 represents the TESCAN MIRA4 with 4 silicon nitride window silicon drift detectors in 217 D113 at NIST Gaitherburg.
  * Reference set: "N132962 20 keV" built using 'n132962_20keV.bat' for 20 keV analyses

File: N132962/Quantification/15 keV/Mengason MM1/hematite.csv
# Configuration
#   Username: nwmr
#   Timestamp: 2025-10-02 14:38:24.672815488 -04:00
#   Application: spex v0.0.117
#   References: `N132962 15 keV` revision 476 - 2025-10-02 13:33:55 -04:00
# Configuration warnings
#    None
# Spectrum
#   MMM1 Hematite[0][all]['MMM1 Hematite[0][4].msa']
# Fit warnings
#    None
# Quantification results
Name,Element,Z,A,C[z],U[C[z]],N[z]],U[N[z]],A[z],U[A[z]]
MMM1 Hematite[0][all],O,8,15.999,0.29537,0.01634,0.29910,0.01160,0.59832,0.01330
MMM1 Hematite[0][all],Fe,26,55.845,0.69214,0.00029,0.70090,0.01160,0.40168,0.01330
# Notes
#   Analytical total: 0.988 ± 0.016
#   Duane-Hunt: 14.95 keV
#   Residual written to MMM1 Hematite[0][4][residual].msa.
#   Plot output to 'MMM1 Hematite[0][4][quantify].pdf'
# Spectrum
#   MMM1 Hematite[1][all]['MMM1 Hematite[1][4].msa']
# Fit warnings
#    None
# Quantification results
Name,Element,Z,A,C[z],U[C[z]],N[z]],U[N[z]],A[z],U[A[z]]
MMM1 Hematite[1][all],O,8,15.999,0.29539,0.01632,0.29946,0.01159,0.59873,0.01328
MMM1 Hematite[1][all],Fe,26,55.845,0.69104,0.00029,0.70054,0.01159,0.40127,0.01328
# Notes
#   Analytical total: 0.986 ± 0.016
#   Duane-Hunt: 15.05 keV
#   Residual written to MMM1 Hematite[1][4][residual].msa.
#   Plot output to 'MMM1 Hematite[1][4][quantify].pdf'
# Spectrum
#   MMM1 Hematite[2][all]['MMM1 Hematite[2][4].msa']
# Fit warnings
#    None
# Quantification results
Name,Element,Z,A,C[z],U[C[z]],N[z]],U[N[z]],A[z],U[A[z]]
MMM1 Hematite[2][all],O,8,15.999,0.29566,0.01637,0.29918,0.01161,0.59841,0.01331
MMM1 Hematite[2][all],Fe,26,55.845,0.69258,0.00029,0.70082,0.01161,0.40159,0.01331
# Notes
#   Analytical total: 0.988 ± 0.016
#   Duane-Hunt: 14.97 keV
#   Residual written to MMM1 Hematite[2][4][residual].msa.
#   Plot output to 'MMM1 Hematite[2][4][quantify].pdf'
# Spectrum
#   MMM1 Hematite[3][all]['MMM1 Hematite[3][4].msa']
# Fit warnings
#    None
# Quantification results
Name,Element,Z,A,C[z],U[C[z]],N[z]],U[N[z]],A[z],U[A[z]]
MMM1 Hematite[3][all],O,8,15.999,0.29491,0.01630,0.29897,0.01159,0.59817,0.01329
MMM1 Hematite[3][all],Fe,26,55.845,0.69150,0.00029,0.70103,0.01159,0.40183,0.01329
# Notes
#   Analytical total: 0.986 ± 0.016
#   Duane-Hunt: 14.98 keV
#   Residual written to MMM1 Hematite[3][4][residual].msa.
#   Plot output to 'MMM1 Hematite[3][4][quantify].pdf'
# Spectrum
#   MMM1 Hematite[4][all]['MMM1 Hematite[4][4].msa']
# Fit warnings
#    None
# Quantification results
Name,Element,Z,A,C[z],U[C[z]],N[z]],U[N[z]],A[z],U[A[z]]
MMM1 Hematite[4][all],O,8,15.999,0.29593,0.01636,0.29978,0.01160,0.59909,0.01328
MMM1 Hematite[4][all],Fe,26,55.845,0.69125,0.00029,0.70022,0.01160,0.40091,0.01328
# Notes
#   Analytical total: 0.987 ± 0.016
#   Duane-Hunt: 14.95 keV
#   Residual written to MMM1 Hematite[4][4][residual].msa.
#   Plot output to 'MMM1 Hematite[4][4][quantify].pdf'
# Spectrum
#   MMM1 Hematite[5][all]['MMM1 Hematite[5][4].msa']
# Fit warnings
#    None
# Quantification results
Name,Element,Z,A,C[z],U[C[z]],N[z]],U[N[z]],A[z],U[A[z]]
MMM1 Hematite[5][all],O,8,15.999,0.29446,0.01626,0.29893,0.01157,0.59812,0.01327
MMM1 Hematite[5][all],Fe,26,55.845,0.69059,0.00029,0.70107,0.01157,0.40188,0.01327
# Notes
#   Analytical total: 0.985 ± 0.016
#   Duane-Hunt: 14.97 keV
#   Residual written to MMM1 Hematite[5][4][residual].msa.
#   Plot output to 'MMM1 Hematite[5][4][quantify].pdf'
# Spectrum
#   MMM1 Hematite[6][all]['MMM1 Hematite[6][4].msa']
# Fit warnings
#    None
# Quantification results
Name,Element,Z,A,C[z],U[C[z]],N[z]],U[N[z]],A[z],U[A[z]]
MMM1 Hematite[6][all],O,8,15.999,0.29602,0.01638,0.29966,0.01161,0.59896,0.01329
MMM1 Hematite[6][all],Fe,26,55.845,0.69184,0.00029,0.70034,0.01161,0.40104,0.01329
# Notes
#   Analytical total: 0.988 ± 0.016
#   Duane-Hunt: 15.00 keV
#   Residual written to MMM1 Hematite[6][4][residual].msa.
#   Plot output to 'MMM1 Hematite[6][4][quantify].pdf'
# Spectrum
#   MMM1 Hematite[7][all]['MMM1 Hematite[7][4].msa']
# Fit warnings
#    None
# Quantification results
Name,Element,Z,A,C[z],U[C[z]],N[z]],U[N[z]],A[z],U[A[z]]
MMM1 Hematite[7][all],O,8,15.999,0.29562,0.01635,0.29947,0.01160,0.59875,0.01328
MMM1 Hematite[7][all],Fe,26,55.845,0.69151,0.00029,0.70053,0.01160,0.40125,0.01328
# Notes
#   Analytical total: 0.987 ± 0.016
#   Duane-Hunt: 14.99 keV
#   Residual written to MMM1 Hematite[7][4][residual].msa.
#   Plot output to 'MMM1 Hematite[7][4][quantify].pdf'
# Result Comparison
Name,O,Fe,Σ
MMM1 Hematite[0][all],0.295 ± 0.016,0.69214 ± 0.00029,0.988 ± 0.016
MMM1 Hematite[1][all],0.295 ± 0.016,0.69104 ± 0.00029,0.986 ± 0.016
MMM1 Hematite[2][all],0.296 ± 0.016,0.69258 ± 0.00029,0.988 ± 0.016
MMM1 Hematite[3][all],0.295 ± 0.016,0.69150 ± 0.00029,0.986 ± 0.016
MMM1 Hematite[4][all],0.296 ± 0.016,0.69125 ± 0.00029,0.987 ± 0.016
MMM1 Hematite[5][all],0.294 ± 0.016,0.69059 ± 0.00029,0.985 ± 0.016
MMM1 Hematite[6][all],0.296 ± 0.016,0.69184 ± 0.00029,0.988 ± 0.016
MMM1 Hematite[7][all],0.296 ± 0.016,0.69151 ± 0.00029,0.987 ± 0.016
Mean,0.29542 ± 0.00052,0.69156 ± 0.00063,0.9870 ± 0.0010
Nominal,0.3006,0.6994,1
RDEV (%),-1.7,-1.1,-1.3

File: N132962/Quantification/15 keV/Mengason MM1/jadeite.csv
# Configuration
#   Username: nwmr
#   Timestamp: 2025-10-02 14:38:24.997875858 -04:00
#   Application: spex v0.0.117
#   References: `N132962 15 keV` revision 476 - 2025-10-02 13:33:55 -04:00
# Configuration warnings
#    None
# Spectrum
#   MMM1 Jadeite[0][all]['MMM1 Jadeite[0][4].msa']
# Fit warnings
#   Removing Mg from the fit and re-fitting (threshold = 0.0σ).
#   The k-ratio '[Fe L₃-M₅ + 13 others] = -0.00043 ± 0.00012' is more than 3σ negative.
# Quantification results
Name,Element,Z,A,C[z],U[C[z]],N[z]],U[N[z]],A[z],U[A[z]]
MMM1 Jadeite[0][all],O,8,15.999,0.46349,0.03031,0.46430,0.01627,0.59030,0.01582
MMM1 Jadeite[0][all],Na,11,22.98976928,0.11278,0.00031,0.11298,0.00344,0.09996,0.00387
MMM1 Jadeite[0][all],Mg,12,24.305,0.00000,0.00004,0.00000,0.00004,0.00000,0.00003
MMM1 Jadeite[0][all],Al,13,26.9815384,0.13378,0.00035,0.13402,0.00408,0.10103,0.00391
MMM1 Jadeite[0][all],Si,14,28.085,0.28686,0.00061,0.28737,0.00874,0.20813,0.00804
MMM1 Jadeite[0][all],Ca,20,40.078,0.00067,0.00003,0.00067,0.00003,0.00034,0.00002
MMM1 Jadeite[0][all],Fe,26,55.845,0.00067,0.00005,0.00067,0.00005,0.00024,0.00002
# Notes
#   Analytical total: 0.998 ± 0.030
#   Duane-Hunt: 15.20 keV
#   Residual written to MMM1 Jadeite[0][4][residual].msa.
#   Plot output to 'MMM1 Jadeite[0][4][quantify].pdf'
# Spectrum
#   MMM1 Jadeite[1][all]['MMM1 Jadeite[1][4].msa']
# Fit warnings
#   Removing Mg from the fit and re-fitting (threshold = 0.0σ).
#   The k-ratio '[Fe L₃-M₅ + 13 others] = -0.00086 ± 0.00012' is more than 3σ negative.
# Quantification results
Name,Element,Z,A,C[z],U[C[z]],N[z]],U[N[z]],A[z],U[A[z]]
MMM1 Jadeite[1][all],O,8,15.999,0.46454,0.03039,0.46461,0.01628,0.59061,0.01582
MMM1 Jadeite[1][all],Na,11,22.98976928,0.11297,0.00031,0.11299,0.00345,0.09996,0.00387
MMM1 Jadeite[1][all],Mg,12,24.305,0.00000,0.00004,0.00000,0.00004,0.00000,0.00003
MMM1 Jadeite[1][all],Al,13,26.9815384,0.13385,0.00035,0.13388,0.00408,0.10091,0.00391
MMM1 Jadeite[1][all],Si,14,28.085,0.28707,0.00061,0.28712,0.00874,0.20792,0.00804
MMM1 Jadeite[1][all],Ca,20,40.078,0.00068,0.00003,0.00068,0.00003,0.00034,0.00002
MMM1 Jadeite[1][all],Fe,26,55.845,0.00072,0.00005,0.00072,0.00005,0.00026,0.00002
# Notes
#   Analytical total: 1.000 ± 0.030
#   Duane-Hunt: 15.20 keV
#   Residual written to MMM1 Jadeite[1][4][residual].msa.
#   Plot output to 'MMM1 Jadeite[1][4][quantify].pdf'
# Spectrum
#   MMM1 Jadeite[2][all]['MMM1 Jadeite[2][4].msa']
# Fit warnings
#   The k-ratio '[Fe L₃-M₅ + 13 others] = -0.00077 ± 0.00012' is more than 3σ negative.
# Quantification results
Name,Element,Z,A,C[z],U[C[z]],N[z]],U[N[z]],A[z],U[A[z]]
MMM1 Jadeite[2][all],O,8,15.999,0.46492,0.03042,0.46434,0.01628,0.59019,0.01583
MMM1 Jadeite[2][all],Na,11,22.98976928,0.11388,0.00031,0.11373,0.00347,0.10060,0.00389
MMM1 Jadeite[2][all],Mg,12,24.305,0.00002,0.00003,0.00002,0.00003,0.00001,0.00002
MMM1 Jadeite[2][all],Al,13,26.9815384,0.13422,0.00036,0.13405,0.00409,0.10103,0.00391
MMM1 Jadeite[2][all],Si,14,28.085,0.28735,0.00061,0.28700,0.00873,0.20780,0.00803
MMM1 Jadeite[2][all],Ca,20,40.078,0.00031,0.00003,0.00031,0.00003,0.00016,0.00001
MMM1 Jadeite[2][all],Fe,26,55.845,0.00056,0.00005,0.00056,0.00005,0.00020,0.00002
# Notes
#   Analytical total: 1.001 ± 0.030
#   Duane-Hunt: 15.20 keV
#   Residual written to MMM1 Jadeite[2][4][residual].msa.
#   Plot output to 'MMM1 Jadeite[2][4][quantify].pdf'
# Spectrum
#   MMM1 Jadeite[3][all]['MMM1 Jadeite[3][4].msa']
# Fit warnings
#    None
# Quantification results
Name,Element,Z,A,C[z],U[C[z]],N[z]],U[N[z]],A[z],U[A[z]]
MMM1 Jadeite[3][all],O,8,15.999,0.46305,0.03032,0.46358,0.01629,0.59012,0.01584
MMM1 Jadeite[3][all],Na,11,22.98976928,0.11180,0.00030,0.11193,0.00341,0.09916,0.00384
MMM1 Jadeite[3][all],Mg,12,24.305,0.00173,0.00003,0.00173,0.00006,0.00145,0.00006
MMM1 Jadeite[3][all],Al,13,26.9815384,0.13136,0.00035,0.13152,0.00400,0.09927,0.00384
MMM1 Jadeite[3][all],Si,14,28.085,0.28647,0.00061,0.28680,0.00872,0.20797,0.00804
MMM1 Jadeite[3][all],Ca,20,40.078,0.00289,0.00003,0.00290,0.00009,0.00147,0.00006
MMM1 Jadeite[3][all],Fe,26,55.845,0.00154,0.00005,0.00155,0.00007,0.00056,0.00003
# Notes
#   Analytical total: 0.999 ± 0.030
#   Duane-Hunt: 15.20 keV
#   Residual written to MMM1 Jadeite[3][4][residual].msa.
#   Plot output to 'MMM1 Jadeite[3][4][quantify].pdf'
# Spectrum
#   MMM1 Jadeite[4][all]['MMM1 Jadeite[4][4].msa']
# Fit warnings
#    None
# Quantification results
Name,Element,Z,A,C[z],U[C[z]],N[z]],U[N[z]],A[z],U[A[z]]
MMM1 Jadeite[4][all],O,8,15.999,0.46430,0.03038,0.46483,0.01628,0.59081,0.01582
MMM1 Jadeite[4][all],Na,11,22.98976928,0.11272,0.00031,0.11285,0.00344,0.09982,0.00387
MMM1 Jadeite[4][all],Mg,12,24.305,0.00012,0.00003,0.00012,0.00003,0.00010,0.00002
MMM1 Jadeite[4][all],Al,13,26.9815384,0.13341,0.00035,0.13356,0.00408,0.10066,0.00390
MMM1 Jadeite[4][all],Si,14,28.085,0.28695,0.00061,0.28728,0.00875,0.20801,0.00805
MMM1 Jadeite[4][all],Ca,20,40.078,0.00078,0.00003,0.00078,0.00004,0.00040,0.00002
MMM1 Jadeite[4][all],Fe,26,55.845,0.00058,0.00005,0.00058,0.00005,0.00021,0.00002
# Notes
#   Analytical total: 0.999 ± 0.030
#   Duane-Hunt: 15.20 keV
#   Residual written to MMM1 Jadeite[4][4][residual].msa.
#   Plot output to 'MMM1 Jadeite[4][4][quantify].pdf'
# Spectrum
#   MMM1 Jadeite[5][all]['MMM1 Jadeite[5][4].msa']
# Fit warnings
#   The k-ratio '[Fe L₃-M₅ + 13 others] = -0.00046 ± 0.00012' is more than 3σ negative.
# Quantification results
Name,Element,Z,A,C[z],U[C[z]],N[z]],U[N[z]],A[z],U[A[z]]
MMM1 Jadeite[5][all],O,8,15.999,0.46459,0.03041,0.46443,0.01628,0.59043,0.01583
MMM1 Jadeite[5][all],Na,11,22.98976928,0.11315,0.00031,0.11312,0.00345,0.10008,0.00388
MMM1 Jadeite[5][all],Mg,12,24.305,0.00009,0.00003,0.00009,0.00003,0.00008,0.00002
MMM1 Jadeite[5][all],Al,13,26.9815384,0.13378,0.00035,0.13374,0.00408,0.10082,0.00390
MMM1 Jadeite[5][all],Si,14,28.085,0.28729,0.00061,0.28719,0.00874,0.20799,0.00805
MMM1 Jadeite[5][all],Ca,20,40.078,0.00056,0.00003,0.00056,0.00003,0.00029,0.00002
MMM1 Jadeite[5][all],Fe,26,55.845,0.00087,0.00005,0.00087,0.00005,0.00032,0.00002
# Notes
#   Analytical total: 1.000 ± 0.030
#   Duane-Hunt: 15.15 keV
#   Residual written to MMM1 Jadeite[5][4][residual].msa.
#   Plot output to 'MMM1 Jadeite[5][4][quantify].pdf'
# Spectrum
#   MMM1 Jadeite[6][all]['MMM1 Jadeite[6][4].msa']
# Fit warnings
#   The k-ratio '[Fe L₃-M₅ + 13 others] = -0.00038 ± 0.00012' is more than 3σ negative.
# Quantification results
Name,Element,Z,A,C[z],U[C[z]],N[z]],U[N[z]],A[z],U[A[z]]
MMM1 Jadeite[6][all],O,8,15.999,0.46328,0.03029,0.46432,0.01627,0.59032,0.01581
MMM1 Jadeite[6][all],Na,11,22.98976928,0.11288,0.00031,0.11314,0.00345,0.10010,0.00387
MMM1 Jadeite[6][all],Mg,12,24.305,0.00017,0.00003,0.00018,0.00003,0.00015,0.00002
MMM1 Jadeite[6][all],Al,13,26.9815384,0.13351,0.00035,0.13381,0.00407,0.10087,0.00390
MMM1 Jadeite[6][all],Si,14,28.085,0.28643,0.00061,0.28708,0.00873,0.20792,0.00803
MMM1 Jadeite[6][all],Ca,20,40.078,0.00070,0.00003,0.00071,0.00003,0.00036,0.00002
MMM1 Jadeite[6][all],Fe,26,55.845,0.00077,0.00005,0.00077,0.00005,0.00028,0.00002
# Notes
#   Analytical total: 0.998 ± 0.030
#   Duane-Hunt: 15.20 keV
#   Residual written to MMM1 Jadeite[6][4][residual].msa.
#   Plot output to 'MMM1 Jadeite[6][4][quantify].pdf'
# Spectrum
#   MMM1 Jadeite[7][all]['MMM1 Jadeite[7][4].msa']
# Fit warnings
#   The k-ratio '[Fe L₃-M₅ + 13 others] = -0.00037 ± 0.00012' is more than 3σ negative.
# Quantification results
Name,Element,Z,A,C[z],U[C[z]],N[z]],U[N[z]],A[z],U[A[z]]
MMM1 Jadeite[7][all],O,8,15.999,0.46467,0.03038,0.46423,0.01627,0.59016,0.01582
MMM1 Jadeite[7][all],Na,11,22.98976928,0.11346,0.00031,0.11335,0.00345,0.10028,0.00388
MMM1 Jadeite[7][all],Mg,12,24.305,0.00018,0.00003,0.00018,0.00003,0.00015,0.00002
MMM1 Jadeite[7][all],Al,13,26.9815384,0.13431,0.00036,0.13418,0.00409,0.10115,0.00391
MMM1 Jadeite[7][all],Si,14,28.085,0.28708,0.00061,0.28680,0.00872,0.20770,0.00802
MMM1 Jadeite[7][all],Ca,20,40.078,0.00071,0.00003,0.00070,0.00003,0.00036,0.00002
MMM1 Jadeite[7][all],Fe,26,55.845,0.00055,0.00005,0.00055,0.00005,0.00020,0.00002
# Notes
#   Analytical total: 1.001 ± 0.030
#   Duane-Hunt: 15.20 keV
#   Residual written to MMM1 Jadeite[7][4][residual].msa.
#   Plot output to 'MMM1 Jadeite[7][4][quantify].pdf'
# Result Comparison
Name,O,Na,Mg,Al,Si,Ca,Fe,Σ
MMM1 Jadeite[0][all],0.463 ± 0.030,0.11278 ± 0.00031,0.000000 ± 0.000036,0.13378 ± 0.00035,0.28686 ± 0.00061,0.000667 ± 0.000027,0.000671 ± 0.000046,0.998 ± 0.030
MMM1 Jadeite[1][all],0.465 ± 0.030,0.11297 ± 0.00031,0.000000 ± 0.000036,0.13385 ± 0.00035,0.28707 ± 0.00061,0.000677 ± 0.000026,0.000723 ± 0.000046,1.000 ± 0.030
MMM1 Jadeite[2][all],0.465 ± 0.030,0.11388 ± 0.00031,0.000016 ± 0.000027,0.13422 ± 0.00036,0.28735 ± 0.00061,0.000307 ± 0.000026,0.000557 ± 0.000046,1.001 ± 0.030
MMM1 Jadeite[3][all],0.463 ± 0.030,0.11180 ± 0.00030,0.001727 ± 0.000029,0.13136 ± 0.00035,0.28647 ± 0.00061,0.002894 ± 0.000029,0.001543 ± 0.000048,0.999 ± 0.030
MMM1 Jadeite[4][all],0.464 ± 0.030,0.11272 ± 0.00031,0.000116 ± 0.000027,0.13341 ± 0.00035,0.28695 ± 0.00061,0.000780 ± 0.000027,0.000579 ± 0.000046,0.999 ± 0.030
MMM1 Jadeite[5][all],0.465 ± 0.030,0.11315 ± 0.00031,0.000095 ± 0.000027,0.13378 ± 0.00035,0.28729 ± 0.00061,0.000564 ± 0.000026,0.000871 ± 0.000047,1.000 ± 0.030
MMM1 Jadeite[6][all],0.463 ± 0.030,0.11288 ± 0.00031,0.000175 ± 0.000027,0.13351 ± 0.00035,0.28643 ± 0.00061,0.000704 ± 0.000027,0.000769 ± 0.000046,0.998 ± 0.030
MMM1 Jadeite[7][all],0.465 ± 0.030,0.11346 ± 0.00031,0.000179 ± 0.000027,0.13431 ± 0.00036,0.28708 ± 0.00061,0.000705 ± 0.000027,0.000551 ± 0.000046,1.001 ± 0.030
Mean,0.46410 ± 0.00072,0.11296 ± 0.00060,0.00029 ± 0.00059,0.13353 ± 0.00093,0.28694 ± 0.00034,0.00091 ± 0.00081,0.00078 ± 0.00033,0.9995 ± 0.0013
Nominal,0.4713,0.1069,0.0043,0.1202,0.2776,0.0123,0.0072,1
RDEV (%),-1.5,5.7,-93.3,11.1,3.4,-92.6,-89.1,-0

File: N132962/Quantification/15 keV/Mengason MM1/kaesutite.csv
# Configuration
#   Username: Nicholas W. M. Ritchie
#   Timestamp: 2025-10-23 13:27:50
#   Application: spex version 0.0.121
#   References: `N132962 15 keV` revision 199 - 2025-10-23 13:24:40 -04:00
# Configuration warnings
#   The Duane-Hunt (14.66 keV) for KCl standard for 'N132962' detector differs by more than 1 % from the beam energy (15.00 keV)!!
#   There are no suitable references for [K L₃-M₁ and 8 others; 0.8241>.
# Spectrum
#   MMM1 Kaersutite[0][all]['MMM1 Kaersutite[0][4].msa']
# Fit warnings
#   Removing F from the fit and re-fitting (threshold = 0.0σ).
#   The k-ratio '[Mn L₃-M₅ + 13 others] = -0.01051 ± 0.00041' is more than 3σ negative.
# Quantification results
Name,Element,Z,A,C[z],U[C[z]],N[z],U[N[z]],A[z],U[A[z]]
MMM1 Kaersutite[0][all],O,8,15.999,0.42770,0.03332,0.42708,0.01906,0.59851,0.01872
MMM1 Kaersutite[0][all],F,9,18.998403163,0.00000,0.00027,0.00000,0.00027,0.00000,0.00032
MMM1 Kaersutite[0][all],Na,11,22.98976928,0.01825,0.00014,0.01822,0.00062,0.01777,0.00084
MMM1 Kaersutite[0][all],Mg,12,24.305,0.07601,0.00014,0.07590,0.00253,0.07002,0.00327
MMM1 Kaersutite[0][all],Al,13,26.9815384,0.06886,0.00018,0.06876,0.00229,0.05714,0.00267
MMM1 Kaersutite[0][all],Si,14,28.085,0.19061,0.00036,0.19034,0.00634,0.15195,0.00709
MMM1 Kaersutite[0][all],K,19,39.0983,0.00880,0.00004,0.00879,0.00029,0.00504,0.00024
MMM1 Kaersutite[0][all],Ca,20,40.078,0.08078,0.00008,0.08067,0.00269,0.04513,0.00210
MMM1 Kaersutite[0][all],Ti,22,47.867,0.03210,0.00006,0.03205,0.00107,0.01501,0.00070
MMM1 Kaersutite[0][all],Mn,25,54.938043,0.00139,0.00005,0.00139,0.00007,0.00057,0.00003
MMM1 Kaersutite[0][all],Fe,26,55.845,0.09694,0.00012,0.09680,0.00322,0.03886,0.00181
# Notes
#   Analytical total: 1.001 ± 0.033
#   Duane-Hunt: 15.19 keV
#   Residual written to MMM1 Kaersutite[0][4][residual].msa.
#   Plot output to 'MMM1 Kaersutite[0][4][quantify].pdf'
# Spectrum
#   MMM1 Kaersutite[1][all]['MMM1 Kaersutite[1][4].msa']
# Fit warnings
#   Removing F from the fit and re-fitting (threshold = 0.0σ).
#   The k-ratio '[Mn L₃-M₅ + 13 others] = -0.00970 ± 0.00042' is more than 3σ negative.
# Quantification results
Name,Element,Z,A,C[z],U[C[z]],N[z],U[N[z]],A[z],U[A[z]]
MMM1 Kaersutite[1][all],O,8,15.999,0.42774,0.03328,0.42735,0.01904,0.59869,0.01870
MMM1 Kaersutite[1][all],F,9,18.998403163,0.00000,0.00028,0.00000,0.00027,0.00000,0.00032
MMM1 Kaersutite[1][all],Na,11,22.98976928,0.01881,0.00014,0.01880,0.00064,0.01833,0.00086
MMM1 Kaersutite[1][all],Mg,12,24.305,0.07557,0.00014,0.07550,0.00251,0.06962,0.00325
MMM1 Kaersutite[1][all],Al,13,26.9815384,0.06847,0.00018,0.06841,0.00228,0.05683,0.00265
MMM1 Kaersutite[1][all],Si,14,28.085,0.19085,0.00036,0.19068,0.00635,0.15217,0.00709
MMM1 Kaersutite[1][all],K,19,39.0983,0.00886,0.00004,0.00885,0.00030,0.00507,0.00024
MMM1 Kaersutite[1][all],Ca,20,40.078,0.08049,0.00008,0.08041,0.00268,0.04497,0.00210
MMM1 Kaersutite[1][all],Ti,22,47.867,0.03190,0.00006,0.03187,0.00106,0.01492,0.00070
MMM1 Kaersutite[1][all],Mn,25,54.938043,0.00141,0.00005,0.00141,0.00007,0.00058,0.00003
MMM1 Kaersutite[1][all],Fe,26,55.845,0.09681,0.00012,0.09672,0.00322,0.03882,0.00181
# Notes
#   Analytical total: 1.001 ± 0.033
#   Duane-Hunt: 15.16 keV
#   Residual written to MMM1 Kaersutite[1][4][residual].msa.
#   Plot output to 'MMM1 Kaersutite[1][4][quantify].pdf'
# Spectrum
#   MMM1 Kaersutite[2][all]['MMM1 Kaersutite[2][4].msa']
# Fit warnings
#   Removing F from the fit and re-fitting (threshold = 0.0σ).
#   The k-ratio '[Mn L₃-M₅ + 13 others] = -0.00999 ± 0.00042' is more than 3σ negative.
# Quantification results
Name,Element,Z,A,C[z],U[C[z]],N[z],U[N[z]],A[z],U[A[z]]
MMM1 Kaersutite[2][all],O,8,15.999,0.42813,0.03332,0.42742,0.01905,0.59889,0.01870
MMM1 Kaersutite[2][all],F,9,18.998403163,0.00000,0.00027,0.00000,0.00027,0.00000,0.00032
MMM1 Kaersutite[2][all],Na,11,22.98976928,0.01849,0.00014,0.01846,0.00063,0.01800,0.00085
MMM1 Kaersutite[2][all],Mg,12,24.305,0.07548,0.00014,0.07536,0.00251,0.06951,0.00324
MMM1 Kaersutite[2][all],Al,13,26.9815384,0.06871,0.00018,0.06860,0.00229,0.05699,0.00266
MMM1 Kaersutite[2][all],Si,14,28.085,0.19078,0.00036,0.19046,0.00634,0.15203,0.00709
MMM1 Kaersutite[2][all],K,19,39.0983,0.00904,0.00004,0.00902,0.00030,0.00517,0.00024
MMM1 Kaersutite[2][all],Ca,20,40.078,0.08053,0.00008,0.08040,0.00268,0.04497,0.00210
MMM1 Kaersutite[2][all],Ti,22,47.867,0.03196,0.00006,0.03191,0.00106,0.01494,0.00070
MMM1 Kaersutite[2][all],Mn,25,54.938043,0.00157,0.00005,0.00157,0.00007,0.00064,0.00004
MMM1 Kaersutite[2][all],Fe,26,55.845,0.09694,0.00012,0.09678,0.00322,0.03885,0.00181
# Notes
#   Analytical total: 1.002 ± 0.033
#   Duane-Hunt: 15.20 keV
#   Residual written to MMM1 Kaersutite[2][4][residual].msa.
#   Plot output to 'MMM1 Kaersutite[2][4][quantify].pdf'
# Spectrum
#   MMM1 Kaersutite[3][all]['MMM1 Kaersutite[3][4].msa']
# Fit warnings
#   Removing F from the fit and re-fitting (threshold = 0.0σ).
#   The k-ratio '[Mn L₃-M₅ + 13 others] = -0.00975 ± 0.00041' is more than 3σ negative.
# Quantification results
Name,Element,Z,A,C[z],U[C[z]],N[z],U[N[z]],A[z],U[A[z]]
MMM1 Kaersutite[3][all],O,8,15.999,0.42573,0.03318,0.42725,0.01907,0.59846,0.01873
MMM1 Kaersutite[3][all],F,9,18.998403163,0.00000,0.00027,0.00000,0.00027,0.00000,0.00032
MMM1 Kaersutite[3][all],Na,11,22.98976928,0.01795,0.00014,0.01801,0.00061,0.01756,0.00083
MMM1 Kaersutite[3][all],Mg,12,24.305,0.07664,0.00014,0.07692,0.00257,0.07092,0.00331
MMM1 Kaersutite[3][all],Al,13,26.9815384,0.06790,0.00018,0.06814,0.00228,0.05660,0.00264
MMM1 Kaersutite[3][all],Si,14,28.085,0.18968,0.00036,0.19036,0.00635,0.15190,0.00709
MMM1 Kaersutite[3][all],K,19,39.0983,0.00892,0.00004,0.00895,0.00030,0.00513,0.00024
MMM1 Kaersutite[3][all],Ca,20,40.078,0.08105,0.00008,0.08134,0.00271,0.04548,0.00212
MMM1 Kaersutite[3][all],Ti,22,47.867,0.03217,0.00006,0.03229,0.00108,0.01512,0.00071
MMM1 Kaersutite[3][all],Mn,25,54.938043,0.00143,0.00005,0.00143,0.00007,0.00058,0.00003
MMM1 Kaersutite[3][all],Fe,26,55.845,0.09497,0.00012,0.09531,0.00318,0.03825,0.00178
# Notes
#   Analytical total: 0.996 ± 0.033
#   Duane-Hunt: 15.17 keV
#   Residual written to MMM1 Kaersutite[3][4][residual].msa.
#   Plot output to 'MMM1 Kaersutite[3][4][quantify].pdf'
# Spectrum
#   MMM1 Kaersutite[4][all]['MMM1 Kaersutite[4][4].msa']
# Fit warnings
#   Removing F from the fit and re-fitting (threshold = 0.0σ).
#   The k-ratio '[Mn L₃-M₅ + 13 others] = -0.01217 ± 0.00042' is more than 3σ negative.
# Quantification results
Name,Element,Z,A,C[z],U[C[z]],N[z],U[N[z]],A[z],U[A[z]]
MMM1 Kaersutite[4][all],O,8,15.999,0.42965,0.03337,0.42839,0.01902,0.59948,0.01865
MMM1 Kaersutite[4][all],F,9,18.998403163,0.00000,0.00028,0.00000,0.00028,0.00000,0.00032
MMM1 Kaersutite[4][all],Na,11,22.98976928,0.01810,0.00014,0.01804,0.00062,0.01757,0.00083
MMM1 Kaersutite[4][all],Mg,12,24.305,0.07609,0.00014,0.07587,0.00253,0.06988,0.00326
MMM1 Kaersutite[4][all],Al,13,26.9815384,0.06918,0.00018,0.06898,0.00230,0.05724,0.00267
MMM1 Kaersutite[4][all],Si,14,28.085,0.19146,0.00036,0.19090,0.00636,0.15218,0.00709
MMM1 Kaersutite[4][all],K,19,39.0983,0.00923,0.00004,0.00921,0.00031,0.00527,0.00025
MMM1 Kaersutite[4][all],Ca,20,40.078,0.08025,0.00008,0.08001,0.00266,0.04470,0.00208
MMM1 Kaersutite[4][all],Ti,22,47.867,0.03169,0.00006,0.03159,0.00105,0.01478,0.00069
MMM1 Kaersutite[4][all],Mn,25,54.938043,0.00109,0.00005,0.00108,0.00006,0.00044,0.00003
MMM1 Kaersutite[4][all],Fe,26,55.845,0.09621,0.00012,0.09593,0.00319,0.03846,0.00179
# Notes
#   Analytical total: 1.003 ± 0.033
#   Duane-Hunt: 15.20 keV
#   Residual written to MMM1 Kaersutite[4][4][residual].msa.
#   Plot output to 'MMM1 Kaersutite[4][4][quantify].pdf'
# Spectrum
#   MMM1 Kaersutite[5][all]['MMM1 Kaersutite[5][4].msa']
# Fit warnings
#   Removing F from the fit and re-fitting (threshold = 0.0σ).
#   The k-ratio '[Mn L₃-M₅ + 13 others] = -0.00952 ± 0.00041' is more than 3σ negative.
# Quantification results
Name,Element,Z,A,C[z],U[C[z]],N[z],U[N[z]],A[z],U[A[z]]
MMM1 Kaersutite[5][all],O,8,15.999,0.42954,0.03337,0.42788,0.01902,0.59921,0.01866
MMM1 Kaersutite[5][all],F,9,18.998403163,0.00000,0.00027,0.00000,0.00027,0.00000,0.00032
MMM1 Kaersutite[5][all],Na,11,22.98976928,0.01871,0.00014,0.01864,0.00064,0.01816,0.00086
MMM1 Kaersutite[5][all],Mg,12,24.305,0.07474,0.00014,0.07445,0.00248,0.06863,0.00320
MMM1 Kaersutite[5][all],Al,13,26.9815384,0.06882,0.00018,0.06855,0.00229,0.05693,0.00265
MMM1 Kaersutite[5][all],Si,14,28.085,0.19243,0.00036,0.19169,0.00638,0.15292,0.00712
MMM1 Kaersutite[5][all],K,19,39.0983,0.00920,0.00004,0.00916,0.00031,0.00525,0.00025
MMM1 Kaersutite[5][all],Ca,20,40.078,0.08065,0.00008,0.08034,0.00267,0.04491,0.00209
MMM1 Kaersutite[5][all],Ti,22,47.867,0.03157,0.00006,0.03144,0.00105,0.01472,0.00069
MMM1 Kaersutite[5][all],Mn,25,54.938043,0.00140,0.00005,0.00139,0.00007,0.00057,0.00003
MMM1 Kaersutite[5][all],Fe,26,55.845,0.09682,0.00012,0.09645,0.00321,0.03869,0.00180
# Notes
#   Analytical total: 1.004 ± 0.033
#   Duane-Hunt: 15.18 keV
#   Residual written to MMM1 Kaersutite[5][4][residual].msa.
#   Plot output to 'MMM1 Kaersutite[5][4][quantify].pdf'
# Spectrum
#   MMM1 Kaersutite[6][all]['MMM1 Kaersutite[6][4].msa']
# Fit warnings
#   Removing F from the fit and re-fitting (threshold = 0.0σ).
#   The k-ratio '[Mn L₃-M₅ + 13 others] = -0.00949 ± 0.00041' is more than 3σ negative.
# Quantification results
Name,Element,Z,A,C[z],U[C[z]],N[z],U[N[z]],A[z],U[A[z]]
MMM1 Kaersutite[6][all],O,8,15.999,0.42322,0.03285,0.42647,0.01899,0.59789,0.01866
MMM1 Kaersutite[6][all],F,9,18.998403163,0.00000,0.00027,0.00000,0.00028,0.00000,0.00032
MMM1 Kaersutite[6][all],Na,11,22.98976928,0.01883,0.00014,0.01898,0.00064,0.01852,0.00087
MMM1 Kaersutite[6][all],Mg,12,24.305,0.07342,0.00014,0.07399,0.00245,0.06828,0.00317
MMM1 Kaersutite[6][all],Al,13,26.9815384,0.06845,0.00018,0.06898,0.00229,0.05734,0.00267
MMM1 Kaersutite[6][all],Si,14,28.085,0.19043,0.00035,0.19189,0.00636,0.15325,0.00712
MMM1 Kaersutite[6][all],K,19,39.0983,0.00888,0.00004,0.00895,0.00030,0.00513,0.00024
MMM1 Kaersutite[6][all],Ca,20,40.078,0.08030,0.00008,0.08091,0.00268,0.04528,0.00210
MMM1 Kaersutite[6][all],Ti,22,47.867,0.03176,0.00006,0.03201,0.00106,0.01500,0.00070
MMM1 Kaersutite[6][all],Mn,25,54.938043,0.00112,0.00005,0.00113,0.00006,0.00046,0.00003
MMM1 Kaersutite[6][all],Fe,26,55.845,0.09596,0.00012,0.09670,0.00320,0.03884,0.00180
# Notes
#   Analytical total: 0.992 ± 0.033
#   Duane-Hunt: 15.20 keV
#   Residual written to MMM1 Kaersutite[6][4][residual].msa.
#   Plot output to 'MMM1 Kaersutite[6][4][quantify].pdf'
# Spectrum
#   MMM1 Kaersutite[7][all]['MMM1 Kaersutite[7][4].msa']
# Fit warnings
#   Removing F from the fit and re-fitting (threshold = 0.0σ).
#   The k-ratio '[Mn L₃-M₅ + 13 others] = -0.00936 ± 0.00041' is more than 3σ negative.
# Quantification results
Name,Element,Z,A,C[z],U[C[z]],N[z],U[N[z]],A[z],U[A[z]]
MMM1 Kaersutite[7][all],O,8,15.999,0.42798,0.03341,0.42782,0.01911,0.59912,0.01875
MMM1 Kaersutite[7][all],F,9,18.998403163,0.00000,0.00027,0.00000,0.00027,0.00000,0.00032
MMM1 Kaersutite[7][all],Na,11,22.98976928,0.01832,0.00014,0.01831,0.00063,0.01785,0.00085
MMM1 Kaersutite[7][all],Mg,12,24.305,0.07581,0.00014,0.07578,0.00253,0.06986,0.00327
MMM1 Kaersutite[7][all],Al,13,26.9815384,0.06823,0.00018,0.06821,0.00228,0.05664,0.00265
MMM1 Kaersutite[7][all],Si,14,28.085,0.19070,0.00036,0.19063,0.00637,0.15207,0.00712
MMM1 Kaersutite[7][all],K,19,39.0983,0.00917,0.00004,0.00916,0.00031,0.00525,0.00025
MMM1 Kaersutite[7][all],Ca,20,40.078,0.08083,0.00008,0.08080,0.00270,0.04517,0.00211
MMM1 Kaersutite[7][all],Ti,22,47.867,0.03239,0.00006,0.03238,0.00108,0.01515,0.00071
MMM1 Kaersutite[7][all],Mn,25,54.938043,0.00127,0.00005,0.00127,0.00006,0.00052,0.00003
MMM1 Kaersutite[7][all],Fe,26,55.845,0.09567,0.00012,0.09563,0.00320,0.03837,0.00180
# Notes
#   Analytical total: 1.000 ± 0.033
#   Duane-Hunt: 15.20 keV
#   Residual written to MMM1 Kaersutite[7][4][residual].msa.
#   Plot output to 'MMM1 Kaersutite[7][4][quantify].pdf'
# Result Comparison
Name,O,F,Na,Mg,Al,Si,K,Ca,Ti,Mn,Fe,Σ
MMM1 Kaersutite[0][all],0.428 ± 0.033,0.00000 ± 0.00027,0.01825 ± 0.00014,0.07601 ± 0.00014,0.06886 ± 0.00018,0.19061 ± 0.00036,0.008800 ± 0.000037,0.080784 ± 0.000077,0.032098 ± 0.000058,0.001394 ± 0.000049,0.09694 ± 0.00012,1.001 ± 0.033
MMM1 Kaersutite[1][all],0.428 ± 0.033,0.00000 ± 0.00028,0.01881 ± 0.00014,0.07557 ± 0.00014,0.06847 ± 0.00018,0.19085 ± 0.00036,0.008856 ± 0.000037,0.080486 ± 0.000077,0.031899 ± 0.000058,0.001415 ± 0.000049,0.09681 ± 0.00012,1.001 ± 0.033
MMM1 Kaersutite[2][all],0.428 ± 0.033,0.00000 ± 0.00027,0.01849 ± 0.00014,0.07548 ± 0.00014,0.06871 ± 0.00018,0.19078 ± 0.00036,0.009039 ± 0.000037,0.080533 ± 0.000077,0.031962 ± 0.000058,0.001572 ± 0.000049,0.09694 ± 0.00012,1.002 ± 0.033
MMM1 Kaersutite[3][all],0.426 ± 0.033,0.00000 ± 0.00027,0.01795 ± 0.00014,0.07664 ± 0.00014,0.06790 ± 0.00018,0.18968 ± 0.00036,0.008918 ± 0.000037,0.081050 ± 0.000077,0.032170 ± 0.000058,0.001429 ± 0.000049,0.09497 ± 0.00012,0.996 ± 0.033
MMM1 Kaersutite[4][all],0.430 ± 0.033,0.00000 ± 0.00028,0.01810 ± 0.00014,0.07609 ± 0.00014,0.06918 ± 0.00018,0.19146 ± 0.00036,0.009232 ± 0.000038,0.080250 ± 0.000077,0.031688 ± 0.000058,0.001086 ± 0.000049,0.09621 ± 0.00012,1.003 ± 0.033
MMM1 Kaersutite[5][all],0.430 ± 0.033,0.00000 ± 0.00027,0.01871 ± 0.00014,0.07474 ± 0.00014,0.06882 ± 0.00018,0.19243 ± 0.00036,0.009197 ± 0.000038,0.080651 ± 0.000077,0.031566 ± 0.000058,0.001398 ± 0.000049,0.09682 ± 0.00012,1.004 ± 0.033
MMM1 Kaersutite[6][all],0.423 ± 0.033,0.00000 ± 0.00027,0.01883 ± 0.00014,0.07342 ± 0.00014,0.06845 ± 0.00018,0.19043 ± 0.00035,0.008878 ± 0.000037,0.080296 ± 0.000076,0.031764 ± 0.000058,0.001117 ± 0.000049,0.09596 ± 0.00012,0.992 ± 0.033
MMM1 Kaersutite[7][all],0.428 ± 0.033,0.00000 ± 0.00027,0.01832 ± 0.00014,0.07581 ± 0.00014,0.06823 ± 0.00018,0.19070 ± 0.00036,0.009166 ± 0.000037,0.080832 ± 0.000077,0.032387 ± 0.000058,0.001273 ± 0.000049,0.09567 ± 0.00012,1.000 ± 0.033
Mean,0.4275 ± 0.0021,0,0.01843 ± 0.00033,0.07547 ± 0.00099,0.06858 ± 0.00040,0.19087 ± 0.00080,0.00901 ± 0.00017,0.08061 ± 0.00027,0.03194 ± 0.00027,0.00134 ± 0.00017,0.09629 ± 0.00072,1.0000 ± 0.0038
Nominal,0.4316,0.0014,0.0195,0.0764,0.063,0.194,0.0084,0.0815,0.0301,0.0013,0.0877,1
RDEV (%),-1,-100,-5.5,-1.2,8.9,-1.6,7.3,-1.1,6.1,2.7,9.8,0

File: N132962/Quantification/15 keV/Mengason MM1/kyanite.csv
# Configuration
#   Username: nwmr
#   Timestamp: 2025-10-02 14:38:25.725005638 -04:00
#   Application: spex v0.0.117
#   References: `N132962 15 keV` revision 476 - 2025-10-02 13:33:55 -04:00
# Configuration warnings
#    None
# Spectrum
#   MMM1 Kyanite[0][all]['MMM1 Kyanite[0][4].msa']
# Fit warnings
#    None
# Quantification results
Name,Element,Z,A,C[z],U[C[z]],N[z]],U[N[z]],A[z],U[A[z]]
MMM1 Kyanite[0][all],O,8,15.999,0.48451,0.01808,0.48317,0.00933,0.61517,0.00884
MMM1 Kyanite[0][all],Al,13,26.9815384,0.33728,0.00083,0.33635,0.00609,0.25393,0.00585
MMM1 Kyanite[0][all],Si,14,28.085,0.18097,0.00062,0.18048,0.00330,0.13090,0.00303
# Notes
#   Analytical total: 1.003 ± 0.018
#   Duane-Hunt: 15.05 keV
#   Residual written to MMM1 Kyanite[0][4][residual].msa.
#   Plot output to 'MMM1 Kyanite[0][4][quantify].pdf'
# Spectrum
#   MMM1 Kyanite[1][all]['MMM1 Kyanite[1][4].msa']
# Fit warnings
#    None
# Quantification results
Name,Element,Z,A,C[z],U[C[z]],N[z]],U[N[z]],A[z],U[A[z]]
MMM1 Kyanite[1][all],O,8,15.999,0.48147,0.01799,0.48245,0.00934,0.61449,0.00887
MMM1 Kyanite[1][all],Al,13,26.9815384,0.33588,0.00082,0.33657,0.00610,0.25419,0.00586
MMM1 Kyanite[1][all],Si,14,28.085,0.18061,0.00062,0.18098,0.00331,0.13132,0.00304
# Notes
#   Analytical total: 0.998 ± 0.018
#   Duane-Hunt: 15.12 keV
#   Residual written to MMM1 Kyanite[1][4][residual].msa.
#   Plot output to 'MMM1 Kyanite[1][4][quantify].pdf'
# Spectrum
#   MMM1 Kyanite[2][all]['MMM1 Kyanite[2][4].msa']
# Fit warnings
#    None
# Quantification results
Name,Element,Z,A,C[z],U[C[z]],N[z]],U[N[z]],A[z],U[A[z]]
MMM1 Kyanite[2][all],O,8,15.999,0.48292,0.01800,0.48236,0.00932,0.61440,0.00884
MMM1 Kyanite[2][all],Al,13,26.9815384,0.33746,0.00083,0.33707,0.00609,0.25458,0.00585
MMM1 Kyanite[2][all],Si,14,28.085,0.18078,0.00062,0.18057,0.00329,0.13102,0.00303
# Notes
#   Analytical total: 1.001 ± 0.018
#   Duane-Hunt: 15.20 keV
#   Residual written to MMM1 Kyanite[2][4][residual].msa.
#   Plot output to 'MMM1 Kyanite[2][4][quantify].pdf'
# Spectrum
#   MMM1 Kyanite[3][all]['MMM1 Kyanite[3][4].msa']
# Fit warnings
#    None
# Quantification results
Name,Element,Z,A,C[z],U[C[z]],N[z]],U[N[z]],A[z],U[A[z]]
MMM1 Kyanite[3][all],O,8,15.999,0.48263,0.01801,0.48291,0.00933,0.61492,0.00885
MMM1 Kyanite[3][all],Al,13,26.9815384,0.33637,0.00082,0.33655,0.00609,0.25412,0.00585
MMM1 Kyanite[3][all],Si,14,28.085,0.18044,0.00062,0.18054,0.00330,0.13096,0.00303
# Notes
#   Analytical total: 0.999 ± 0.018
#   Duane-Hunt: 15.08 keV
#   Residual written to MMM1 Kyanite[3][4][residual].msa.
#   Plot output to 'MMM1 Kyanite[3][4][quantify].pdf'
# Spectrum
#   MMM1 Kyanite[4][all]['MMM1 Kyanite[4][4].msa']
# Fit warnings
#    None
# Quantification results
Name,Element,Z,A,C[z],U[C[z]],N[z]],U[N[z]],A[z],U[A[z]]
MMM1 Kyanite[4][all],O,8,15.999,0.48659,0.01815,0.48339,0.00933,0.61538,0.00884
MMM1 Kyanite[4][all],Al,13,26.9815384,0.33836,0.00083,0.33614,0.00609,0.25374,0.00585
MMM1 Kyanite[4][all],Si,14,28.085,0.18166,0.00062,0.18047,0.00330,0.13088,0.00303
# Notes
#   Analytical total: 1.007 ± 0.018
#   Duane-Hunt: 15.19 keV
#   Residual written to MMM1 Kyanite[4][4][residual].msa.
#   Plot output to 'MMM1 Kyanite[4][4][quantify].pdf'
# Spectrum
#   MMM1 Kyanite[5][all]['MMM1 Kyanite[5][4].msa']
# Fit warnings
#    None
# Quantification results
Name,Element,Z,A,C[z],U[C[z]],N[z]],U[N[z]],A[z],U[A[z]]
MMM1 Kyanite[5][all],O,8,15.999,0.48428,0.01804,0.48287,0.00931,0.61488,0.00883
MMM1 Kyanite[5][all],Al,13,26.9815384,0.33787,0.00083,0.33689,0.00609,0.25437,0.00584
MMM1 Kyanite[5][all],Si,14,28.085,0.18076,0.00062,0.18024,0.00328,0.13074,0.00302
# Notes
#   Analytical total: 1.003 ± 0.018
#   Duane-Hunt: 15.14 keV
#   Residual written to MMM1 Kyanite[5][4][residual].msa.
#   Plot output to 'MMM1 Kyanite[5][4][quantify].pdf'
# Spectrum
#   MMM1 Kyanite[6][all]['MMM1 Kyanite[6][4].msa']
# Fit warnings
#    None
# Quantification results
Name,Element,Z,A,C[z],U[C[z]],N[z]],U[N[z]],A[z],U[A[z]]
MMM1 Kyanite[6][all],O,8,15.999,0.48463,0.01806,0.48268,0.00932,0.61470,0.00884
MMM1 Kyanite[6][all],Al,13,26.9815384,0.33825,0.00083,0.33689,0.00609,0.25440,0.00585
MMM1 Kyanite[6][all],Si,14,28.085,0.18116,0.00062,0.18043,0.00329,0.13090,0.00302
# Notes
#   Analytical total: 1.004 ± 0.018
#   Duane-Hunt: 15.20 keV
#   Residual written to MMM1 Kyanite[6][4][residual].msa.
#   Plot output to 'MMM1 Kyanite[6][4][quantify].pdf'
# Spectrum
#   MMM1 Kyanite[7][all]['MMM1 Kyanite[7][4].msa']
# Fit warnings
#    None
# Quantification results
Name,Element,Z,A,C[z],U[C[z]],N[z]],U[N[z]],A[z],U[A[z]]
MMM1 Kyanite[7][all],O,8,15.999,0.48444,0.01810,0.48262,0.00934,0.61465,0.00886
MMM1 Kyanite[7][all],Al,13,26.9815384,0.33762,0.00083,0.33635,0.00609,0.25401,0.00585
MMM1 Kyanite[7][all],Si,14,28.085,0.18172,0.00062,0.18103,0.00331,0.13134,0.00304
# Notes
#   Analytical total: 1.004 ± 0.018
#   Duane-Hunt: 15.20 keV
#   Residual written to MMM1 Kyanite[7][4][residual].msa.
#   Plot output to 'MMM1 Kyanite[7][4][quantify].pdf'
# Result Comparison
Name,O,Al,Si,Σ
MMM1 Kyanite[0][all],0.485 ± 0.018,0.33728 ± 0.00083,0.18097 ± 0.00062,1.003 ± 0.018
MMM1 Kyanite[1][all],0.481 ± 0.018,0.33588 ± 0.00082,0.18061 ± 0.00062,0.998 ± 0.018
MMM1 Kyanite[2][all],0.483 ± 0.018,0.33746 ± 0.00083,0.18078 ± 0.00062,1.001 ± 0.018
MMM1 Kyanite[3][all],0.483 ± 0.018,0.33637 ± 0.00082,0.18044 ± 0.00062,0.999 ± 0.018
MMM1 Kyanite[4][all],0.487 ± 0.018,0.33836 ± 0.00083,0.18166 ± 0.00062,1.007 ± 0.018
MMM1 Kyanite[5][all],0.484 ± 0.018,0.33787 ± 0.00083,0.18076 ± 0.00062,1.003 ± 0.018
MMM1 Kyanite[6][all],0.485 ± 0.018,0.33825 ± 0.00083,0.18116 ± 0.00062,1.004 ± 0.018
MMM1 Kyanite[7][all],0.484 ± 0.018,0.33762 ± 0.00083,0.18172 ± 0.00062,1.004 ± 0.018
Mean,0.4839 ± 0.0016,0.33739 ± 0.00087,0.18101 ± 0.00047,1.0023 ± 0.0027
Nominal,0.4937,0.333,0.1733,1
RDEV (%),-2,1.3,4.5,0.2

File: N132962/Quantification/15 keV/Mengason MM2/manganotantalite.csv
# Configuration
#   Username: Nicholas W. M. Ritchie
#   Timestamp: 2025-10-23 13:31:24
#   Application: spex version 0.0.121
#   References: `N132962 15 keV` revision 199 - 2025-10-23 13:24:40 -04:00
# Configuration warnings
#    None
# Spectrum
#   MMM2 Manganotantalite[0][all]['MMM2 Manganotantalite[0][4].msa']
# Fit warnings
#   The k-ratio '[Nb L₁-L₃ + 1 other] = -0.0237 ± 0.0053' is more than 3σ negative.
# Quantification results
Name,Element,Z,A,C[z],U[C[z]],N[z],U[N[z]],A[z],U[A[z]]
MMM2 Manganotantalite[0][all],O,8,15.999,0.14777,0.01288,0.16018,0.01177,0.58089,0.02134
MMM2 Manganotantalite[0][all],Ti,22,47.867,0.00304,0.00005,0.00330,0.00007,0.00400,0.00021
MMM2 Manganotantalite[0][all],Mn,25,54.938043,0.10428,0.00012,0.11304,0.00172,0.11938,0.00606
MMM2 Manganotantalite[0][all],Fe,26,55.845,0.02263,0.00009,0.02453,0.00039,0.02549,0.00130
MMM2 Manganotantalite[0][all],Nb,41,92.90637,0.14003,0.00553,0.15180,0.00551,0.09480,0.00588
MMM2 Manganotantalite[0][all],Ta,73,180.94788,0.50475,0.00068,0.54715,0.00832,0.17544,0.00891
# Notes
#   Analytical total: 0.923 ± 0.014
#   Duane-Hunt: 15.02 keV
#   Residual written to MMM2 Manganotantalite[0][4][residual].msa.
#   Plot output to 'MMM2 Manganotantalite[0][4][quantify].pdf'
# Spectrum
#   MMM2 Manganotantalite[1][all]['MMM2 Manganotantalite[1][4].msa']
# Fit warnings
#    None
# Quantification results
Name,Element,Z,A,C[z],U[C[z]],N[z],U[N[z]],A[z],U[A[z]]
MMM2 Manganotantalite[1][all],O,8,15.999,0.14898,0.01300,0.16099,0.01182,0.58220,0.02133
MMM2 Manganotantalite[1][all],Ti,22,47.867,0.00338,0.00005,0.00365,0.00008,0.00441,0.00023
MMM2 Manganotantalite[1][all],Mn,25,54.938043,0.10436,0.00012,0.11277,0.00173,0.11876,0.00605
MMM2 Manganotantalite[1][all],Fe,26,55.845,0.02297,0.00009,0.02482,0.00039,0.02572,0.00131
MMM2 Manganotantalite[1][all],Nb,41,92.90637,0.13987,0.00553,0.15115,0.00550,0.09413,0.00585
MMM2 Manganotantalite[1][all],Ta,73,180.94788,0.50584,0.00068,0.54662,0.00835,0.17478,0.00890
# Notes
#   Analytical total: 0.925 ± 0.014
#   Duane-Hunt: 15.06 keV
#   Residual written to MMM2 Manganotantalite[1][4][residual].msa.
#   Plot output to 'MMM2 Manganotantalite[1][4][quantify].pdf'
# Spectrum
#   MMM2 Manganotantalite[2][all]['MMM2 Manganotantalite[2][4].msa']
# Fit warnings
#   The k-ratio '[Nb L₁-L₃ + 1 other] = -0.0325 ± 0.0053' is more than 3σ negative.
# Quantification results
Name,Element,Z,A,C[z],U[C[z]],N[z],U[N[z]],A[z],U[A[z]]
MMM2 Manganotantalite[2][all],O,8,15.999,0.14352,0.01247,0.15681,0.01153,0.57418,0.02136
MMM2 Manganotantalite[2][all],Ti,22,47.867,0.00317,0.00005,0.00347,0.00007,0.00424,0.00022
MMM2 Manganotantalite[2][all],Mn,25,54.938043,0.10421,0.00012,0.11385,0.00170,0.12141,0.00608
MMM2 Manganotantalite[2][all],Fe,26,55.845,0.02276,0.00009,0.02487,0.00038,0.02609,0.00131
MMM2 Manganotantalite[2][all],Nb,41,92.90637,0.14061,0.00551,0.15363,0.00551,0.09687,0.00593
MMM2 Manganotantalite[2][all],Ta,73,180.94788,0.50098,0.00068,0.54737,0.00816,0.17721,0.00887
# Notes
#   Analytical total: 0.915 ± 0.014
#   Duane-Hunt: 15.00 keV
#   Residual written to MMM2 Manganotantalite[2][4][residual].msa.
#   Plot output to 'MMM2 Manganotantalite[2][4][quantify].pdf'
# Spectrum
#   MMM2 Manganotantalite[3][all]['MMM2 Manganotantalite[3][4].msa']
# Fit warnings
#   The k-ratio '[Nb L₁-L₃ + 1 other] = -0.0381 ± 0.0054' is more than 3σ negative.
# Quantification results
Name,Element,Z,A,C[z],U[C[z]],N[z],U[N[z]],A[z],U[A[z]]
MMM2 Manganotantalite[3][all],O,8,15.999,0.14664,0.01282,0.15916,0.01174,0.57843,0.02143
MMM2 Manganotantalite[3][all],Ti,22,47.867,0.00312,0.00005,0.00339,0.00007,0.00412,0.00022
MMM2 Manganotantalite[3][all],Mn,25,54.938043,0.10431,0.00012,0.11322,0.00172,0.11983,0.00608
MMM2 Manganotantalite[3][all],Fe,26,55.845,0.02330,0.00009,0.02529,0.00040,0.02633,0.00134
MMM2 Manganotantalite[3][all],Nb,41,92.90637,0.14129,0.00556,0.15335,0.00554,0.09598,0.00593
MMM2 Manganotantalite[3][all],Ta,73,180.94788,0.50268,0.00068,0.54559,0.00828,0.17532,0.00889
# Notes
#   Analytical total: 0.921 ± 0.014
#   Duane-Hunt: 15.01 keV
#   Residual written to MMM2 Manganotantalite[3][4][residual].msa.
#   Plot output to 'MMM2 Manganotantalite[3][4][quantify].pdf'
# Spectrum
#   MMM2 Manganotantalite[4][all]['MMM2 Manganotantalite[4][4].msa']
# Fit warnings
#   The k-ratio '[Nb L₁-L₃ + 1 other] = -0.0339 ± 0.0053' is more than 3σ negative.
# Quantification results
Name,Element,Z,A,C[z],U[C[z]],N[z],U[N[z]],A[z],U[A[z]]
MMM2 Manganotantalite[4][all],O,8,15.999,0.14395,0.01264,0.15733,0.01168,0.57374,0.02158
MMM2 Manganotantalite[4][all],Ti,22,47.867,0.00349,0.00005,0.00381,0.00008,0.00464,0.00024
MMM2 Manganotantalite[4][all],Mn,25,54.938043,0.10375,0.00012,0.11339,0.00172,0.12042,0.00608
MMM2 Manganotantalite[4][all],Fe,26,55.845,0.02414,0.00009,0.02638,0.00041,0.02756,0.00140
MMM2 Manganotantalite[4][all],Nb,41,92.90637,0.14446,0.00561,0.15788,0.00561,0.09915,0.00608
MMM2 Manganotantalite[4][all],Ta,73,180.94788,0.49517,0.00067,0.54120,0.00819,0.17450,0.00882
# Notes
#   Analytical total: 0.915 ± 0.014
#   Duane-Hunt: 15.01 keV
#   Residual written to MMM2 Manganotantalite[4][4][residual].msa.
#   Plot output to 'MMM2 Manganotantalite[4][4][quantify].pdf'
# Spectrum
#   MMM2 Manganotantalite[5][all]['MMM2 Manganotantalite[5][4].msa']
# Fit warnings
#   The k-ratio '[Nb L₁-L₃ + 1 other] = -0.0260 ± 0.0053' is more than 3σ negative.
# Quantification results
Name,Element,Z,A,C[z],U[C[z]],N[z],U[N[z]],A[z],U[A[z]]
MMM2 Manganotantalite[5][all],O,8,15.999,0.15080,0.01336,0.16229,0.01209,0.58329,0.02165
MMM2 Manganotantalite[5][all],Ti,22,47.867,0.00363,0.00005,0.00390,0.00008,0.00469,0.00025
MMM2 Manganotantalite[5][all],Mn,25,54.938043,0.10459,0.00012,0.11256,0.00177,0.11781,0.00611
MMM2 Manganotantalite[5][all],Fe,26,55.845,0.02361,0.00009,0.02541,0.00041,0.02616,0.00136
MMM2 Manganotantalite[5][all],Nb,41,92.90637,0.14479,0.00569,0.15582,0.00564,0.09644,0.00605
MMM2 Manganotantalite[5][all],Ta,73,180.94788,0.50178,0.00068,0.54002,0.00845,0.17161,0.00890
# Notes
#   Analytical total: 0.929 ± 0.015
#   Duane-Hunt: 14.99 keV
#   Residual written to MMM2 Manganotantalite[5][4][residual].msa.
#   Plot output to 'MMM2 Manganotantalite[5][4][quantify].pdf'
# Spectrum
#   MMM2 Manganotantalite[6][all]['MMM2 Manganotantalite[6][4].msa']
# Fit warnings
#   The k-ratio '[Nb L₁-L₃ + 1 other] = -0.0488 ± 0.0054' is more than 3σ negative.
# Quantification results
Name,Element,Z,A,C[z],U[C[z]],N[z],U[N[z]],A[z],U[A[z]]
MMM2 Manganotantalite[6][all],O,8,15.999,0.14240,0.01191,0.15500,0.01099,0.57508,0.02054
MMM2 Manganotantalite[6][all],Ti,22,47.867,0.00315,0.00005,0.00343,0.00007,0.00426,0.00022
MMM2 Manganotantalite[6][all],Mn,25,54.938043,0.10414,0.00012,0.11335,0.00160,0.12248,0.00591
MMM2 Manganotantalite[6][all],Fe,26,55.845,0.02108,0.00009,0.02295,0.00034,0.02439,0.00118
MMM2 Manganotantalite[6][all],Nb,41,92.90637,0.12537,0.00508,0.13646,0.00510,0.08719,0.00529
MMM2 Manganotantalite[6][all],Ta,73,180.94788,0.52257,0.00069,0.56881,0.00802,0.18660,0.00900
# Notes
#   Analytical total: 0.919 ± 0.013
#   Duane-Hunt: 15.03 keV
#   Residual written to MMM2 Manganotantalite[6][4][residual].msa.
#   Plot output to 'MMM2 Manganotantalite[6][4][quantify].pdf'
# Spectrum
#   MMM2 Manganotantalite[7][all]['MMM2 Manganotantalite[7][4].msa']
# Fit warnings
#   The k-ratio '[Nb L₁-L₃ + 1 other] = -0.0529 ± 0.0054' is more than 3σ negative.
# Quantification results
Name,Element,Z,A,C[z],U[C[z]],N[z],U[N[z]],A[z],U[A[z]]
MMM2 Manganotantalite[7][all],O,8,15.999,0.14366,0.01210,0.15579,0.01111,0.57596,0.02067
MMM2 Manganotantalite[7][all],Ti,22,47.867,0.00300,0.00005,0.00325,0.00007,0.00402,0.00021
MMM2 Manganotantalite[7][all],Mn,25,54.938043,0.10479,0.00012,0.11364,0.00163,0.12235,0.00595
MMM2 Manganotantalite[7][all],Fe,26,55.845,0.02166,0.00009,0.02349,0.00035,0.02488,0.00121
MMM2 Manganotantalite[7][all],Nb,41,92.90637,0.12719,0.00515,0.13794,0.00515,0.08782,0.00536
MMM2 Manganotantalite[7][all],Ta,73,180.94788,0.52181,0.00069,0.56589,0.00808,0.18498,0.00900
# Notes
#   Analytical total: 0.922 ± 0.013
#   Duane-Hunt: 14.99 keV
#   Residual written to MMM2 Manganotantalite[7][4][residual].msa.
#   Plot output to 'MMM2 Manganotantalite[7][4][quantify].pdf'
# Result Comparison
Name,O,Ti,Mn,Fe,Nb,Ta,Σ
MMM2 Manganotantalite[0][all],0.148 ± 0.013,0.003041 ± 0.000048,0.10428 ± 0.00012,0.022632 ± 0.000093,0.1400 ± 0.0055,0.50475 ± 0.00068,0.923 ± 0.014
MMM2 Manganotantalite[1][all],0.149 ± 0.013,0.003377 ± 0.000048,0.10436 ± 0.00012,0.022969 ± 0.000093,0.1399 ± 0.0055,0.50584 ± 0.00068,0.925 ± 0.014
MMM2 Manganotantalite[2][all],0.144 ± 0.012,0.003173 ± 0.000048,0.10421 ± 0.00012,0.022759 ± 0.000093,0.1406 ± 0.0055,0.50098 ± 0.00068,0.915 ± 0.014
MMM2 Manganotantalite[3][all],0.147 ± 0.013,0.003124 ± 0.000048,0.10431 ± 0.00012,0.023303 ± 0.000093,0.1413 ± 0.0056,0.50268 ± 0.00068,0.921 ± 0.014
MMM2 Manganotantalite[4][all],0.144 ± 0.013,0.003486 ± 0.000048,0.10375 ± 0.00012,0.024141 ± 0.000094,0.1445 ± 0.0056,0.49517 ± 0.00067,0.915 ± 0.014
MMM2 Manganotantalite[5][all],0.151 ± 0.013,0.003627 ± 0.000048,0.10459 ± 0.00012,0.023609 ± 0.000094,0.1448 ± 0.0057,0.50178 ± 0.00068,0.929 ± 0.015
MMM2 Manganotantalite[6][all],0.142 ± 0.012,0.003153 ± 0.000048,0.10414 ± 0.00012,0.021083 ± 0.000093,0.1254 ± 0.0051,0.52257 ± 0.00069,0.919 ± 0.013
MMM2 Manganotantalite[7][all],0.144 ± 0.012,0.002997 ± 0.000048,0.10479 ± 0.00012,0.021663 ± 0.000093,0.1272 ± 0.0052,0.52181 ± 0.00069,0.922 ± 0.013
Mean,0.1460 ± 0.0030,0.00325 ± 0.00022,0.10430 ± 0.00031,0.02277 ± 0.00100,0.1380 ± 0.0075,0.5069 ± 0.0099,0.9212 ± 0.0048
Nominal,0.1946,0,0.1092,0,0.0392,0.6601,1
RDEV (%),-25,inf,-4.5,inf,252.4,-23.2,-7.9
