Repository: NicholasWMRitchie/spex_quant

# spex_quant
Spectral data for evaluating `spex`.  It contains both standard spectra and sample spectra.

 * N132962 represents the TESCAN MIRA4 with 4 silicon nitride window silicon drift detectors in 217 D113 at NIST Gaitherburg.
  * Reference set: "N132962 20 keV" built using 'n132962_20keV.bat' for 20 keV analyses

File: N132962/Quantification/15 keV/Mengason MM2/mgal2o4.csv
# Configuration
#   Username: nwmr
#   Timestamp: 2025-10-02 16:59:01.028087820 -04:00
#   Application: spex v0.0.117
#   References: `N132962 20 keV` revision 358 - 2025-09-25 20:39:50 -04:00
# Configuration warnings
#    None
# Spectrum
#   MMM2 MgAl2O4[0][all]['MMM2 MgAl2O4[0][4].msa']
# Fit warnings
#   The unknown's beam energy (15 keV) differs from the references (20 keV) by more than 1%.
#   The references and measured spectrum's beam energies don't match: (20.00 keV != 15.00 keV)
# Quantification results
Name,Element,Z,A,C[z],U[C[z]],N[z]],U[N[z]],A[z],U[A[z]]
MMM2 MgAl2O4[0][all],O,8,15.999,0.45561,0.02814,0.44530,0.01527,0.56695,0.01518
MMM2 MgAl2O4[0][all],Mg,12,24.305,0.17585,0.00081,0.17187,0.00478,0.14404,0.00508
MMM2 MgAl2O4[0][all],Al,13,26.9815384,0.39169,0.00151,0.38283,0.01057,0.28901,0.01015
# Notes
#   Analytical total: 1.023 ± 0.028
#   Duane-Hunt: 15.20 keV
#   Residual written to MMM2 MgAl2O4[0][4][residual].msa.
#   Plot output to 'MMM2 MgAl2O4[0][4][quantify].pdf'
# Spectrum
#   MMM2 MgAl2O4[1][all]['MMM2 MgAl2O4[1][4].msa']
# Fit warnings
#   The unknown's beam energy (15 keV) differs from the references (20 keV) by more than 1%.
#   The references and measured spectrum's beam energies don't match: (20.00 keV != 15.00 keV)
# Quantification results
Name,Element,Z,A,C[z],U[C[z]],N[z]],U[N[z]],A[z],U[A[z]]
MMM2 MgAl2O4[1][all],O,8,15.999,0.45455,0.02799,0.44548,0.01523,0.56712,0.01514
MMM2 MgAl2O4[1][all],Mg,12,24.305,0.17526,0.00081,0.17177,0.00476,0.14394,0.00506
MMM2 MgAl2O4[1][all],Al,13,26.9815384,0.39055,0.00150,0.38276,0.01054,0.28893,0.01012
# Notes
#   Analytical total: 1.020 ± 0.028
#   Duane-Hunt: 15.20 keV
#   Residual written to MMM2 MgAl2O4[1][4][residual].msa.
#   Plot output to 'MMM2 MgAl2O4[1][4][quantify].pdf'
# Spectrum
#   MMM2 MgAl2O4[2][all]['MMM2 MgAl2O4[2][4].msa']
# Fit warnings
#   The unknown's beam energy (15 keV) differs from the references (20 keV) by more than 1%.
#   The references and measured spectrum's beam energies don't match: (20.00 keV != 15.00 keV)
# Quantification results
Name,Element,Z,A,C[z],U[C[z]],N[z]],U[N[z]],A[z],U[A[z]]
MMM2 MgAl2O4[2][all],O,8,15.999,0.45476,0.02805,0.44511,0.01525,0.56676,0.01517
MMM2 MgAl2O4[2][all],Mg,12,24.305,0.17563,0.00081,0.17190,0.00477,0.14408,0.00507
MMM2 MgAl2O4[2][all],Al,13,26.9815384,0.39129,0.00150,0.38299,0.01056,0.28916,0.01014
# Notes
#   Analytical total: 1.022 ± 0.028
#   Duane-Hunt: 15.19 keV
#   Residual written to MMM2 MgAl2O4[2][4][residual].msa.
#   Plot output to 'MMM2 MgAl2O4[2][4][quantify].pdf'
# Spectrum
#   MMM2 MgAl2O4[3][all]['MMM2 MgAl2O4[3][4].msa']
# Fit warnings
#   The unknown's beam energy (15 keV) differs from the references (20 keV) by more than 1%.
#   The references and measured spectrum's beam energies don't match: (20.00 keV != 15.00 keV)
# Quantification results
Name,Element,Z,A,C[z],U[C[z]],N[z]],U[N[z]],A[z],U[A[z]]
MMM2 MgAl2O4[3][all],O,8,15.999,0.45710,0.02828,0.44571,0.01530,0.56735,0.01520
MMM2 MgAl2O4[3][all],Mg,12,24.305,0.17613,0.00082,0.17174,0.00479,0.14390,0.00509
MMM2 MgAl2O4[3][all],Al,13,26.9815384,0.39232,0.00151,0.38255,0.01059,0.28874,0.01017
# Notes
#   Analytical total: 1.026 ± 0.028
#   Duane-Hunt: 15.20 keV
#   Residual written to MMM2 MgAl2O4[3][4][residual].msa.
#   Plot output to 'MMM2 MgAl2O4[3][4][quantify].pdf'
# Spectrum
#   MMM2 MgAl2O4[4][all]['MMM2 MgAl2O4[4][4].msa']
# Fit warnings
#   The unknown's beam energy (15 keV) differs from the references (20 keV) by more than 1%.
#   The references and measured spectrum's beam energies don't match: (20.00 keV != 15.00 keV)
# Quantification results
Name,Element,Z,A,C[z],U[C[z]],N[z]],U[N[z]],A[z],U[A[z]]
MMM2 MgAl2O4[4][all],O,8,15.999,0.45527,0.02812,0.44509,0.01527,0.56674,0.01518
MMM2 MgAl2O4[4][all],Mg,12,24.305,0.17576,0.00081,0.17183,0.00478,0.14402,0.00508
MMM2 MgAl2O4[4][all],Al,13,26.9815384,0.39184,0.00151,0.38308,0.01058,0.28924,0.01016
# Notes
#   Analytical total: 1.023 ± 0.028
#   Duane-Hunt: 15.20 keV
#   Residual written to MMM2 MgAl2O4[4][4][residual].msa.
#   Plot output to 'MMM2 MgAl2O4[4][4][quantify].pdf'
# Spectrum
#   MMM2 MgAl2O4[5][all]['MMM2 MgAl2O4[5][4].msa']
# Fit warnings
#   The unknown's beam energy (15 keV) differs from the references (20 keV) by more than 1%.
#   The references and measured spectrum's beam energies don't match: (20.00 keV != 15.00 keV)
# Quantification results
Name,Element,Z,A,C[z],U[C[z]],N[z]],U[N[z]],A[z],U[A[z]]
MMM2 MgAl2O4[5][all],O,8,15.999,0.45623,0.02822,0.44521,0.01530,0.56685,0.01520
MMM2 MgAl2O4[5][all],Mg,12,24.305,0.17626,0.00082,0.17200,0.00479,0.14415,0.00509
MMM2 MgAl2O4[5][all],Al,13,26.9815384,0.39228,0.00151,0.38280,0.01058,0.28900,0.01017
# Notes
#   Analytical total: 1.025 ± 0.028
#   Duane-Hunt: 15.20 keV
#   Residual written to MMM2 MgAl2O4[5][4][residual].msa.
#   Plot output to 'MMM2 MgAl2O4[5][4][quantify].pdf'
# Spectrum
#   MMM2 MgAl2O4[6][all]['MMM2 MgAl2O4[6][4].msa']
# Fit warnings
#   The unknown's beam energy (15 keV) differs from the references (20 keV) by more than 1%.
#   The references and measured spectrum's beam energies don't match: (20.00 keV != 15.00 keV)
# Quantification results
Name,Element,Z,A,C[z],U[C[z]],N[z]],U[N[z]],A[z],U[A[z]]
MMM2 MgAl2O4[6][all],O,8,15.999,0.45409,0.02801,0.44468,0.01525,0.56633,0.01517
MMM2 MgAl2O4[6][all],Mg,12,24.305,0.17576,0.00081,0.17212,0.00477,0.14429,0.00508
MMM2 MgAl2O4[6][all],Al,13,26.9815384,0.39131,0.00150,0.38320,0.01055,0.28938,0.01014
# Notes
#   Analytical total: 1.021 ± 0.028
#   Duane-Hunt: 15.20 keV
#   Residual written to MMM2 MgAl2O4[6][4][residual].msa.
#   Plot output to 'MMM2 MgAl2O4[6][4][quantify].pdf'
# Spectrum
#   MMM2 MgAl2O4[7][all]['MMM2 MgAl2O4[7][4].msa']
# Fit warnings
#   The unknown's beam energy (15 keV) differs from the references (20 keV) by more than 1%.
#   The references and measured spectrum's beam energies don't match: (20.00 keV != 15.00 keV)
# Quantification results
Name,Element,Z,A,C[z],U[C[z]],N[z]],U[N[z]],A[z],U[A[z]]
MMM2 MgAl2O4[7][all],O,8,15.999,0.45559,0.02815,0.44517,0.01528,0.56682,0.01519
MMM2 MgAl2O4[7][all],Mg,12,24.305,0.17582,0.00081,0.17180,0.00478,0.14399,0.00508
MMM2 MgAl2O4[7][all],Al,13,26.9815384,0.39200,0.00151,0.38303,0.01058,0.28919,0.01016
# Notes
#   Analytical total: 1.023 ± 0.028
#   Duane-Hunt: 15.17 keV
#   Residual written to MMM2 MgAl2O4[7][4][residual].msa.
#   Plot output to 'MMM2 MgAl2O4[7][4][quantify].pdf'
# Result Comparison
Name,O,Mg,Al,Σ
MMM2 MgAl2O4[0][all],0.456 ± 0.028,0.17585 ± 0.00081,0.3917 ± 0.0015,1.023 ± 0.028
MMM2 MgAl2O4[1][all],0.455 ± 0.028,0.17526 ± 0.00081,0.3905 ± 0.0015,1.020 ± 0.028
MMM2 MgAl2O4[2][all],0.455 ± 0.028,0.17563 ± 0.00081,0.3913 ± 0.0015,1.022 ± 0.028
MMM2 MgAl2O4[3][all],0.457 ± 0.028,0.17613 ± 0.00082,0.3923 ± 0.0015,1.026 ± 0.028
MMM2 MgAl2O4[4][all],0.455 ± 0.028,0.17576 ± 0.00081,0.3918 ± 0.0015,1.023 ± 0.028
MMM2 MgAl2O4[5][all],0.456 ± 0.028,0.17626 ± 0.00082,0.3923 ± 0.0015,1.025 ± 0.028
MMM2 MgAl2O4[6][all],0.454 ± 0.028,0.17576 ± 0.00081,0.3913 ± 0.0015,1.021 ± 0.028
MMM2 MgAl2O4[7][all],0.456 ± 0.028,0.17582 ± 0.00081,0.3920 ± 0.0015,1.023 ± 0.028
Mean,0.45540 ± 0.00096,0.17581 ± 0.00030,0.39166 ± 0.00059,1.0229 ± 0.0018
Nominal,0.4498,0.1708,0.3793,1
RDEV (%),1.2,2.9,3.3,2.3

File: N132962/Quantification/15 keV/Mengason MM2/olivine.csv
# Configuration
#   Username: Nicholas W. M. Ritchie
#   Timestamp: 2025-10-23 13:31:24
#   Application: spex version 0.0.121
#   References: `N132962 15 keV` revision 199 - 2025-10-23 13:24:40 -04:00
# Configuration warnings
#    None
# Spectrum
#   MMM2 Olivine[0][all]['MMM2 Olivine[0][4].msa']
# Fit warnings
#   The k-ratio '[Mn L₃-M₅ + 13 others] = -0.01245 ± 0.00043' is more than 3σ negative.
# Quantification results
Name,Element,Z,A,C[z],U[C[z]],N[z],U[N[z]],A[z],U[A[z]]
MMM2 Olivine[0][all],O,8,15.999,0.43594,0.01860,0.42893,0.01046,0.56333,0.01050
MMM2 Olivine[0][all],Mg,12,24.305,0.30883,0.00042,0.30387,0.00557,0.26270,0.00632
MMM2 Olivine[0][all],Si,14,28.085,0.20083,0.00056,0.19760,0.00365,0.14784,0.00357
MMM2 Olivine[0][all],Mn,25,54.938043,0.00104,0.00005,0.00102,0.00005,0.00039,0.00002
MMM2 Olivine[0][all],Fe,26,55.845,0.06664,0.00010,0.06557,0.00120,0.02467,0.00059
MMM2 Olivine[0][all],Ni,28,58.6934,0.00305,0.00007,0.00300,0.00009,0.00107,0.00003
# Notes
#   Analytical total: 1.016 ± 0.019
#   Duane-Hunt: 15.19 keV
#   Residual written to MMM2 Olivine[0][4][residual].msa.
#   Plot output to 'MMM2 Olivine[0][4][quantify].pdf'
# Spectrum
#   MMM2 Olivine[1][all]['MMM2 Olivine[1][4].msa']
# Fit warnings
#   The k-ratio '[Mn L₃-M₅ + 13 others] = -0.01275 ± 0.00043' is more than 3σ negative.
# Quantification results
Name,Element,Z,A,C[z],U[C[z]],N[z],U[N[z]],A[z],U[A[z]]
MMM2 Olivine[1][all],O,8,15.999,0.43579,0.01862,0.42846,0.01047,0.56292,0.01052
MMM2 Olivine[1][all],Mg,12,24.305,0.30901,0.00043,0.30381,0.00557,0.26275,0.00633
MMM2 Olivine[1][all],Si,14,28.085,0.20123,0.00056,0.19785,0.00365,0.14808,0.00358
MMM2 Olivine[1][all],Mn,25,54.938043,0.00100,0.00005,0.00098,0.00005,0.00037,0.00002
MMM2 Olivine[1][all],Fe,26,55.845,0.06712,0.00010,0.06599,0.00121,0.02484,0.00060
MMM2 Olivine[1][all],Ni,28,58.6934,0.00296,0.00007,0.00291,0.00008,0.00104,0.00003
# Notes
#   Analytical total: 1.017 ± 0.019
#   Duane-Hunt: 15.19 keV
#   Residual written to MMM2 Olivine[1][4][residual].msa.
#   Plot output to 'MMM2 Olivine[1][4][quantify].pdf'
# Spectrum
#   MMM2 Olivine[2][all]['MMM2 Olivine[2][4].msa']
# Fit warnings
#   The k-ratio '[Mn L₃-M₅ + 13 others] = -0.01076 ± 0.00042' is more than 3σ negative.
# Quantification results
Name,Element,Z,A,C[z],U[C[z]],N[z],U[N[z]],A[z],U[A[z]]
MMM2 Olivine[2][all],O,8,15.999,0.43490,0.01855,0.42792,0.01045,0.56250,0.01050
MMM2 Olivine[2][all],Mg,12,24.305,0.30901,0.00043,0.30405,0.00556,0.26309,0.00632
MMM2 Olivine[2][all],Si,14,28.085,0.20073,0.00056,0.19751,0.00363,0.14790,0.00357
MMM2 Olivine[2][all],Mn,25,54.938043,0.00097,0.00005,0.00096,0.00005,0.00037,0.00002
MMM2 Olivine[2][all],Fe,26,55.845,0.06726,0.00010,0.06618,0.00121,0.02492,0.00060
MMM2 Olivine[2][all],Ni,28,58.6934,0.00345,0.00007,0.00339,0.00009,0.00121,0.00004
# Notes
#   Analytical total: 1.016 ± 0.019
#   Duane-Hunt: 15.13 keV
#   Residual written to MMM2 Olivine[2][4][residual].msa.
#   Plot output to 'MMM2 Olivine[2][4][quantify].pdf'
# Spectrum
#   MMM2 Olivine[3][all]['MMM2 Olivine[3][4].msa']
# Fit warnings
#   The k-ratio '[Mn L₃-M₅ + 13 others] = -0.01262 ± 0.00043' is more than 3σ negative.
# Quantification results
Name,Element,Z,A,C[z],U[C[z]],N[z],U[N[z]],A[z],U[A[z]]
MMM2 Olivine[3][all],O,8,15.999,0.43583,0.01861,0.42838,0.01046,0.56299,0.01051
MMM2 Olivine[3][all],Mg,12,24.305,0.30886,0.00043,0.30358,0.00556,0.26263,0.00632
MMM2 Olivine[3][all],Si,14,28.085,0.20091,0.00056,0.19748,0.00364,0.14785,0.00357
MMM2 Olivine[3][all],Mn,25,54.938043,0.00103,0.00005,0.00101,0.00005,0.00039,0.00002
MMM2 Olivine[3][all],Fe,26,55.845,0.06800,0.00010,0.06684,0.00123,0.02517,0.00061
MMM2 Olivine[3][all],Ni,28,58.6934,0.00276,0.00007,0.00271,0.00008,0.00097,0.00003
# Notes
#   Analytical total: 1.017 ± 0.019
#   Duane-Hunt: 15.20 keV
#   Residual written to MMM2 Olivine[3][4][residual].msa.
#   Plot output to 'MMM2 Olivine[3][4][quantify].pdf'
# Spectrum
#   MMM2 Olivine[4][all]['MMM2 Olivine[4][4].msa']
# Fit warnings
#   The k-ratio '[Mn L₃-M₅ + 13 others] = -0.01060 ± 0.00043' is more than 3σ negative.
# Quantification results
Name,Element,Z,A,C[z],U[C[z]],N[z],U[N[z]],A[z],U[A[z]]
MMM2 Olivine[4][all],O,8,15.999,0.43794,0.01875,0.42925,0.01050,0.56365,0.01054
MMM2 Olivine[4][all],Mg,12,24.305,0.30987,0.00043,0.30372,0.00559,0.26252,0.00634
MMM2 Olivine[4][all],Si,14,28.085,0.20144,0.00057,0.19744,0.00366,0.14769,0.00358
MMM2 Olivine[4][all],Mn,25,54.938043,0.00097,0.00005,0.00095,0.00005,0.00036,0.00002
MMM2 Olivine[4][all],Fe,26,55.845,0.06704,0.00010,0.06571,0.00121,0.02472,0.00060
MMM2 Olivine[4][all],Ni,28,58.6934,0.00299,0.00007,0.00293,0.00008,0.00105,0.00003
# Notes
#   Analytical total: 1.020 ± 0.019
#   Duane-Hunt: 15.20 keV
#   Residual written to MMM2 Olivine[4][4][residual].msa.
#   Plot output to 'MMM2 Olivine[4][4][quantify].pdf'
# Spectrum
#   MMM2 Olivine[5][all]['MMM2 Olivine[5][4].msa']
# Fit warnings
#   The k-ratio '[Mn L₃-M₅ + 13 others] = -0.01268 ± 0.00043' is more than 3σ negative.
# Quantification results
Name,Element,Z,A,C[z],U[C[z]],N[z],U[N[z]],A[z],U[A[z]]
MMM2 Olivine[5][all],O,8,15.999,0.43656,0.01866,0.42883,0.01047,0.56325,0.01052
MMM2 Olivine[5][all],Mg,12,24.305,0.30944,0.00043,0.30396,0.00558,0.26281,0.00633
MMM2 Olivine[5][all],Si,14,28.085,0.20101,0.00056,0.19745,0.00365,0.14774,0.00357
MMM2 Olivine[5][all],Mn,25,54.938043,0.00096,0.00005,0.00095,0.00005,0.00036,0.00002
MMM2 Olivine[5][all],Fe,26,55.845,0.06697,0.00010,0.06578,0.00121,0.02475,0.00060
MMM2 Olivine[5][all],Ni,28,58.6934,0.00308,0.00007,0.00303,0.00009,0.00108,0.00004
# Notes
#   Analytical total: 1.018 ± 0.019
#   Duane-Hunt: 15.20 keV
#   Residual written to MMM2 Olivine[5][4][residual].msa.
#   Plot output to 'MMM2 Olivine[5][4][quantify].pdf'
# Spectrum
#   MMM2 Olivine[6][all]['MMM2 Olivine[6][4].msa']
# Fit warnings
#   The k-ratio '[Mn L₃-M₅ + 13 others] = -0.01174 ± 0.00042' is more than 3σ negative.
# Quantification results
Name,Element,Z,A,C[z],U[C[z]],N[z],U[N[z]],A[z],U[A[z]]
MMM2 Olivine[6][all],O,8,15.999,0.43449,0.01851,0.42844,0.01044,0.56285,0.01049
MMM2 Olivine[6][all],Mg,12,24.305,0.30830,0.00042,0.30401,0.00556,0.26290,0.00631
MMM2 Olivine[6][all],Si,14,28.085,0.20066,0.00056,0.19786,0.00364,0.14808,0.00357
MMM2 Olivine[6][all],Mn,25,54.938043,0.00067,0.00005,0.00066,0.00005,0.00025,0.00002
MMM2 Olivine[6][all],Fe,26,55.845,0.06704,0.00010,0.06611,0.00121,0.02488,0.00060
MMM2 Olivine[6][all],Ni,28,58.6934,0.00297,0.00007,0.00293,0.00008,0.00105,0.00003
# Notes
#   Analytical total: 1.014 ± 0.019
#   Duane-Hunt: 15.18 keV
#   Residual written to MMM2 Olivine[6][4][residual].msa.
#   Plot output to 'MMM2 Olivine[6][4][quantify].pdf'
# Spectrum
#   MMM2 Olivine[7][all]['MMM2 Olivine[7][4].msa']
# Fit warnings
#   The k-ratio '[Mn L₃-M₅ + 13 others] = -0.01112 ± 0.00042' is more than 3σ negative.
# Quantification results
Name,Element,Z,A,C[z],U[C[z]],N[z],U[N[z]],A[z],U[A[z]]
MMM2 Olivine[7][all],O,8,15.999,0.43584,0.01861,0.42867,0.01046,0.56309,0.01051
MMM2 Olivine[7][all],Mg,12,24.305,0.30887,0.00043,0.30379,0.00557,0.26268,0.00632
MMM2 Olivine[7][all],Si,14,28.085,0.20112,0.00056,0.19781,0.00365,0.14803,0.00358
MMM2 Olivine[7][all],Mn,25,54.938043,0.00090,0.00005,0.00089,0.00005,0.00034,0.00002
MMM2 Olivine[7][all],Fe,26,55.845,0.06721,0.00010,0.06610,0.00121,0.02488,0.00060
MMM2 Olivine[7][all],Ni,28,58.6934,0.00279,0.00007,0.00275,0.00008,0.00098,0.00003
# Notes
#   Analytical total: 1.017 ± 0.019
#   Duane-Hunt: 15.20 keV
#   Residual written to MMM2 Olivine[7][4][residual].msa.
#   Plot output to 'MMM2 Olivine[7][4][quantify].pdf'
# Result Comparison
Name,O,Mg,Si,Mn,Fe,Ni,Σ
MMM2 Olivine[0][all],0.436 ± 0.019,0.30883 ± 0.00042,0.20083 ± 0.00056,0.001042 ± 0.000047,0.06664 ± 0.00010,0.003046 ± 0.000067,1.016 ± 0.019
MMM2 Olivine[1][all],0.436 ± 0.019,0.30901 ± 0.00043,0.20123 ± 0.00056,0.000996 ± 0.000047,0.06712 ± 0.00010,0.002964 ± 0.000067,1.017 ± 0.019
MMM2 Olivine[2][all],0.435 ± 0.019,0.30901 ± 0.00043,0.20073 ± 0.00056,0.000971 ± 0.000047,0.06726 ± 0.00010,0.003446 ± 0.000067,1.016 ± 0.019
MMM2 Olivine[3][all],0.436 ± 0.019,0.30886 ± 0.00043,0.20091 ± 0.00056,0.001032 ± 0.000047,0.06800 ± 0.00010,0.002762 ± 0.000067,1.017 ± 0.019
MMM2 Olivine[4][all],0.438 ± 0.019,0.30987 ± 0.00043,0.20144 ± 0.00057,0.000967 ± 0.000047,0.06704 ± 0.00010,0.002987 ± 0.000067,1.020 ± 0.019
MMM2 Olivine[5][all],0.437 ± 0.019,0.30944 ± 0.00043,0.20101 ± 0.00056,0.000964 ± 0.000047,0.06697 ± 0.00010,0.003082 ± 0.000067,1.018 ± 0.019
MMM2 Olivine[6][all],0.434 ± 0.019,0.30830 ± 0.00042,0.20066 ± 0.00056,0.000669 ± 0.000046,0.06704 ± 0.00010,0.002970 ± 0.000067,1.014 ± 0.019
MMM2 Olivine[7][all],0.436 ± 0.019,0.30887 ± 0.00043,0.20112 ± 0.00056,0.000902 ± 0.000046,0.06721 ± 0.00010,0.002793 ± 0.000067,1.017 ± 0.019
Mean,0.4359 ± 0.0010,0.30902 ± 0.00046,0.20099 ± 0.00026,0.00094 ± 0.00012,0.06716 ± 0.00039,0.00301 ± 0.00021,1.0170 ± 0.0017
Nominal,0.4378,0.3042,0.1917,0.0009,0.0635,0.0028,1
RDEV (%),-0.4,1.6,4.8,5.9,5.8,8.1,1.7

File: N132962/Quantification/15 keV/Mengason MM2/orthoclaise.csv
# Configuration
#   Username: nwmr
#   Timestamp: 2025-10-02 18:15:34.485924043 -04:00
#   Application: spex v0.0.117
#   References: `N132962 15 keV` revision 476 - 2025-10-02 13:33:55 -04:00
# Configuration warnings
#   The Duane-Hunt (14.66 keV) for KCl standard for 'N132962' detector differs by more than 1 % from the beam energy (15.00 keV)!!
#   There are no suitable references for [K L₃-M₁ and 8 others; 0.8241>.
# Spectrum
#   MMM2 Orthoclaise[0][all]['MMM2 Orthoclaise[0][4].msa']
# Fit warnings
#    None
# Quantification results
Name,Element,Z,A,C[z],U[C[z]],N[z]],U[N[z]],A[z],U[A[z]]
MMM2 Orthoclaise[0][all],O,8,15.999,0.45851,0.03631,0.44943,0.01960,0.60987,0.01884
MMM2 Orthoclaise[0][all],Na,11,22.98976928,0.00228,0.00003,0.00223,0.00009,0.00211,0.00011
MMM2 Orthoclaise[0][all],Al,13,26.9815384,0.08489,0.00022,0.08321,0.00297,0.06695,0.00324
MMM2 Orthoclaise[0][all],Si,14,28.085,0.30977,0.00056,0.30363,0.01081,0.23472,0.01134
MMM2 Orthoclaise[0][all],K,19,39.0983,0.14483,0.00014,0.14196,0.00505,0.07883,0.00381
MMM2 Orthoclaise[0][all],Fe,26,55.845,0.01963,0.00007,0.01924,0.00069,0.00748,0.00036
MMM2 Orthoclaise[0][all],Ba,56,137.327,0.00031,0.00009,0.00030,0.00008,0.00005,0.00001
# Notes
#   Analytical total: 1.020 ± 0.036
#   Duane-Hunt: 15.20 keV
#   Residual written to MMM2 Orthoclaise[0][4][residual].msa.
#   Plot output to 'MMM2 Orthoclaise[0][4][quantify].pdf'
# Spectrum
#   MMM2 Orthoclaise[1][all]['MMM2 Orthoclaise[1][4].msa']
# Fit warnings
#    None
# Quantification results
Name,Element,Z,A,C[z],U[C[z]],N[z]],U[N[z]],A[z],U[A[z]]
MMM2 Orthoclaise[1][all],O,8,15.999,0.45805,0.03624,0.44914,0.01958,0.60974,0.01883
MMM2 Orthoclaise[1][all],Na,11,22.98976928,0.00240,0.00003,0.00235,0.00009,0.00222,0.00011
MMM2 Orthoclaise[1][all],Al,13,26.9815384,0.08499,0.00022,0.08333,0.00297,0.06708,0.00324
MMM2 Orthoclaise[1][all],Si,14,28.085,0.30916,0.00056,0.30315,0.01078,0.23444,0.01131
MMM2 Orthoclaise[1][all],K,19,39.0983,0.14451,0.00014,0.14170,0.00504,0.07872,0.00380
MMM2 Orthoclaise[1][all],Fe,26,55.845,0.02026,0.00007,0.01987,0.00071,0.00773,0.00037
MMM2 Orthoclaise[1][all],Ba,56,137.327,0.00047,0.00009,0.00047,0.00009,0.00007,0.00001
# Notes
#   Analytical total: 1.020 ± 0.036
#   Duane-Hunt: 15.14 keV
#   Residual written to MMM2 Orthoclaise[1][4][residual].msa.
#   Plot output to 'MMM2 Orthoclaise[1][4][quantify].pdf'
# Spectrum
#   MMM2 Orthoclaise[2][all]['MMM2 Orthoclaise[2][4].msa']
# Fit warnings
#    None
# Quantification results
Name,Element,Z,A,C[z],U[C[z]],N[z]],U[N[z]],A[z],U[A[z]]
MMM2 Orthoclaise[2][all],O,8,15.999,0.45728,0.03617,0.44896,0.01957,0.60951,0.01883
MMM2 Orthoclaise[2][all],Na,11,22.98976928,0.00230,0.00003,0.00226,0.00009,0.00214,0.00011
MMM2 Orthoclaise[2][all],Al,13,26.9815384,0.08480,0.00022,0.08326,0.00296,0.06703,0.00324
MMM2 Orthoclaise[2][all],Si,14,28.085,0.30933,0.00056,0.30371,0.01079,0.23488,0.01133
MMM2 Orthoclaise[2][all],K,19,39.0983,0.14447,0.00014,0.14184,0.00504,0.07880,0.00380
MMM2 Orthoclaise[2][all],Fe,26,55.845,0.01982,0.00007,0.01946,0.00069,0.00757,0.00037
MMM2 Orthoclaise[2][all],Ba,56,137.327,0.00050,0.00009,0.00050,0.00009,0.00008,0.00001
# Notes
#   Analytical total: 1.019 ± 0.036
#   Duane-Hunt: 15.19 keV
#   Residual written to MMM2 Orthoclaise[2][4][residual].msa.
#   Plot output to 'MMM2 Orthoclaise[2][4][quantify].pdf'
# Spectrum
#   MMM2 Orthoclaise[3][all]['MMM2 Orthoclaise[3][4].msa']
# Fit warnings
#    None
# Quantification results
Name,Element,Z,A,C[z],U[C[z]],N[z]],U[N[z]],A[z],U[A[z]]
MMM2 Orthoclaise[3][all],O,8,15.999,0.45741,0.03617,0.44898,0.01956,0.60963,0.01882
MMM2 Orthoclaise[3][all],Na,11,22.98976928,0.00227,0.00003,0.00223,0.00009,0.00210,0.00011
MMM2 Orthoclaise[3][all],Al,13,26.9815384,0.08490,0.00022,0.08333,0.00297,0.06709,0.00324
MMM2 Orthoclaise[3][all],Si,14,28.085,0.30916,0.00056,0.30347,0.01078,0.23473,0.01132
MMM2 Orthoclaise[3][all],K,19,39.0983,0.14422,0.00014,0.14157,0.00503,0.07866,0.00379
MMM2 Orthoclaise[3][all],Fe,26,55.845,0.02012,0.00007,0.01975,0.00070,0.00768,0.00037
MMM2 Orthoclaise[3][all],Ba,56,137.327,0.00069,0.00009,0.00068,0.00009,0.00011,0.00001
# Notes
#   Analytical total: 1.019 ± 0.036
#   Duane-Hunt: 15.20 keV
#   Residual written to MMM2 Orthoclaise[3][4][residual].msa.
#   Plot output to 'MMM2 Orthoclaise[3][4][quantify].pdf'
# Spectrum
#   MMM2 Orthoclaise[4][all]['MMM2 Orthoclaise[4][4].msa']
# Fit warnings
#    None
# Quantification results
Name,Element,Z,A,C[z],U[C[z]],N[z]],U[N[z]],A[z],U[A[z]]
MMM2 Orthoclaise[4][all],O,8,15.999,0.45873,0.03629,0.44973,0.01958,0.61021,0.01882
MMM2 Orthoclaise[4][all],Na,11,22.98976928,0.00222,0.00003,0.00218,0.00008,0.00206,0.00010
MMM2 Orthoclaise[4][all],Al,13,26.9815384,0.08516,0.00022,0.08349,0.00298,0.06717,0.00325
MMM2 Orthoclaise[4][all],Si,14,28.085,0.30924,0.00056,0.30318,0.01079,0.23434,0.01132
MMM2 Orthoclaise[4][all],K,19,39.0983,0.14452,0.00014,0.14169,0.00504,0.07867,0.00380
MMM2 Orthoclaise[4][all],Fe,26,55.845,0.01959,0.00007,0.01921,0.00069,0.00747,0.00036
MMM2 Orthoclaise[4][all],Ba,56,137.327,0.00053,0.00009,0.00052,0.00009,0.00008,0.00001
# Notes
#   Analytical total: 1.020 ± 0.036
#   Duane-Hunt: 15.20 keV
#   Residual written to MMM2 Orthoclaise[4][4][residual].msa.
#   Plot output to 'MMM2 Orthoclaise[4][4][quantify].pdf'
# Spectrum
#   MMM2 Orthoclaise[5][all]['MMM2 Orthoclaise[5][4].msa']
# Fit warnings
#    None
# Quantification results
Name,Element,Z,A,C[z],U[C[z]],N[z]],U[N[z]],A[z],U[A[z]]
MMM2 Orthoclaise[5][all],O,8,15.999,0.45705,0.03616,0.44878,0.01958,0.60946,0.01884
MMM2 Orthoclaise[5][all],Na,11,22.98976928,0.00215,0.00003,0.00211,0.00008,0.00200,0.00010
MMM2 Orthoclaise[5][all],Al,13,26.9815384,0.08466,0.00022,0.08313,0.00296,0.06694,0.00323
MMM2 Orthoclaise[5][all],Si,14,28.085,0.30947,0.00056,0.30387,0.01080,0.23508,0.01134
MMM2 Orthoclaise[5][all],K,19,39.0983,0.14451,0.00014,0.14190,0.00504,0.07886,0.00380
MMM2 Orthoclaise[5][all],Fe,26,55.845,0.01969,0.00007,0.01933,0.00069,0.00752,0.00036
MMM2 Orthoclaise[5][all],Ba,56,137.327,0.00088,0.00009,0.00087,0.00009,0.00014,0.00001
# Notes
#   Analytical total: 1.018 ± 0.036
#   Duane-Hunt: 15.19 keV
#   Residual written to MMM2 Orthoclaise[5][4][residual].msa.
#   Plot output to 'MMM2 Orthoclaise[5][4][quantify].pdf'
# Spectrum
#   MMM2 Orthoclaise[6][all]['MMM2 Orthoclaise[6][4].msa']
# Fit warnings
#    None
# Quantification results
Name,Element,Z,A,C[z],U[C[z]],N[z]],U[N[z]],A[z],U[A[z]]
MMM2 Orthoclaise[6][all],O,8,15.999,0.45733,0.03616,0.44947,0.01957,0.61008,0.01881
MMM2 Orthoclaise[6][all],Na,11,22.98976928,0.00228,0.00003,0.00224,0.00009,0.00212,0.00011
MMM2 Orthoclaise[6][all],Al,13,26.9815384,0.08459,0.00022,0.08314,0.00296,0.06691,0.00323
MMM2 Orthoclaise[6][all],Si,14,28.085,0.30847,0.00056,0.30317,0.01078,0.23442,0.01131
MMM2 Orthoclaise[6][all],K,19,39.0983,0.14439,0.00014,0.14190,0.00505,0.07882,0.00380
MMM2 Orthoclaise[6][all],Fe,26,55.845,0.01973,0.00007,0.01939,0.00069,0.00754,0.00036
MMM2 Orthoclaise[6][all],Ba,56,137.327,0.00070,0.00009,0.00069,0.00009,0.00011,0.00001
# Notes
#   Analytical total: 1.017 ± 0.036
#   Duane-Hunt: 15.20 keV
#   Residual written to MMM2 Orthoclaise[6][4][residual].msa.
#   Plot output to 'MMM2 Orthoclaise[6][4][quantify].pdf'
# Spectrum
#   MMM2 Orthoclaise[7][all]['MMM2 Orthoclaise[7][4].msa']
# Fit warnings
#    None
# Quantification results
Name,Element,Z,A,C[z],U[C[z]],N[z]],U[N[z]],A[z],U[A[z]]
MMM2 Orthoclaise[7][all],O,8,15.999,0.45803,0.03624,0.44927,0.01958,0.60975,0.01883
MMM2 Orthoclaise[7][all],Na,11,22.98976928,0.00238,0.00003,0.00233,0.00009,0.00220,0.00011
MMM2 Orthoclaise[7][all],Al,13,26.9815384,0.08488,0.00022,0.08326,0.00297,0.06700,0.00324
MMM2 Orthoclaise[7][all],Si,14,28.085,0.30960,0.00056,0.30369,0.01080,0.23479,0.01133
MMM2 Orthoclaise[7][all],K,19,39.0983,0.14431,0.00014,0.14156,0.00503,0.07861,0.00379
MMM2 Orthoclaise[7][all],Fe,26,55.845,0.01988,0.00007,0.01950,0.00070,0.00758,0.00037
MMM2 Orthoclaise[7][all],Ba,56,137.327,0.00041,0.00009,0.00040,0.00009,0.00006,0.00001
# Notes
#   Analytical total: 1.019 ± 0.036
#   Duane-Hunt: 15.20 keV
#   Residual written to MMM2 Orthoclaise[7][4][residual].msa.
#   Plot output to 'MMM2 Orthoclaise[7][4][quantify].pdf'
# Compare warnings
#   Unable to interpret the --compare argument `'SPI Orthoclaise'` as a composition. Argument ignored.
#   Parser error:
#   --> 1:1
#   |
#   1 | 'SPI Orthoclaise'
#   | ^---------------^
#   |
#   = ''SPI Orthoclaise'' is not the name of a known composition.
# Result Comparison
Name,O,Na,Al,Si,K,Fe,Ba,Σ
MMM2 Orthoclaise[0][all],0.459 ± 0.036,0.002276 ± 0.000033,0.08489 ± 0.00022,0.30977 ± 0.00056,0.14483 ± 0.00014,0.019627 ± 0.000069,0.000310 ± 0.000086,1.020 ± 0.036
MMM2 Orthoclaise[1][all],0.458 ± 0.036,0.002399 ± 0.000033,0.08499 ± 0.00022,0.30916 ± 0.00056,0.14451 ± 0.00014,0.020260 ± 0.000069,0.000475 ± 0.000086,1.020 ± 0.036
MMM2 Orthoclaise[2][all],0.457 ± 0.036,0.002304 ± 0.000033,0.08480 ± 0.00022,0.30933 ± 0.00056,0.14447 ± 0.00014,0.019824 ± 0.000069,0.000505 ± 0.000086,1.019 ± 0.036
MMM2 Orthoclaise[3][all],0.457 ± 0.036,0.002268 ± 0.000033,0.08490 ± 0.00022,0.30916 ± 0.00056,0.14422 ± 0.00014,0.020121 ± 0.000069,0.000689 ± 0.000086,1.019 ± 0.036
MMM2 Orthoclaise[4][all],0.459 ± 0.036,0.002222 ± 0.000033,0.08516 ± 0.00022,0.30924 ± 0.00056,0.14452 ± 0.00014,0.019592 ± 0.000069,0.000531 ± 0.000086,1.020 ± 0.036
MMM2 Orthoclaise[5][all],0.457 ± 0.036,0.002153 ± 0.000033,0.08466 ± 0.00022,0.30947 ± 0.00056,0.14451 ± 0.00014,0.019687 ± 0.000069,0.000883 ± 0.000086,1.018 ± 0.036
MMM2 Orthoclaise[6][all],0.457 ± 0.036,0.002284 ± 0.000033,0.08459 ± 0.00022,0.30847 ± 0.00056,0.14439 ± 0.00014,0.019728 ± 0.000069,0.000704 ± 0.000086,1.017 ± 0.036
MMM2 Orthoclaise[7][all],0.458 ± 0.036,0.002377 ± 0.000033,0.08488 ± 0.00022,0.30960 ± 0.00056,0.14431 ± 0.00014,0.019875 ± 0.000069,0.000407 ± 0.000086,1.019 ± 0.036
Mean,0.45780 ± 0.00062,0.002285 ± 0.000079,0.08486 ± 0.00018,0.30928 ± 0.00039,0.14447 ± 0.00018,0.01984 ± 0.00024,0.00056 ± 0.00018,1.01909 ± 0.00095

File: N132962/Quantification/15 keV/Mengason MM2/pentlandite.csv
# Configuration
#   Username: Nicholas W. M. Ritchie
#   Timestamp: 2025-10-23 13:31:24
#   Application: spex version 0.0.121
#   References: `N132962 15 keV` revision 199 - 2025-10-23 13:24:40 -04:00
# Configuration warnings
#    None
# Spectrum
#   MMM2 Pentlandite[0][all]['MMM2 Pentlandite[0][4].msa']
# Fit warnings
#   The k-ratio '[Co L₃-M₅ + 13 others] = -0.03290 ± 0.00042' is more than 3σ negative.
# Quantification results
Name,Element,Z,A,C[z],U[C[z]],N[z],U[N[z]],A[z],U[A[z]]
MMM2 Pentlandite[0][all],S,16,32.06,0.33014,0.00051,0.32740,0.00041,0.46523,0.00046
MMM2 Pentlandite[0][all],Fe,26,55.845,0.32423,0.00022,0.32154,0.00031,0.26230,0.00027
MMM2 Pentlandite[0][all],Co,27,58.933194,0.00568,0.00011,0.00564,0.00011,0.00436,0.00008
MMM2 Pentlandite[0][all],Ni,28,58.6934,0.34831,0.00068,0.34542,0.00048,0.26811,0.00043
# Notes
#   Analytical total: 1.00837 ± 0.00089
#   Duane-Hunt: 15.05 keV
#   Residual written to MMM2 Pentlandite[0][4][residual].msa.
#   Plot output to 'MMM2 Pentlandite[0][4][quantify].pdf'
# Spectrum
#   MMM2 Pentlandite[1][all]['MMM2 Pentlandite[1][4].msa']
# Fit warnings
#   The k-ratio '[Co L₃-M₅ + 13 others] = -0.03233 ± 0.00042' is more than 3σ negative.
# Quantification results
Name,Element,Z,A,C[z],U[C[z]],N[z],U[N[z]],A[z],U[A[z]]
MMM2 Pentlandite[1][all],S,16,32.06,0.33109,0.00051,0.32745,0.00041,0.46529,0.00046
MMM2 Pentlandite[1][all],Fe,26,55.845,0.32479,0.00022,0.32121,0.00031,0.26203,0.00027
MMM2 Pentlandite[1][all],Co,27,58.933194,0.00621,0.00011,0.00614,0.00011,0.00474,0.00008
MMM2 Pentlandite[1][all],Ni,28,58.6934,0.34905,0.00069,0.34521,0.00048,0.26794,0.00043
# Notes
#   Analytical total: 1.01114 ± 0.00089
#   Duane-Hunt: 15.10 keV
#   Residual written to MMM2 Pentlandite[1][4][residual].msa.
#   Plot output to 'MMM2 Pentlandite[1][4][quantify].pdf'
# Spectrum
#   MMM2 Pentlandite[2][all]['MMM2 Pentlandite[2][4].msa']
# Fit warnings
#   The k-ratio '[Co L₃-M₅ + 13 others] = -0.03312 ± 0.00042' is more than 3σ negative.
# Quantification results
Name,Element,Z,A,C[z],U[C[z]],N[z],U[N[z]],A[z],U[A[z]]
MMM2 Pentlandite[2][all],S,16,32.06,0.33155,0.00051,0.32741,0.00041,0.46523,0.00046
MMM2 Pentlandite[2][all],Fe,26,55.845,0.32580,0.00022,0.32173,0.00031,0.26245,0.00027
MMM2 Pentlandite[2][all],Co,27,58.933194,0.00597,0.00011,0.00589,0.00011,0.00455,0.00008
MMM2 Pentlandite[2][all],Ni,28,58.6934,0.34934,0.00069,0.34497,0.00049,0.26776,0.00043
# Notes
#   Analytical total: 1.01265 ± 0.00089
#   Duane-Hunt: 15.07 keV
#   Residual written to MMM2 Pentlandite[2][4][residual].msa.
#   Plot output to 'MMM2 Pentlandite[2][4][quantify].pdf'
# Spectrum
#   MMM2 Pentlandite[3][all]['MMM2 Pentlandite[3][4].msa']
# Fit warnings
#   The k-ratio '[Co L₃-M₅ + 13 others] = -0.03251 ± 0.00042' is more than 3σ negative.
# Quantification results
Name,Element,Z,A,C[z],U[C[z]],N[z],U[N[z]],A[z],U[A[z]]
MMM2 Pentlandite[3][all],S,16,32.06,0.33070,0.00051,0.32810,0.00041,0.46604,0.00046
MMM2 Pentlandite[3][all],Fe,26,55.845,0.32316,0.00022,0.32062,0.00031,0.26144,0.00027
MMM2 Pentlandite[3][all],Co,27,58.933194,0.00574,0.00011,0.00570,0.00011,0.00440,0.00008
MMM2 Pentlandite[3][all],Ni,28,58.6934,0.34832,0.00068,0.34558,0.00048,0.26812,0.00043
# Notes
#   Analytical total: 1.00792 ± 0.00088
#   Duane-Hunt: 15.10 keV
#   Residual written to MMM2 Pentlandite[3][4][residual].msa.
#   Plot output to 'MMM2 Pentlandite[3][4][quantify].pdf'
# Spectrum
#   MMM2 Pentlandite[4][all]['MMM2 Pentlandite[4][4].msa']
# Fit warnings
#   The k-ratio '[Co L₃-M₅ + 13 others] = -0.03267 ± 0.00042' is more than 3σ negative.
# Quantification results
Name,Element,Z,A,C[z],U[C[z]],N[z],U[N[z]],A[z],U[A[z]]
MMM2 Pentlandite[4][all],S,16,32.06,0.33086,0.00051,0.32811,0.00041,0.46601,0.00046
MMM2 Pentlandite[4][all],Fe,26,55.845,0.32496,0.00022,0.32226,0.00031,0.26276,0.00027
MMM2 Pentlandite[4][all],Co,27,58.933194,0.00538,0.00011,0.00534,0.00011,0.00412,0.00008
MMM2 Pentlandite[4][all],Ni,28,58.6934,0.34717,0.00068,0.34429,0.00048,0.26710,0.00043
# Notes
#   Analytical total: 1.00837 ± 0.00088
#   Duane-Hunt: 15.04 keV
#   Residual written to MMM2 Pentlandite[4][4][residual].msa.
#   Plot output to 'MMM2 Pentlandite[4][4][quantify].pdf'
# Spectrum
#   MMM2 Pentlandite[5][all]['MMM2 Pentlandite[5][4].msa']
# Fit warnings
#   The k-ratio '[Co L₃-M₅ + 13 others] = -0.03201 ± 0.00042' is more than 3σ negative.
# Quantification results
Name,Element,Z,A,C[z],U[C[z]],N[z],U[N[z]],A[z],U[A[z]]
MMM2 Pentlandite[5][all],S,16,32.06,0.33100,0.00051,0.32748,0.00041,0.46532,0.00046
MMM2 Pentlandite[5][all],Fe,26,55.845,0.32472,0.00022,0.32126,0.00031,0.26207,0.00027
MMM2 Pentlandite[5][all],Co,27,58.933194,0.00540,0.00011,0.00534,0.00011,0.00413,0.00008
MMM2 Pentlandite[5][all],Ni,28,58.6934,0.34964,0.00069,0.34592,0.00048,0.26848,0.00043
# Notes
#   Analytical total: 1.01076 ± 0.00089
#   Duane-Hunt: 15.00 keV
#   Residual written to MMM2 Pentlandite[5][4][residual].msa.
#   Plot output to 'MMM2 Pentlandite[5][4][quantify].pdf'
# Spectrum
#   MMM2 Pentlandite[6][all]['MMM2 Pentlandite[6][4].msa']
# Fit warnings
#   The k-ratio '[Co L₃-M₅ + 13 others] = -0.03222 ± 0.00042' is more than 3σ negative.
# Quantification results
Name,Element,Z,A,C[z],U[C[z]],N[z],U[N[z]],A[z],U[A[z]]
MMM2 Pentlandite[6][all],S,16,32.06,0.33081,0.00051,0.32748,0.00041,0.46531,0.00046
MMM2 Pentlandite[6][all],Fe,26,55.845,0.32546,0.00022,0.32219,0.00031,0.26281,0.00027
MMM2 Pentlandite[6][all],Co,27,58.933194,0.00597,0.00011,0.00591,0.00011,0.00457,0.00008
MMM2 Pentlandite[6][all],Ni,28,58.6934,0.34791,0.00069,0.34442,0.00048,0.26731,0.00043
# Notes
#   Analytical total: 1.01015 ± 0.00089
#   Duane-Hunt: 15.07 keV
#   Residual written to MMM2 Pentlandite[6][4][residual].msa.
#   Plot output to 'MMM2 Pentlandite[6][4][quantify].pdf'
# Spectrum
#   MMM2 Pentlandite[7][all]['MMM2 Pentlandite[7][4].msa']
# Fit warnings
#   The k-ratio '[Co L₃-M₅ + 13 others] = -0.03194 ± 0.00042' is more than 3σ negative.
# Quantification results
Name,Element,Z,A,C[z],U[C[z]],N[z],U[N[z]],A[z],U[A[z]]
MMM2 Pentlandite[7][all],S,16,32.06,0.33076,0.00051,0.32689,0.00041,0.46465,0.00046
MMM2 Pentlandite[7][all],Fe,26,55.845,0.32614,0.00022,0.32232,0.00031,0.26302,0.00027
MMM2 Pentlandite[7][all],Co,27,58.933194,0.00606,0.00011,0.00599,0.00011,0.00463,0.00008
MMM2 Pentlandite[7][all],Ni,28,58.6934,0.34888,0.00069,0.34479,0.00049,0.26770,0.00043
# Notes
#   Analytical total: 1.01184 ± 0.00089
#   Duane-Hunt: 15.03 keV
#   Residual written to MMM2 Pentlandite[7][4][residual].msa.
#   Plot output to 'MMM2 Pentlandite[7][4][quantify].pdf'
# Compare warnings
#   Unable to interpret the --compare argument `'SPI Pentlandite'` as a composition. Argument ignored.
#   Parser error:
#   --> 1:1
#   |
#   1 | 'SPI Pentlandite'
#   | ^---------------^
#   |
#   = ''SPI Pentlandite'' is not the name of a known composition.
# Result Comparison
Name,S,Fe,Co,Ni,Σ
MMM2 Pentlandite[0][all],0.33014 ± 0.00051,0.32423 ± 0.00022,0.00568 ± 0.00011,0.34831 ± 0.00068,1.00837 ± 0.00089
MMM2 Pentlandite[1][all],0.33109 ± 0.00051,0.32479 ± 0.00022,0.00621 ± 0.00011,0.34905 ± 0.00069,1.01114 ± 0.00089
MMM2 Pentlandite[2][all],0.33155 ± 0.00051,0.32580 ± 0.00022,0.00597 ± 0.00011,0.34934 ± 0.00069,1.01265 ± 0.00089
MMM2 Pentlandite[3][all],0.33070 ± 0.00051,0.32316 ± 0.00022,0.00574 ± 0.00011,0.34832 ± 0.00068,1.00792 ± 0.00088
MMM2 Pentlandite[4][all],0.33086 ± 0.00051,0.32496 ± 0.00022,0.00538 ± 0.00011,0.34717 ± 0.00068,1.00837 ± 0.00088
MMM2 Pentlandite[5][all],0.33100 ± 0.00051,0.32472 ± 0.00022,0.00540 ± 0.00011,0.34964 ± 0.00069,1.01076 ± 0.00089
MMM2 Pentlandite[6][all],0.33081 ± 0.00051,0.32546 ± 0.00022,0.00597 ± 0.00011,0.34791 ± 0.00069,1.01015 ± 0.00089
MMM2 Pentlandite[7][all],0.33076 ± 0.00051,0.32614 ± 0.00022,0.00606 ± 0.00011,0.34888 ± 0.00069,1.01184 ± 0.00089
Mean,0.33086 ± 0.00040,0.32491 ± 0.00094,0.00580 ± 0.00030,0.34858 ± 0.00081,1.0102 ± 0.0018
