Repository: NicholasWMRitchie/spex_quant

# spex_quant
Spectral data for evaluating `spex`.  It contains both standard spectra and sample spectra.

 * N132962 represents the TESCAN MIRA4 with 4 silicon nitride window silicon drift detectors in 217 D113 at NIST Gaitherburg.
  * Reference set: "N132962 20 keV" built using 'n132962_20keV.bat' for 20 keV analyses

File: N132962/Quantification/15 keV/Mengason MM2/plagioclaise.csv
# Configuration
#   Username: Nicholas W. M. Ritchie
#   Timestamp: 2025-10-23 13:31:24
#   Application: spex version 0.0.121
#   References: `N132962 15 keV` revision 199 - 2025-10-23 13:24:40 -04:00
# Configuration warnings
#   The Duane-Hunt (14.66 keV) for KCl standard for 'N132962' detector differs by more than 1 % from the beam energy (15.00 keV)!!
#   There are no suitable references for [K L₃-M₁ and 8 others; 0.8241>.
# Spectrum
#   MMM2 Plagioclaise[0][all]['MMM2 Plagioclaise[0][4].msa']
# Fit warnings
#    None
# Quantification results
Name,Element,Z,A,C[z],U[C[z]],N[z],U[N[z]],A[z],U[A[z]]
MMM2 Plagioclaise[0][all],O,8,15.999,0.46889,0.03124,0.46275,0.01657,0.60849,0.01588
MMM2 Plagioclaise[0][all],Na,11,22.98976928,0.03293,0.00016,0.03250,0.00101,0.02974,0.00121
MMM2 Plagioclaise[0][all],Al,13,26.9815384,0.15890,0.00040,0.15682,0.00485,0.12227,0.00497
MMM2 Plagioclaise[0][all],Si,14,28.085,0.25904,0.00057,0.25565,0.00790,0.19150,0.00777
MMM2 Plagioclaise[0][all],K,19,39.0983,0.00290,0.00003,0.00286,0.00009,0.00154,0.00006
MMM2 Plagioclaise[0][all],Ca,20,40.078,0.08729,0.00008,0.08615,0.00266,0.04522,0.00183
MMM2 Plagioclaise[0][all],Fe,26,55.845,0.00332,0.00006,0.00328,0.00011,0.00124,0.00005
# Notes
#   Analytical total: 1.013 ± 0.031
#   Duane-Hunt: 15.20 keV
#   Residual written to MMM2 Plagioclaise[0][4][residual].msa.
#   Plot output to 'MMM2 Plagioclaise[0][4][quantify].pdf'
# Spectrum
#   MMM2 Plagioclaise[1][all]['MMM2 Plagioclaise[1][4].msa']
# Fit warnings
#    None
# Quantification results
Name,Element,Z,A,C[z],U[C[z]],N[z],U[N[z]],A[z],U[A[z]]
MMM2 Plagioclaise[1][all],O,8,15.999,0.46852,0.03124,0.46281,0.01658,0.60863,0.01589
MMM2 Plagioclaise[1][all],Na,11,22.98976928,0.03280,0.00016,0.03240,0.00101,0.02965,0.00121
MMM2 Plagioclaise[1][all],Al,13,26.9815384,0.15858,0.00039,0.15664,0.00485,0.12215,0.00496
MMM2 Plagioclaise[1][all],Si,14,28.085,0.25854,0.00057,0.25539,0.00789,0.19132,0.00777
MMM2 Plagioclaise[1][all],K,19,39.0983,0.00294,0.00003,0.00291,0.00010,0.00156,0.00007
MMM2 Plagioclaise[1][all],Ca,20,40.078,0.08767,0.00008,0.08660,0.00267,0.04546,0.00185
MMM2 Plagioclaise[1][all],Fe,26,55.845,0.00328,0.00006,0.00324,0.00011,0.00122,0.00005
# Notes
#   Analytical total: 1.012 ± 0.031
#   Duane-Hunt: 15.20 keV
#   Residual written to MMM2 Plagioclaise[1][4][residual].msa.
#   Plot output to 'MMM2 Plagioclaise[1][4][quantify].pdf'
# Spectrum
#   MMM2 Plagioclaise[2][all]['MMM2 Plagioclaise[2][4].msa']
# Fit warnings
#    None
# Quantification results
Name,Element,Z,A,C[z],U[C[z]],N[z],U[N[z]],A[z],U[A[z]]
MMM2 Plagioclaise[2][all],O,8,15.999,0.46696,0.03110,0.46255,0.01656,0.60836,0.01587
MMM2 Plagioclaise[2][all],Na,11,22.98976928,0.03273,0.00016,0.03242,0.00101,0.02968,0.00121
MMM2 Plagioclaise[2][all],Al,13,26.9815384,0.15817,0.00039,0.15668,0.00484,0.12219,0.00496
MMM2 Plagioclaise[2][all],Si,14,28.085,0.25806,0.00057,0.25562,0.00789,0.19152,0.00777
MMM2 Plagioclaise[2][all],K,19,39.0983,0.00308,0.00003,0.00305,0.00010,0.00164,0.00007
MMM2 Plagioclaise[2][all],Ca,20,40.078,0.08729,0.00008,0.08646,0.00267,0.04540,0.00184
MMM2 Plagioclaise[2][all],Fe,26,55.845,0.00326,0.00006,0.00323,0.00011,0.00122,0.00005
# Notes
#   Analytical total: 1.010 ± 0.031
#   Duane-Hunt: 15.20 keV
#   Residual written to MMM2 Plagioclaise[2][4][residual].msa.
#   Plot output to 'MMM2 Plagioclaise[2][4][quantify].pdf'
# Spectrum
#   MMM2 Plagioclaise[3][all]['MMM2 Plagioclaise[3][4].msa']
# Fit warnings
#    None
# Quantification results
Name,Element,Z,A,C[z],U[C[z]],N[z],U[N[z]],A[z],U[A[z]]
MMM2 Plagioclaise[3][all],O,8,15.999,0.46752,0.03114,0.46279,0.01656,0.60858,0.01587
MMM2 Plagioclaise[3][all],Na,11,22.98976928,0.03264,0.00016,0.03231,0.00101,0.02957,0.00121
MMM2 Plagioclaise[3][all],Al,13,26.9815384,0.15824,0.00039,0.15663,0.00484,0.12214,0.00496
MMM2 Plagioclaise[3][all],Si,14,28.085,0.25847,0.00057,0.25586,0.00790,0.19167,0.00778
MMM2 Plagioclaise[3][all],K,19,39.0983,0.00288,0.00003,0.00285,0.00009,0.00153,0.00006
MMM2 Plagioclaise[3][all],Ca,20,40.078,0.08711,0.00008,0.08623,0.00266,0.04527,0.00184
MMM2 Plagioclaise[3][all],Fe,26,55.845,0.00336,0.00006,0.00332,0.00012,0.00125,0.00005
# Notes
#   Analytical total: 1.010 ± 0.031
#   Duane-Hunt: 15.20 keV
#   Residual written to MMM2 Plagioclaise[3][4][residual].msa.
#   Plot output to 'MMM2 Plagioclaise[3][4][quantify].pdf'
# Spectrum
#   MMM2 Plagioclaise[4][all]['MMM2 Plagioclaise[4][4].msa']
# Fit warnings
#    None
# Quantification results
Name,Element,Z,A,C[z],U[C[z]],N[z],U[N[z]],A[z],U[A[z]]
MMM2 Plagioclaise[4][all],O,8,15.999,0.46770,0.03118,0.46261,0.01657,0.60844,0.01588
MMM2 Plagioclaise[4][all],Na,11,22.98976928,0.03271,0.00016,0.03235,0.00101,0.02961,0.00121
MMM2 Plagioclaise[4][all],Al,13,26.9815384,0.15850,0.00039,0.15677,0.00485,0.12226,0.00497
MMM2 Plagioclaise[4][all],Si,14,28.085,0.25834,0.00057,0.25553,0.00789,0.19145,0.00777
MMM2 Plagioclaise[4][all],K,19,39.0983,0.00279,0.00003,0.00276,0.00009,0.00148,0.00006
MMM2 Plagioclaise[4][all],Ca,20,40.078,0.08763,0.00008,0.08667,0.00267,0.04551,0.00185
MMM2 Plagioclaise[4][all],Fe,26,55.845,0.00335,0.00006,0.00331,0.00012,0.00125,0.00005
# Notes
#   Analytical total: 1.011 ± 0.031
#   Duane-Hunt: 15.20 keV
#   Residual written to MMM2 Plagioclaise[4][4][residual].msa.
#   Plot output to 'MMM2 Plagioclaise[4][4][quantify].pdf'
# Spectrum
#   MMM2 Plagioclaise[5][all]['MMM2 Plagioclaise[5][4].msa']
# Fit warnings
#    None
# Quantification results
Name,Element,Z,A,C[z],U[C[z]],N[z],U[N[z]],A[z],U[A[z]]
MMM2 Plagioclaise[5][all],O,8,15.999,0.46824,0.03122,0.46268,0.01658,0.60849,0.01589
MMM2 Plagioclaise[5][all],Na,11,22.98976928,0.03283,0.00016,0.03244,0.00101,0.02969,0.00121
MMM2 Plagioclaise[5][all],Al,13,26.9815384,0.15835,0.00039,0.15647,0.00484,0.12202,0.00496
MMM2 Plagioclaise[5][all],Si,14,28.085,0.25880,0.00057,0.25573,0.00790,0.19159,0.00778
MMM2 Plagioclaise[5][all],K,19,39.0983,0.00302,0.00003,0.00298,0.00010,0.00160,0.00007
MMM2 Plagioclaise[5][all],Ca,20,40.078,0.08742,0.00008,0.08638,0.00267,0.04535,0.00184
MMM2 Plagioclaise[5][all],Fe,26,55.845,0.00336,0.00006,0.00332,0.00012,0.00125,0.00005
# Notes
#   Analytical total: 1.012 ± 0.031
#   Duane-Hunt: 15.19 keV
#   Residual written to MMM2 Plagioclaise[5][4][residual].msa.
#   Plot output to 'MMM2 Plagioclaise[5][4][quantify].pdf'
# Spectrum
#   MMM2 Plagioclaise[6][all]['MMM2 Plagioclaise[6][4].msa']
# Fit warnings
#    None
# Quantification results
Name,Element,Z,A,C[z],U[C[z]],N[z],U[N[z]],A[z],U[A[z]]
MMM2 Plagioclaise[6][all],O,8,15.999,0.46754,0.03116,0.46274,0.01657,0.60856,0.01588
MMM2 Plagioclaise[6][all],Na,11,22.98976928,0.03272,0.00016,0.03239,0.00101,0.02964,0.00121
MMM2 Plagioclaise[6][all],Al,13,26.9815384,0.15839,0.00039,0.15677,0.00485,0.12225,0.00497
MMM2 Plagioclaise[6][all],Si,14,28.085,0.25791,0.00057,0.25526,0.00788,0.19124,0.00776
MMM2 Plagioclaise[6][all],K,19,39.0983,0.00291,0.00003,0.00288,0.00009,0.00155,0.00007
MMM2 Plagioclaise[6][all],Ca,20,40.078,0.08767,0.00008,0.08677,0.00268,0.04555,0.00185
MMM2 Plagioclaise[6][all],Fe,26,55.845,0.00323,0.00006,0.00319,0.00011,0.00120,0.00005
# Notes
#   Analytical total: 1.010 ± 0.031
#   Duane-Hunt: 15.14 keV
#   Residual written to MMM2 Plagioclaise[6][4][residual].msa.
#   Plot output to 'MMM2 Plagioclaise[6][4][quantify].pdf'
# Spectrum
#   MMM2 Plagioclaise[7][all]['MMM2 Plagioclaise[7][4].msa']
# Fit warnings
#    None
# Quantification results
Name,Element,Z,A,C[z],U[C[z]],N[z],U[N[z]],A[z],U[A[z]]
MMM2 Plagioclaise[7][all],O,8,15.999,0.46751,0.03118,0.46254,0.01658,0.60841,0.01589
MMM2 Plagioclaise[7][all],Na,11,22.98976928,0.03266,0.00016,0.03231,0.00101,0.02958,0.00121
MMM2 Plagioclaise[7][all],Al,13,26.9815384,0.15803,0.00039,0.15635,0.00484,0.12195,0.00496
MMM2 Plagioclaise[7][all],Si,14,28.085,0.25870,0.00057,0.25595,0.00791,0.19179,0.00779
MMM2 Plagioclaise[7][all],K,19,39.0983,0.00283,0.00003,0.00280,0.00009,0.00151,0.00006
MMM2 Plagioclaise[7][all],Ca,20,40.078,0.08749,0.00008,0.08656,0.00267,0.04545,0.00184
MMM2 Plagioclaise[7][all],Fe,26,55.845,0.00352,0.00006,0.00349,0.00012,0.00131,0.00006
# Notes
#   Analytical total: 1.011 ± 0.031
#   Duane-Hunt: 15.19 keV
#   Residual written to MMM2 Plagioclaise[7][4][residual].msa.
#   Plot output to 'MMM2 Plagioclaise[7][4][quantify].pdf'
# Compare warnings
#   Unable to interpret the --compare argument `'SPI Plagioclaise'` as a composition. Argument ignored.
#   Parser error:
#   --> 1:1
#   |
#   1 | 'SPI Plagioclaise'
#   | ^----------------^
#   |
#   = ''SPI Plagioclaise'' is not the name of a known composition.
# Result Comparison
Name,O,Na,Al,Si,K,Ca,Fe,Σ
MMM2 Plagioclaise[0][all],0.469 ± 0.031,0.03293 ± 0.00016,0.15890 ± 0.00040,0.25904 ± 0.00057,0.002896 ± 0.000033,0.087291 ± 0.000082,0.003324 ± 0.000055,1.013 ± 0.031
MMM2 Plagioclaise[1][all],0.469 ± 0.031,0.03280 ± 0.00016,0.15858 ± 0.00039,0.25854 ± 0.00057,0.002944 ± 0.000033,0.087673 ± 0.000082,0.003282 ± 0.000055,1.012 ± 0.031
MMM2 Plagioclaise[2][all],0.467 ± 0.031,0.03273 ± 0.00016,0.15817 ± 0.00039,0.25806 ± 0.00057,0.003077 ± 0.000033,0.087287 ± 0.000082,0.003258 ± 0.000056,1.010 ± 0.031
MMM2 Plagioclaise[3][all],0.468 ± 0.031,0.03264 ± 0.00016,0.15824 ± 0.00039,0.25847 ± 0.00057,0.002879 ± 0.000033,0.087113 ± 0.000082,0.003357 ± 0.000056,1.010 ± 0.031
MMM2 Plagioclaise[4][all],0.468 ± 0.031,0.03271 ± 0.00016,0.15850 ± 0.00039,0.25834 ± 0.00057,0.002789 ± 0.000033,0.087626 ± 0.000082,0.003348 ± 0.000056,1.011 ± 0.031
MMM2 Plagioclaise[5][all],0.468 ± 0.031,0.03283 ± 0.00016,0.15835 ± 0.00039,0.25880 ± 0.00057,0.003017 ± 0.000033,0.087419 ± 0.000082,0.003362 ± 0.000055,1.012 ± 0.031
MMM2 Plagioclaise[6][all],0.468 ± 0.031,0.03272 ± 0.00016,0.15839 ± 0.00039,0.25791 ± 0.00057,0.002906 ± 0.000033,0.087672 ± 0.000082,0.003227 ± 0.000055,1.010 ± 0.031
MMM2 Plagioclaise[7][all],0.468 ± 0.031,0.03266 ± 0.00016,0.15803 ± 0.00039,0.25870 ± 0.00057,0.002827 ± 0.000033,0.087485 ± 0.000082,0.003523 ± 0.000056,1.011 ± 0.031
Mean,0.46786 ± 0.00063,0.032754 ± 0.000095,0.15840 ± 0.00027,0.25848 ± 0.00038,0.002917 ± 0.000095,0.08745 ± 0.00021,0.003335 ± 0.000090,1.0112 ± 0.0012

File: N132962/Quantification/15 keV/Mengason MM2/pollucite.csv
# Configuration
#   Username: Nicholas W. M. Ritchie
#   Timestamp: 2025-10-23 13:31:25
#   Application: spex version 0.0.121
#   References: `N132962 15 keV` revision 199 - 2025-10-23 13:24:40 -04:00
# Configuration warnings
#   The Duane-Hunt (14.66 keV) for KCl standard for 'N132962' detector differs by more than 1 % from the beam energy (15.00 keV)!!
#   There are no suitable references for [K L₃-M₁ and 8 others; 0.8241>.
#   There are no suitable references for [Rb L₁-L₂ and 1 others; 0.0007>.
#   There are no suitable references for [Cs M₁-M₂ and 5 others; 0.0277>.
#   There are no suitable references for [Cs M₅-N₃ and 17 others; 0.9731>.
# Spectrum
#   MMM2 Pollucite[0][all]['MMM2 Pollucite[0][4].msa']
# Fit warnings
#   Removing Rb from the fit and re-fitting (threshold = 0.0σ).
# Quantification results
Name,Element,Z,A,C[z],U[C[z]],N[z],U[N[z]],A[z],U[A[z]]
MMM2 Pollucite[0][all],O,8,15.999,0.34858,0.02354,0.34802,0.01534,0.61227,0.01608
MMM2 Pollucite[0][all],Na,11,22.98976928,0.01331,0.00158,0.01329,0.00159,0.01627,0.00202
MMM2 Pollucite[0][all],Al,13,26.9815384,0.08260,0.00033,0.08246,0.00197,0.08603,0.00358
MMM2 Pollucite[0][all],Si,14,28.085,0.21216,0.00063,0.21182,0.00502,0.21228,0.00880
MMM2 Pollucite[0][all],K,19,39.0983,0.00041,0.00003,0.00041,0.00003,0.00030,0.00003
MMM2 Pollucite[0][all],Rb,37,85.4678,0.00000,0.00054,0.00000,0.00054,0.00000,0.00018
MMM2 Pollucite[0][all],Cs,55,132.90545196,0.34456,0.00053,0.34400,0.00812,0.07285,0.00302
# Notes
#   Analytical total: 1.002 ± 0.024
#   Duane-Hunt: 15.20 keV
#   Residual written to MMM2 Pollucite[0][4][residual].msa.
#   Plot output to 'MMM2 Pollucite[0][4][quantify].pdf'
# Spectrum
#   MMM2 Pollucite[1][all]['MMM2 Pollucite[1][4].msa']
# Fit warnings
#   Removing Rb from the fit and re-fitting (threshold = 0.0σ).
# Quantification results
Name,Element,Z,A,C[z],U[C[z]],N[z],U[N[z]],A[z],U[A[z]]
MMM2 Pollucite[1][all],O,8,15.999,0.34859,0.02355,0.34817,0.01535,0.61230,0.01609
MMM2 Pollucite[1][all],Na,11,22.98976928,0.01330,0.00158,0.01328,0.00159,0.01626,0.00202
MMM2 Pollucite[1][all],Al,13,26.9815384,0.08248,0.00033,0.08238,0.00197,0.08591,0.00357
MMM2 Pollucite[1][all],Si,14,28.085,0.21254,0.00063,0.21229,0.00503,0.21267,0.00882
MMM2 Pollucite[1][all],K,19,39.0983,0.00013,0.00003,0.00013,0.00003,0.00009,0.00002
MMM2 Pollucite[1][all],Rb,37,85.4678,0.00000,0.00055,0.00000,0.00054,0.00000,0.00018
MMM2 Pollucite[1][all],Cs,55,132.90545196,0.34417,0.00053,0.34375,0.00812,0.07277,0.00302
# Notes
#   Analytical total: 1.001 ± 0.024
#   Duane-Hunt: 15.20 keV
#   Residual written to MMM2 Pollucite[1][4][residual].msa.
#   Plot output to 'MMM2 Pollucite[1][4][quantify].pdf'
# Spectrum
#   MMM2 Pollucite[2][all]['MMM2 Pollucite[2][4].msa']
# Fit warnings
#   Removing Rb from the fit and re-fitting (threshold = 0.0σ).
# Quantification results
Name,Element,Z,A,C[z],U[C[z]],N[z],U[N[z]],A[z],U[A[z]]
MMM2 Pollucite[2][all],O,8,15.999,0.34946,0.02363,0.34822,0.01536,0.61247,0.01610
MMM2 Pollucite[2][all],Na,11,22.98976928,0.01307,0.00156,0.01302,0.00156,0.01594,0.00198
MMM2 Pollucite[2][all],Al,13,26.9815384,0.08263,0.00033,0.08234,0.00197,0.08587,0.00357
MMM2 Pollucite[2][all],Si,14,28.085,0.21314,0.00063,0.21238,0.00504,0.21279,0.00884
MMM2 Pollucite[2][all],K,19,39.0983,0.00016,0.00003,0.00016,0.00003,0.00012,0.00002
MMM2 Pollucite[2][all],Rb,37,85.4678,0.00000,0.00055,0.00000,0.00054,0.00000,0.00018
MMM2 Pollucite[2][all],Cs,55,132.90545196,0.34512,0.00053,0.34388,0.00813,0.07281,0.00302
# Notes
#   Analytical total: 1.004 ± 0.024
#   Duane-Hunt: 15.11 keV
#   Residual written to MMM2 Pollucite[2][4][residual].msa.
#   Plot output to 'MMM2 Pollucite[2][4][quantify].pdf'
# Spectrum
#   MMM2 Pollucite[3][all]['MMM2 Pollucite[3][4].msa']
# Fit warnings
#   Removing Rb from the fit and re-fitting (threshold = 0.0σ).
# Quantification results
Name,Element,Z,A,C[z],U[C[z]],N[z],U[N[z]],A[z],U[A[z]]
MMM2 Pollucite[3][all],O,8,15.999,0.34983,0.02365,0.34874,0.01537,0.61264,0.01609
MMM2 Pollucite[3][all],Na,11,22.98976928,0.01336,0.00159,0.01332,0.00159,0.01628,0.00202
MMM2 Pollucite[3][all],Al,13,26.9815384,0.08258,0.00033,0.08232,0.00197,0.08575,0.00357
MMM2 Pollucite[3][all],Si,14,28.085,0.21314,0.00063,0.21247,0.00505,0.21263,0.00883
MMM2 Pollucite[3][all],K,19,39.0983,0.00028,0.00003,0.00028,0.00003,0.00020,0.00003
MMM2 Pollucite[3][all],Rb,37,85.4678,0.00000,0.00054,0.00000,0.00054,0.00000,0.00018
MMM2 Pollucite[3][all],Cs,55,132.90545196,0.34394,0.00053,0.34287,0.00811,0.07251,0.00301
# Notes
#   Analytical total: 1.003 ± 0.024
#   Duane-Hunt: 15.05 keV
#   Residual written to MMM2 Pollucite[3][4][residual].msa.
#   Plot output to 'MMM2 Pollucite[3][4][quantify].pdf'
# Spectrum
#   MMM2 Pollucite[4][all]['MMM2 Pollucite[4][4].msa']
# Fit warnings
#   Removing Rb from the fit and re-fitting (threshold = 0.0σ).
# Quantification results
Name,Element,Z,A,C[z],U[C[z]],N[z],U[N[z]],A[z],U[A[z]]
MMM2 Pollucite[4][all],O,8,15.999,0.34956,0.02363,0.34830,0.01536,0.61263,0.01609
MMM2 Pollucite[4][all],Na,11,22.98976928,0.01321,0.00157,0.01316,0.00158,0.01611,0.00200
MMM2 Pollucite[4][all],Al,13,26.9815384,0.08269,0.00033,0.08239,0.00197,0.08593,0.00358
MMM2 Pollucite[4][all],Si,14,28.085,0.21273,0.00063,0.21197,0.00503,0.21239,0.00882
MMM2 Pollucite[4][all],K,19,39.0983,0.00014,0.00003,0.00014,0.00003,0.00010,0.00002
MMM2 Pollucite[4][all],Rb,37,85.4678,0.00000,0.00054,0.00000,0.00054,0.00000,0.00018
MMM2 Pollucite[4][all],Cs,55,132.90545196,0.34529,0.00053,0.34404,0.00813,0.07285,0.00302
# Notes
#   Analytical total: 1.004 ± 0.024
#   Duane-Hunt: 14.99 keV
#   Residual written to MMM2 Pollucite[4][4][residual].msa.
#   Plot output to 'MMM2 Pollucite[4][4][quantify].pdf'
# Spectrum
#   MMM2 Pollucite[5][all]['MMM2 Pollucite[5][4].msa']
# Fit warnings
#   Removing Rb from the fit and re-fitting (threshold = 0.0σ).
# Quantification results
Name,Element,Z,A,C[z],U[C[z]],N[z],U[N[z]],A[z],U[A[z]]
MMM2 Pollucite[5][all],O,8,15.999,0.34867,0.02356,0.34822,0.01535,0.61238,0.01609
MMM2 Pollucite[5][all],Na,11,22.98976928,0.01346,0.00160,0.01344,0.00161,0.01645,0.00204
MMM2 Pollucite[5][all],Al,13,26.9815384,0.08239,0.00033,0.08229,0.00197,0.08581,0.00357
MMM2 Pollucite[5][all],Si,14,28.085,0.21230,0.00063,0.21202,0.00503,0.21241,0.00881
MMM2 Pollucite[5][all],K,19,39.0983,0.00023,0.00003,0.00023,0.00003,0.00016,0.00002
MMM2 Pollucite[5][all],Rb,37,85.4678,0.00000,0.00055,0.00000,0.00054,0.00000,0.00018
MMM2 Pollucite[5][all],Cs,55,132.90545196,0.34426,0.00053,0.34381,0.00812,0.07279,0.00302
# Notes
#   Analytical total: 1.001 ± 0.024
#   Duane-Hunt: 14.97 keV
#   Residual written to MMM2 Pollucite[5][4][residual].msa.
#   Plot output to 'MMM2 Pollucite[5][4][quantify].pdf'
# Spectrum
#   MMM2 Pollucite[6][all]['MMM2 Pollucite[6][4].msa']
# Fit warnings
#   Removing Rb from the fit and re-fitting (threshold = 0.0σ).
# Quantification results
Name,Element,Z,A,C[z],U[C[z]],N[z],U[N[z]],A[z],U[A[z]]
MMM2 Pollucite[6][all],O,8,15.999,0.34892,0.02356,0.34849,0.01535,0.61264,0.01608
MMM2 Pollucite[6][all],Na,11,22.98976928,0.01323,0.00157,0.01322,0.00158,0.01617,0.00200
MMM2 Pollucite[6][all],Al,13,26.9815384,0.08261,0.00033,0.08251,0.00197,0.08601,0.00358
MMM2 Pollucite[6][all],Si,14,28.085,0.21227,0.00063,0.21201,0.00503,0.21231,0.00881
MMM2 Pollucite[6][all],K,19,39.0983,0.00024,0.00003,0.00023,0.00003,0.00017,0.00002
MMM2 Pollucite[6][all],Rb,37,85.4678,0.00000,0.00054,0.00000,0.00054,0.00000,0.00018
MMM2 Pollucite[6][all],Cs,55,132.90545196,0.34396,0.00053,0.34354,0.00812,0.07270,0.00301
# Notes
#   Analytical total: 1.001 ± 0.024
#   Duane-Hunt: 15.01 keV
#   Residual written to MMM2 Pollucite[6][4][residual].msa.
#   Plot output to 'MMM2 Pollucite[6][4][quantify].pdf'
# Spectrum
#   MMM2 Pollucite[7][all]['MMM2 Pollucite[7][4].msa']
# Fit warnings
#   Removing Rb from the fit and re-fitting (threshold = 0.0σ).
# Quantification results
Name,Element,Z,A,C[z],U[C[z]],N[z],U[N[z]],A[z],U[A[z]]
MMM2 Pollucite[7][all],O,8,15.999,0.34850,0.02354,0.34828,0.01535,0.61233,0.01608
MMM2 Pollucite[7][all],Na,11,22.98976928,0.01326,0.00157,0.01325,0.00158,0.01621,0.00201
MMM2 Pollucite[7][all],Al,13,26.9815384,0.08239,0.00033,0.08234,0.00197,0.08584,0.00357
MMM2 Pollucite[7][all],Si,14,28.085,0.21246,0.00063,0.21233,0.00503,0.21266,0.00882
MMM2 Pollucite[7][all],K,19,39.0983,0.00038,0.00003,0.00038,0.00003,0.00027,0.00003
MMM2 Pollucite[7][all],Rb,37,85.4678,0.00000,0.00055,0.00000,0.00055,0.00000,0.00018
MMM2 Pollucite[7][all],Cs,55,132.90545196,0.34363,0.00053,0.34342,0.00811,0.07268,0.00301
# Notes
#   Analytical total: 1.001 ± 0.024
#   Duane-Hunt: 15.04 keV
#   Residual written to MMM2 Pollucite[7][4][residual].msa.
#   Plot output to 'MMM2 Pollucite[7][4][quantify].pdf'
# Result Comparison
Name,O,Na,Al,Si,K,Rb,Cs,Σ
MMM2 Pollucite[0][all],0.349 ± 0.024,0.0133 ± 0.0016,0.08260 ± 0.00033,0.21216 ± 0.00063,0.000411 ± 0.000033,0.00000 ± 0.00054,0.34456 ± 0.00053,1.002 ± 0.024
MMM2 Pollucite[1][all],0.349 ± 0.024,0.0133 ± 0.0016,0.08248 ± 0.00033,0.21254 ± 0.00063,0.000130 ± 0.000033,0.00000 ± 0.00055,0.34417 ± 0.00053,1.001 ± 0.024
MMM2 Pollucite[2][all],0.349 ± 0.024,0.0131 ± 0.0016,0.08263 ± 0.00033,0.21314 ± 0.00063,0.000164 ± 0.000033,0.00000 ± 0.00055,0.34512 ± 0.00053,1.004 ± 0.024
MMM2 Pollucite[3][all],0.350 ± 0.024,0.0134 ± 0.0016,0.08258 ± 0.00033,0.21314 ± 0.00063,0.000285 ± 0.000033,0.00000 ± 0.00054,0.34394 ± 0.00053,1.003 ± 0.024
MMM2 Pollucite[4][all],0.350 ± 0.024,0.0132 ± 0.0016,0.08269 ± 0.00033,0.21273 ± 0.00063,0.000136 ± 0.000033,0.00000 ± 0.00054,0.34529 ± 0.00053,1.004 ± 0.024
MMM2 Pollucite[5][all],0.349 ± 0.024,0.0135 ± 0.0016,0.08239 ± 0.00033,0.21230 ± 0.00063,0.000225 ± 0.000033,0.00000 ± 0.00055,0.34426 ± 0.00053,1.001 ± 0.024
MMM2 Pollucite[6][all],0.349 ± 0.024,0.0132 ± 0.0016,0.08261 ± 0.00033,0.21227 ± 0.00063,0.000235 ± 0.000033,0.00000 ± 0.00054,0.34396 ± 0.00053,1.001 ± 0.024
MMM2 Pollucite[7][all],0.349 ± 0.024,0.0133 ± 0.0016,0.08239 ± 0.00033,0.21246 ± 0.00063,0.000380 ± 0.000033,0.00000 ± 0.00055,0.34363 ± 0.00053,1.001 ± 0.024
Mean,0.34902 ± 0.00052,0.01328 ± 0.00011,0.08255 ± 0.00011,0.21259 ± 0.00038,0.00025 ± 0.00011,0,0.34437 ± 0.00058,1.0020 ± 0.0012
Nominal,0.3594,0.015,0.0906,0.222,0.0005,0.0017,0.323,1
RDEV (%),-2.9,-11.5,-8.9,-4.2,-50.8,-100,6.6,0.2

File: N132962/Quantification/15 keV/Mengason MM2/pyrite.csv
# Configuration
#   Username: nwmr
#   Timestamp: 2025-10-02 17:08:45.431640500 -04:00
#   Application: spex v0.0.117
#   References: `N132962 15 keV` revision 476 - 2025-10-02 13:33:55 -04:00
# Configuration warnings
#    None
# Spectrum
#   MMM2 Pyrite[0][all]['MMM2 Pyrite[0][4].msa']
# Fit warnings
#    None
# Quantification results
Name,Element,Z,A,C[z],U[C[z]],N[z]],U[N[z]],A[z],U[A[z]]
MMM2 Pyrite[0][all],S,16,32.06,0.53326,0.00036,0.53683,0.00022,0.66875,0.00019
MMM2 Pyrite[0][all],Fe,26,55.845,0.46009,0.00025,0.46317,0.00022,0.33125,0.00019
# Notes
#   Analytical total: 0.99334 ± 0.00044
#   Duane-Hunt: 15.07 keV
#   Residual written to MMM2 Pyrite[0][4][residual].msa.
#   Plot output to 'MMM2 Pyrite[0][4][quantify].pdf'
# Spectrum
#   MMM2 Pyrite[1][all]['MMM2 Pyrite[1][4].msa']
# Fit warnings
#    None
# Quantification results
Name,Element,Z,A,C[z],U[C[z]],N[z]],U[N[z]],A[z],U[A[z]]
MMM2 Pyrite[1][all],S,16,32.06,0.53265,0.00036,0.53684,0.00022,0.66876,0.00019
MMM2 Pyrite[1][all],Fe,26,55.845,0.45954,0.00025,0.46316,0.00022,0.33124,0.00019
# Notes
#   Analytical total: 0.99219 ± 0.00044
#   Duane-Hunt: 14.97 keV
#   Residual written to MMM2 Pyrite[1][4][residual].msa.
#   Plot output to 'MMM2 Pyrite[1][4][quantify].pdf'
# Spectrum
#   MMM2 Pyrite[2][all]['MMM2 Pyrite[2][4].msa']
# Fit warnings
#    None
# Quantification results
Name,Element,Z,A,C[z],U[C[z]],N[z]],U[N[z]],A[z],U[A[z]]
MMM2 Pyrite[2][all],S,16,32.06,0.53177,0.00036,0.53711,0.00022,0.66900,0.00019
MMM2 Pyrite[2][all],Fe,26,55.845,0.45830,0.00025,0.46289,0.00022,0.33100,0.00019
# Notes
#   Analytical total: 0.99007 ± 0.00044
#   Duane-Hunt: 14.99 keV
#   Residual written to MMM2 Pyrite[2][4][residual].msa.
#   Plot output to 'MMM2 Pyrite[2][4][quantify].pdf'
# Spectrum
#   MMM2 Pyrite[3][all]['MMM2 Pyrite[3][4].msa']
# Fit warnings
#    None
# Quantification results
Name,Element,Z,A,C[z],U[C[z]],N[z]],U[N[z]],A[z],U[A[z]]
MMM2 Pyrite[3][all],S,16,32.06,0.53276,0.00036,0.53690,0.00022,0.66882,0.00019
MMM2 Pyrite[3][all],Fe,26,55.845,0.45953,0.00025,0.46310,0.00022,0.33118,0.00019
# Notes
#   Analytical total: 0.99228 ± 0.00044
#   Duane-Hunt: 15.02 keV
#   Residual written to MMM2 Pyrite[3][4][residual].msa.
#   Plot output to 'MMM2 Pyrite[3][4][quantify].pdf'
# Spectrum
#   MMM2 Pyrite[4][all]['MMM2 Pyrite[4][4].msa']
# Fit warnings
#    None
# Quantification results
Name,Element,Z,A,C[z],U[C[z]],N[z]],U[N[z]],A[z],U[A[z]]
MMM2 Pyrite[4][all],S,16,32.06,0.53323,0.00036,0.53694,0.00022,0.66885,0.00019
MMM2 Pyrite[4][all],Fe,26,55.845,0.45986,0.00025,0.46306,0.00022,0.33115,0.00019
# Notes
#   Analytical total: 0.99309 ± 0.00044
#   Duane-Hunt: 14.99 keV
#   Residual written to MMM2 Pyrite[4][4][residual].msa.
#   Plot output to 'MMM2 Pyrite[4][4][quantify].pdf'
# Spectrum
#   MMM2 Pyrite[5][all]['MMM2 Pyrite[5][4].msa']
# Fit warnings
#    None
# Quantification results
Name,Element,Z,A,C[z],U[C[z]],N[z]],U[N[z]],A[z],U[A[z]]
MMM2 Pyrite[5][all],S,16,32.06,0.53292,0.00036,0.53740,0.00022,0.66926,0.00019
MMM2 Pyrite[5][all],Fe,26,55.845,0.45874,0.00025,0.46260,0.00022,0.33074,0.00019
# Notes
#   Analytical total: 0.99166 ± 0.00044
#   Duane-Hunt: 14.96 keV
#   Residual written to MMM2 Pyrite[5][4][residual].msa.
#   Plot output to 'MMM2 Pyrite[5][4][quantify].pdf'
# Spectrum
#   MMM2 Pyrite[6][all]['MMM2 Pyrite[6][4].msa']
# Fit warnings
#    None
# Quantification results
Name,Element,Z,A,C[z],U[C[z]],N[z]],U[N[z]],A[z],U[A[z]]
MMM2 Pyrite[6][all],S,16,32.06,0.53241,0.00036,0.53695,0.00022,0.66886,0.00019
MMM2 Pyrite[6][all],Fe,26,55.845,0.45913,0.00025,0.46305,0.00022,0.33114,0.00019
# Notes
#   Analytical total: 0.99154 ± 0.00044
#   Duane-Hunt: 14.93 keV
#   Residual written to MMM2 Pyrite[6][4][residual].msa.
#   Plot output to 'MMM2 Pyrite[6][4][quantify].pdf'
# Spectrum
#   MMM2 Pyrite[7][all]['MMM2 Pyrite[7][4].msa']
# Fit warnings
#    None
# Quantification results
Name,Element,Z,A,C[z],U[C[z]],N[z]],U[N[z]],A[z],U[A[z]]
MMM2 Pyrite[7][all],S,16,32.06,0.53337,0.00036,0.53659,0.00022,0.66854,0.00019
MMM2 Pyrite[7][all],Fe,26,55.845,0.46062,0.00025,0.46341,0.00022,0.33146,0.00019
# Notes
#   Analytical total: 0.99399 ± 0.00044
#   Duane-Hunt: 15.05 keV
#   Residual written to MMM2 Pyrite[7][4][residual].msa.
#   Plot output to 'MMM2 Pyrite[7][4][quantify].pdf'
# Result Comparison
Name,S,Fe,Σ
MMM2 Pyrite[0][all],0.53326 ± 0.00036,0.46009 ± 0.00025,0.99334 ± 0.00044
MMM2 Pyrite[1][all],0.53265 ± 0.00036,0.45954 ± 0.00025,0.99219 ± 0.00044
MMM2 Pyrite[2][all],0.53177 ± 0.00036,0.45830 ± 0.00025,0.99007 ± 0.00044
MMM2 Pyrite[3][all],0.53276 ± 0.00036,0.45953 ± 0.00025,0.99228 ± 0.00044
MMM2 Pyrite[4][all],0.53323 ± 0.00036,0.45986 ± 0.00025,0.99309 ± 0.00044
MMM2 Pyrite[5][all],0.53292 ± 0.00036,0.45874 ± 0.00025,0.99166 ± 0.00044
MMM2 Pyrite[6][all],0.53241 ± 0.00036,0.45913 ± 0.00025,0.99154 ± 0.00044
MMM2 Pyrite[7][all],0.53337 ± 0.00036,0.46062 ± 0.00025,0.99399 ± 0.00044
Mean,0.53279 ± 0.00053,0.45948 ± 0.00075,0.9923 ± 0.0012
Nominal,0.5341,0.463,1
RDEV (%),-0.2,-0.8,-0.8

File: N132962/Quantification/15 keV/Mengason MM2/pyrope.csv
# Configuration
#   Username: Nicholas W. M. Ritchie
#   Timestamp: 2025-10-23 13:31:22
#   Application: spex version 0.0.121
#   References: `N132962 15 keV` revision 199 - 2025-10-23 13:24:40 -04:00
# Configuration warnings
#    None
# Spectrum
#   MMM2 Pyrope[0][all]['MMM2 Pyrope[0][4].msa']
# Fit warnings
#   The k-ratio '[Mn L₃-M₅ + 13 others] = -0.00410 ± 0.00055' is more than 3σ negative.
# Quantification results
Name,Element,Z,A,C[z],U[C[z]],N[z],U[N[z]],A[z],U[A[z]]
MMM2 Pyrope[0][all],O,8,15.999,0.44408,0.02714,0.43923,0.01505,0.59127,0.01477
MMM2 Pyrope[0][all],Mg,12,24.305,0.12427,0.00018,0.12291,0.00330,0.10892,0.00394
MMM2 Pyrope[0][all],Al,13,26.9815384,0.11951,0.00033,0.11821,0.00319,0.09435,0.00342
MMM2 Pyrope[0][all],Si,14,28.085,0.20433,0.00044,0.20210,0.00544,0.15498,0.00561
MMM2 Pyrope[0][all],Ca,20,40.078,0.03131,0.00005,0.03097,0.00083,0.01664,0.00060
MMM2 Pyrope[0][all],Ti,22,47.867,0.00315,0.00004,0.00312,0.00009,0.00140,0.00005
MMM2 Pyrope[0][all],Cr,24,51.9961,0.00797,0.00005,0.00789,0.00022,0.00327,0.00012
MMM2 Pyrope[0][all],Mn,25,54.938043,0.00250,0.00006,0.00247,0.00009,0.00097,0.00004
MMM2 Pyrope[0][all],Fe,26,55.845,0.07391,0.00011,0.07311,0.00197,0.02819,0.00102
# Notes
#   Analytical total: 1.011 ± 0.027
#   Duane-Hunt: 15.20 keV
#   Residual written to MMM2 Pyrope[0][4][residual].msa.
#   Plot output to 'MMM2 Pyrope[0][4][quantify].pdf'
# Spectrum
#   MMM2 Pyrope[1][all]['MMM2 Pyrope[1][4].msa']
# Fit warnings
#   The k-ratio '[Mn L₃-M₅ + 13 others] = -0.00444 ± 0.00055' is more than 3σ negative.
# Quantification results
Name,Element,Z,A,C[z],U[C[z]],N[z],U[N[z]],A[z],U[A[z]]
MMM2 Pyrope[1][all],O,8,15.999,0.44389,0.02714,0.43904,0.01506,0.59138,0.01478
MMM2 Pyrope[1][all],Mg,12,24.305,0.12409,0.00018,0.12274,0.00330,0.10883,0.00394
MMM2 Pyrope[1][all],Al,13,26.9815384,0.11899,0.00033,0.11769,0.00317,0.09400,0.00341
MMM2 Pyrope[1][all],Si,14,28.085,0.20396,0.00044,0.20173,0.00543,0.15480,0.00561
MMM2 Pyrope[1][all],Ca,20,40.078,0.03116,0.00005,0.03082,0.00083,0.01657,0.00060
MMM2 Pyrope[1][all],Ti,22,47.867,0.00351,0.00004,0.00347,0.00010,0.00156,0.00006
MMM2 Pyrope[1][all],Cr,24,51.9961,0.00838,0.00005,0.00829,0.00023,0.00343,0.00013
MMM2 Pyrope[1][all],Mn,25,54.938043,0.00225,0.00006,0.00222,0.00009,0.00087,0.00004
MMM2 Pyrope[1][all],Fe,26,55.845,0.07482,0.00011,0.07401,0.00199,0.02856,0.00103
# Notes
#   Analytical total: 1.011 ± 0.027
#   Duane-Hunt: 15.20 keV
#   Residual written to MMM2 Pyrope[1][4][residual].msa.
#   Plot output to 'MMM2 Pyrope[1][4][quantify].pdf'
# Spectrum
#   MMM2 Pyrope[2][all]['MMM2 Pyrope[2][4].msa']
# Fit warnings
#   The k-ratio '[Mn L₃-M₅ + 13 others] = -0.00434 ± 0.00055' is more than 3σ negative.
# Quantification results
Name,Element,Z,A,C[z],U[C[z]],N[z],U[N[z]],A[z],U[A[z]]
MMM2 Pyrope[2][all],O,8,15.999,0.44273,0.02711,0.43814,0.01508,0.59058,0.01481
MMM2 Pyrope[2][all],Mg,12,24.305,0.12422,0.00018,0.12294,0.00330,0.10908,0.00395
MMM2 Pyrope[2][all],Al,13,26.9815384,0.11845,0.00033,0.11722,0.00316,0.09369,0.00340
MMM2 Pyrope[2][all],Si,14,28.085,0.20446,0.00044,0.20234,0.00544,0.15537,0.00563
MMM2 Pyrope[2][all],Ca,20,40.078,0.03124,0.00005,0.03092,0.00083,0.01664,0.00060
MMM2 Pyrope[2][all],Ti,22,47.867,0.00354,0.00004,0.00351,0.00010,0.00158,0.00006
MMM2 Pyrope[2][all],Cr,24,51.9961,0.00853,0.00005,0.00845,0.00023,0.00350,0.00013
MMM2 Pyrope[2][all],Mn,25,54.938043,0.00274,0.00006,0.00271,0.00010,0.00107,0.00005
MMM2 Pyrope[2][all],Fe,26,55.845,0.07456,0.00011,0.07379,0.00198,0.02849,0.00103
# Notes
#   Analytical total: 1.010 ± 0.027
#   Duane-Hunt: 14.99 keV
#   Residual written to MMM2 Pyrope[2][4][residual].msa.
#   Plot output to 'MMM2 Pyrope[2][4][quantify].pdf'
# Spectrum
#   MMM2 Pyrope[3][all]['MMM2 Pyrope[3][4].msa']
# Fit warnings
#   The k-ratio '[Mn L₃-M₅ + 13 others] = -0.00442 ± 0.00055' is more than 3σ negative.
# Quantification results
Name,Element,Z,A,C[z],U[C[z]],N[z],U[N[z]],A[z],U[A[z]]
MMM2 Pyrope[3][all],O,8,15.999,0.44378,0.02711,0.43898,0.01504,0.59114,0.01476
MMM2 Pyrope[3][all],Mg,12,24.305,0.12418,0.00018,0.12283,0.00330,0.10888,0.00393
MMM2 Pyrope[3][all],Al,13,26.9815384,0.11947,0.00033,0.11818,0.00318,0.09437,0.00342
MMM2 Pyrope[3][all],Si,14,28.085,0.20431,0.00044,0.20210,0.00543,0.15503,0.00561
MMM2 Pyrope[3][all],Ca,20,40.078,0.03087,0.00005,0.03054,0.00082,0.01642,0.00059
MMM2 Pyrope[3][all],Ti,22,47.867,0.00316,0.00004,0.00313,0.00009,0.00141,0.00005
MMM2 Pyrope[3][all],Cr,24,51.9961,0.00814,0.00005,0.00805,0.00022,0.00334,0.00012
MMM2 Pyrope[3][all],Mn,25,54.938043,0.00256,0.00006,0.00253,0.00009,0.00099,0.00004
MMM2 Pyrope[3][all],Fe,26,55.845,0.07447,0.00011,0.07366,0.00198,0.02842,0.00103
# Notes
#   Analytical total: 1.011 ± 0.027
#   Duane-Hunt: 15.13 keV
#   Residual written to MMM2 Pyrope[3][4][residual].msa.
#   Plot output to 'MMM2 Pyrope[3][4][quantify].pdf'
# Spectrum
#   MMM2 Pyrope[4][all]['MMM2 Pyrope[4][4].msa']
# Fit warnings
#   The k-ratio '[Mn L₃-M₅ + 13 others] = -0.00197 ± 0.00054' is more than 3σ negative.
# Quantification results
Name,Element,Z,A,C[z],U[C[z]],N[z],U[N[z]],A[z],U[A[z]]
MMM2 Pyrope[4][all],O,8,15.999,0.43435,0.02654,0.43502,0.01502,0.58740,0.01481
MMM2 Pyrope[4][all],Mg,12,24.305,0.12284,0.00018,0.12303,0.00327,0.10936,0.00393
MMM2 Pyrope[4][all],Al,13,26.9815384,0.11846,0.00032,0.11864,0.00317,0.09499,0.00342
MMM2 Pyrope[4][all],Si,14,28.085,0.20356,0.00043,0.20387,0.00543,0.15682,0.00564
MMM2 Pyrope[4][all],Ca,20,40.078,0.03118,0.00005,0.03122,0.00083,0.01683,0.00060
MMM2 Pyrope[4][all],Ti,22,47.867,0.00338,0.00004,0.00339,0.00010,0.00153,0.00006
MMM2 Pyrope[4][all],Cr,24,51.9961,0.00825,0.00005,0.00826,0.00022,0.00343,0.00012
MMM2 Pyrope[4][all],Mn,25,54.938043,0.00294,0.00006,0.00295,0.00010,0.00116,0.00005
MMM2 Pyrope[4][all],Fe,26,55.845,0.07351,0.00011,0.07362,0.00196,0.02848,0.00102
# Notes
#   Analytical total: 0.998 ± 0.027
#   Duane-Hunt: 15.20 keV
#   Residual written to MMM2 Pyrope[4][4][residual].msa.
#   Plot output to 'MMM2 Pyrope[4][4][quantify].pdf'
# Spectrum
#   MMM2 Pyrope[5][all]['MMM2 Pyrope[5][4].msa']
# Fit warnings
#   The k-ratio '[Mn L₃-M₅ + 13 others] = -0.00389 ± 0.00055' is more than 3σ negative.
# Quantification results
Name,Element,Z,A,C[z],U[C[z]],N[z],U[N[z]],A[z],U[A[z]]
MMM2 Pyrope[5][all],O,8,15.999,0.44526,0.02715,0.44027,0.01503,0.59203,0.01473
MMM2 Pyrope[5][all],Mg,12,24.305,0.12423,0.00018,0.12283,0.00330,0.10873,0.00393
MMM2 Pyrope[5][all],Al,13,26.9815384,0.12029,0.00033,0.11894,0.00321,0.09484,0.00343
MMM2 Pyrope[5][all],Si,14,28.085,0.20417,0.00044,0.20188,0.00543,0.15465,0.00559
MMM2 Pyrope[5][all],Ca,20,40.078,0.03077,0.00005,0.03042,0.00082,0.01633,0.00059
MMM2 Pyrope[5][all],Ti,22,47.867,0.00295,0.00004,0.00292,0.00009,0.00131,0.00005
MMM2 Pyrope[5][all],Cr,24,51.9961,0.00783,0.00005,0.00774,0.00021,0.00320,0.00012
MMM2 Pyrope[5][all],Mn,25,54.938043,0.00274,0.00006,0.00271,0.00010,0.00106,0.00005
MMM2 Pyrope[5][all],Fe,26,55.845,0.07310,0.00011,0.07228,0.00194,0.02785,0.00101
# Notes
#   Analytical total: 1.011 ± 0.027
#   Duane-Hunt: 15.19 keV
#   Residual written to MMM2 Pyrope[5][4][residual].msa.
#   Plot output to 'MMM2 Pyrope[5][4][quantify].pdf'
# Spectrum
#   MMM2 Pyrope[6][all]['MMM2 Pyrope[6][4].msa']
# Fit warnings
#   The k-ratio '[Mn L₃-M₅ + 13 others] = -0.00374 ± 0.00055' is more than 3σ negative.
# Quantification results
Name,Element,Z,A,C[z],U[C[z]],N[z],U[N[z]],A[z],U[A[z]]
MMM2 Pyrope[6][all],O,8,15.999,0.44765,0.02735,0.44130,0.01506,0.59304,0.01475
MMM2 Pyrope[6][all],Mg,12,24.305,0.12474,0.00018,0.12297,0.00332,0.10878,0.00394
MMM2 Pyrope[6][all],Al,13,26.9815384,0.11978,0.00033,0.11808,0.00320,0.09410,0.00342
MMM2 Pyrope[6][all],Si,14,28.085,0.20455,0.00044,0.20165,0.00545,0.15437,0.00560
MMM2 Pyrope[6][all],Ca,20,40.078,0.03089,0.00005,0.03045,0.00082,0.01634,0.00059
MMM2 Pyrope[6][all],Ti,22,47.867,0.00318,0.00004,0.00314,0.00009,0.00141,0.00005
MMM2 Pyrope[6][all],Cr,24,51.9961,0.00783,0.00005,0.00772,0.00021,0.00319,0.00012
MMM2 Pyrope[6][all],Mn,25,54.938043,0.00219,0.00006,0.00216,0.00008,0.00084,0.00004
MMM2 Pyrope[6][all],Fe,26,55.845,0.07358,0.00011,0.07254,0.00196,0.02793,0.00101
# Notes
#   Analytical total: 1.014 ± 0.027
#   Duane-Hunt: 15.20 keV
#   Residual written to MMM2 Pyrope[6][4][residual].msa.
#   Plot output to 'MMM2 Pyrope[6][4][quantify].pdf'
# Spectrum
#   MMM2 Pyrope[7][all]['MMM2 Pyrope[7][4].msa']
# Fit warnings
#   The k-ratio '[Mn L₃-M₅ + 13 others] = -0.00467 ± 0.00055' is more than 3σ negative.
# Quantification results
Name,Element,Z,A,C[z],U[C[z]],N[z],U[N[z]],A[z],U[A[z]]
MMM2 Pyrope[7][all],O,8,15.999,0.44514,0.02718,0.43948,0.01505,0.59150,0.01476
MMM2 Pyrope[7][all],Mg,12,24.305,0.12453,0.00018,0.12294,0.00330,0.10892,0.00394
MMM2 Pyrope[7][all],Al,13,26.9815384,0.11993,0.00033,0.11840,0.00319,0.09450,0.00342
MMM2 Pyrope[7][all],Si,14,28.085,0.20443,0.00044,0.20183,0.00543,0.15475,0.00560
MMM2 Pyrope[7][all],Ca,20,40.078,0.03099,0.00005,0.03060,0.00082,0.01644,0.00059
MMM2 Pyrope[7][all],Ti,22,47.867,0.00322,0.00004,0.00318,0.00009,0.00143,0.00005
MMM2 Pyrope[7][all],Cr,24,51.9961,0.00769,0.00005,0.00759,0.00021,0.00314,0.00012
MMM2 Pyrope[7][all],Mn,25,54.938043,0.00281,0.00006,0.00277,0.00010,0.00109,0.00005
MMM2 Pyrope[7][all],Fe,26,55.845,0.07415,0.00011,0.07321,0.00197,0.02823,0.00102
# Notes
#   Analytical total: 1.013 ± 0.027
#   Duane-Hunt: 15.20 keV
#   Residual written to MMM2 Pyrope[7][4][residual].msa.
#   Plot output to 'MMM2 Pyrope[7][4][quantify].pdf'
# Result Comparison
Name,O,Mg,Al,Si,Ca,Ti,Cr,Mn,Fe,Σ
MMM2 Pyrope[0][all],0.444 ± 0.027,0.12427 ± 0.00018,0.11951 ± 0.00033,0.20433 ± 0.00044,0.031309 ± 0.000049,0.003151 ± 0.000036,0.007975 ± 0.000048,0.002501 ± 0.000062,0.07391 ± 0.00011,1.011 ± 0.027
MMM2 Pyrope[1][all],0.444 ± 0.027,0.12409 ± 0.00018,0.11899 ± 0.00033,0.20396 ± 0.00044,0.031157 ± 0.000049,0.003505 ± 0.000037,0.008378 ± 0.000048,0.002246 ± 0.000063,0.07482 ± 0.00011,1.011 ± 0.027
MMM2 Pyrope[2][all],0.443 ± 0.027,0.12422 ± 0.00018,0.11845 ± 0.00033,0.20446 ± 0.00044,0.031240 ± 0.000049,0.003542 ± 0.000037,0.008535 ± 0.000048,0.002743 ± 0.000063,0.07456 ± 0.00011,1.010 ± 0.027
MMM2 Pyrope[3][all],0.444 ± 0.027,0.12418 ± 0.00018,0.11947 ± 0.00033,0.20431 ± 0.00044,0.030875 ± 0.000049,0.003164 ± 0.000036,0.008137 ± 0.000048,0.002555 ± 0.000063,0.07447 ± 0.00011,1.011 ± 0.027
MMM2 Pyrope[4][all],0.434 ± 0.027,0.12284 ± 0.00018,0.11846 ± 0.00032,0.20356 ± 0.00043,0.031177 ± 0.000049,0.003384 ± 0.000036,0.008249 ± 0.000048,0.002942 ± 0.000063,0.07351 ± 0.00011,0.998 ± 0.027
MMM2 Pyrope[5][all],0.445 ± 0.027,0.12423 ± 0.00018,0.12029 ± 0.00033,0.20417 ± 0.00044,0.030765 ± 0.000049,0.002951 ± 0.000036,0.007829 ± 0.000047,0.002737 ± 0.000063,0.07310 ± 0.00011,1.011 ± 0.027
MMM2 Pyrope[6][all],0.448 ± 0.027,0.12474 ± 0.00018,0.11978 ± 0.00033,0.20455 ± 0.00044,0.030890 ± 0.000049,0.003185 ± 0.000036,0.007832 ± 0.000047,0.002187 ± 0.000062,0.07358 ± 0.00011,1.014 ± 0.027
MMM2 Pyrope[7][all],0.445 ± 0.027,0.12453 ± 0.00018,0.11993 ± 0.00033,0.20443 ± 0.00044,0.030994 ± 0.000049,0.003224 ± 0.000036,0.007687 ± 0.000047,0.002807 ± 0.000063,0.07415 ± 0.00011,1.013 ± 0.027
Mean,0.4434 ± 0.0039,0.12414 ± 0.00056,0.11936 ± 0.00068,0.20422 ± 0.00032,0.03105 ± 0.00020,0.00326 ± 0.00020,0.00808 ± 0.00030,0.00259 ± 0.00027,0.07401 ± 0.00059,1.0101 ± 0.0049
Nominal,0.4438,0.1227,0.1142,0.1937,0.0311,0.003,0.0141,0.0024,0.0681,1
RDEV (%),-0.1,1.2,4.5,5.4,-0.2,8.8,-42.7,7.9,8.7,1
