Repository: NicholasWMRitchie/spex_quant

# spex_quant
Spectral data for evaluating `spex`.  It contains both standard spectra and sample spectra.

 * N132962 represents the TESCAN MIRA4 with 4 silicon nitride window silicon drift detectors in 217 D113 at NIST Gaitherburg.
  * Reference set: "N132962 20 keV" built using 'n132962_20keV.bat' for 20 keV analyses

File: N132962/Quantification/15 keV/Mengason MM2/quartz.csv
# Configuration
#   Username: nwmr
#   Timestamp: 2025-10-02 17:08:46.005875984 -04:00
#   Application: spex v0.0.117
#   References: `N132962 15 keV` revision 476 - 2025-10-02 13:33:55 -04:00
# Configuration warnings
#    None
# Spectrum
#   MMM2 Quartz[0][all]['MMM2 Quartz[0][4].msa']
# Fit warnings
#    None
# Quantification results
Name,Element,Z,A,C[z],U[C[z]],N[z]],U[N[z]],A[z],U[A[z]]
MMM2 Quartz[0][all],O,8,15.999,0.51976,0.03656,0.51677,0.01757,0.65245,0.01596
MMM2 Quartz[0][all],Si,14,28.085,0.48602,0.00084,0.48323,0.01757,0.34755,0.01596
# Notes
#   Analytical total: 1.006 ± 0.037
#   Duane-Hunt: 15.20 keV
#   Residual written to MMM2 Quartz[0][4][residual].msa.
#   Plot output to 'MMM2 Quartz[0][4][quantify].pdf'
# Spectrum
#   MMM2 Quartz[1][all]['MMM2 Quartz[1][4].msa']
# Fit warnings
#    None
# Quantification results
Name,Element,Z,A,C[z],U[C[z]],N[z]],U[N[z]],A[z],U[A[z]]
MMM2 Quartz[1][all],O,8,15.999,0.52135,0.03670,0.51757,0.01758,0.65317,0.01595
MMM2 Quartz[1][all],Si,14,28.085,0.48597,0.00084,0.48243,0.01758,0.34683,0.01595
# Notes
#   Analytical total: 1.007 ± 0.037
#   Duane-Hunt: 15.20 keV
#   Residual written to MMM2 Quartz[1][4][residual].msa.
#   Plot output to 'MMM2 Quartz[1][4][quantify].pdf'
# Spectrum
#   MMM2 Quartz[2][all]['MMM2 Quartz[2][4].msa']
# Fit warnings
#    None
# Quantification results
Name,Element,Z,A,C[z],U[C[z]],N[z]],U[N[z]],A[z],U[A[z]]
MMM2 Quartz[2][all],O,8,15.999,0.52084,0.03667,0.51714,0.01759,0.65278,0.01596
MMM2 Quartz[2][all],Si,14,28.085,0.48632,0.00084,0.48286,0.01759,0.34722,0.01596
# Notes
#   Analytical total: 1.007 ± 0.037
#   Duane-Hunt: 15.20 keV
#   Residual written to MMM2 Quartz[2][4][residual].msa.
#   Plot output to 'MMM2 Quartz[2][4][quantify].pdf'
# Spectrum
#   MMM2 Quartz[3][all]['MMM2 Quartz[3][4].msa']
# Fit warnings
#    None
# Quantification results
Name,Element,Z,A,C[z],U[C[z]],N[z]],U[N[z]],A[z],U[A[z]]
MMM2 Quartz[3][all],O,8,15.999,0.51992,0.03660,0.51666,0.01758,0.65235,0.01597
MMM2 Quartz[3][all],Si,14,28.085,0.48639,0.00084,0.48334,0.01758,0.34765,0.01597
# Notes
#   Analytical total: 1.006 ± 0.037
#   Duane-Hunt: 15.18 keV
#   Residual written to MMM2 Quartz[3][4][residual].msa.
#   Plot output to 'MMM2 Quartz[3][4][quantify].pdf'
# Spectrum
#   MMM2 Quartz[4][all]['MMM2 Quartz[4][4].msa']
# Fit warnings
#    None
# Quantification results
Name,Element,Z,A,C[z],U[C[z]],N[z]],U[N[z]],A[z],U[A[z]]
MMM2 Quartz[4][all],O,8,15.999,0.52000,0.03659,0.51682,0.01758,0.65249,0.01596
MMM2 Quartz[4][all],Si,14,28.085,0.48616,0.00084,0.48318,0.01758,0.34751,0.01596
# Notes
#   Analytical total: 1.006 ± 0.037
#   Duane-Hunt: 15.19 keV
#   Residual written to MMM2 Quartz[4][4][residual].msa.
#   Plot output to 'MMM2 Quartz[4][4][quantify].pdf'
# Spectrum
#   MMM2 Quartz[5][all]['MMM2 Quartz[5][4].msa']
# Fit warnings
#    None
# Quantification results
Name,Element,Z,A,C[z],U[C[z]],N[z]],U[N[z]],A[z],U[A[z]]
MMM2 Quartz[5][all],O,8,15.999,0.52040,0.03663,0.51701,0.01758,0.65266,0.01596
MMM2 Quartz[5][all],Si,14,28.085,0.48616,0.00084,0.48299,0.01758,0.34734,0.01596
# Notes
#   Analytical total: 1.007 ± 0.037
#   Duane-Hunt: 15.19 keV
#   Residual written to MMM2 Quartz[5][4][residual].msa.
#   Plot output to 'MMM2 Quartz[5][4][quantify].pdf'
# Spectrum
#   MMM2 Quartz[6][all]['MMM2 Quartz[6][4].msa']
# Fit warnings
#    None
# Quantification results
Name,Element,Z,A,C[z],U[C[z]],N[z]],U[N[z]],A[z],U[A[z]]
MMM2 Quartz[6][all],O,8,15.999,0.51996,0.03658,0.51686,0.01757,0.65253,0.01596
MMM2 Quartz[6][all],Si,14,28.085,0.48604,0.00084,0.48314,0.01757,0.34747,0.01596
# Notes
#   Analytical total: 1.006 ± 0.037
#   Duane-Hunt: 15.06 keV
#   Residual written to MMM2 Quartz[6][4][residual].msa.
#   Plot output to 'MMM2 Quartz[6][4][quantify].pdf'
# Spectrum
#   MMM2 Quartz[7][all]['MMM2 Quartz[7][4].msa']
# Fit warnings
#    None
# Quantification results
Name,Element,Z,A,C[z],U[C[z]],N[z]],U[N[z]],A[z],U[A[z]]
MMM2 Quartz[7][all],O,8,15.999,0.52159,0.03676,0.51730,0.01760,0.65293,0.01597
MMM2 Quartz[7][all],Si,14,28.085,0.48670,0.00085,0.48270,0.01760,0.34707,0.01597
# Notes
#   Analytical total: 1.008 ± 0.037
#   Duane-Hunt: 15.18 keV
#   Residual written to MMM2 Quartz[7][4][residual].msa.
#   Plot output to 'MMM2 Quartz[7][4][quantify].pdf'
# Result Comparison
Name,O,Si,Σ
MMM2 Quartz[0][all],0.520 ± 0.037,0.48602 ± 0.00084,1.006 ± 0.037
MMM2 Quartz[1][all],0.521 ± 0.037,0.48597 ± 0.00084,1.007 ± 0.037
MMM2 Quartz[2][all],0.521 ± 0.037,0.48632 ± 0.00084,1.007 ± 0.037
MMM2 Quartz[3][all],0.520 ± 0.037,0.48639 ± 0.00084,1.006 ± 0.037
MMM2 Quartz[4][all],0.520 ± 0.037,0.48616 ± 0.00084,1.006 ± 0.037
MMM2 Quartz[5][all],0.520 ± 0.037,0.48616 ± 0.00084,1.007 ± 0.037
MMM2 Quartz[6][all],0.520 ± 0.037,0.48604 ± 0.00084,1.006 ± 0.037
MMM2 Quartz[7][all],0.522 ± 0.037,0.48670 ± 0.00085,1.008 ± 0.037
Mean,0.52048 ± 0.00070,0.48622 ± 0.00024,1.00670 ± 0.00084
Nominal,0.5326,0.4674,1
RDEV (%),-2.3,4,0.7

File: N132962/Quantification/15 keV/Mengason MM2/rhodonite.csv
# Configuration
#   Username: nwmr
#   Timestamp: 2025-10-02 17:06:14.114937400 -04:00
#   Application: spex v0.0.117
#   References: `N132962 20 keV` revision 358 - 2025-09-25 20:39:50 -04:00
# Configuration warnings
#    None
# Spectrum
#   MMM2 Rhodonite[0][all]['MMM2 Rhodonite[0][4].msa']
# Fit warnings
#   The unknown's beam energy (15 keV) differs from the references (20 keV) by more than 1%.
#   The references and measured spectrum's beam energies don't match: (20.00 keV != 15.00 keV)
# Quantification results
Name,Element,Z,A,C[z],U[C[z]],N[z]],U[N[z]],A[z],U[A[z]]
MMM2 Rhodonite[0][all],O,8,15.999,0.38004,0.02757,0.36785,0.01687,0.59416,0.01750
MMM2 Rhodonite[0][all],Mg,12,24.305,0.01200,0.00008,0.01162,0.00032,0.01235,0.00054
MMM2 Rhodonite[0][all],Si,14,28.085,0.22053,0.00068,0.21346,0.00572,0.19641,0.00848
MMM2 Rhodonite[0][all],Ca,20,40.078,0.03480,0.00006,0.03369,0.00090,0.02172,0.00094
MMM2 Rhodonite[0][all],Mn,25,54.938043,0.34883,0.00020,0.33765,0.00901,0.15882,0.00685
MMM2 Rhodonite[0][all],Fe,26,55.845,0.03692,0.00011,0.03574,0.00096,0.01654,0.00071
# Notes
#   Analytical total: 1.033 ± 0.028
#   Duane-Hunt: 15.03 keV
#   Residual written to MMM2 Rhodonite[0][4][residual].msa.
#   Plot output to 'MMM2 Rhodonite[0][4][quantify].pdf'
# Spectrum
#   MMM2 Rhodonite[1][all]['MMM2 Rhodonite[1][4].msa']
# Fit warnings
#   The unknown's beam energy (15 keV) differs from the references (20 keV) by more than 1%.
#   The references and measured spectrum's beam energies don't match: (20.00 keV != 15.00 keV)
# Quantification results
Name,Element,Z,A,C[z],U[C[z]],N[z]],U[N[z]],A[z],U[A[z]]
MMM2 Rhodonite[1][all],O,8,15.999,0.37989,0.02762,0.36768,0.01690,0.59387,0.01754
MMM2 Rhodonite[1][all],Mg,12,24.305,0.01199,0.00008,0.01160,0.00032,0.01234,0.00054
MMM2 Rhodonite[1][all],Si,14,28.085,0.22063,0.00068,0.21354,0.00573,0.19648,0.00850
MMM2 Rhodonite[1][all],Ca,20,40.078,0.03589,0.00006,0.03474,0.00093,0.02240,0.00097
MMM2 Rhodonite[1][all],Mn,25,54.938043,0.34804,0.00020,0.33685,0.00901,0.15844,0.00684
MMM2 Rhodonite[1][all],Fe,26,55.845,0.03677,0.00011,0.03559,0.00096,0.01647,0.00071
# Notes
#   Analytical total: 1.033 ± 0.028
#   Duane-Hunt: 15.08 keV
#   Residual written to MMM2 Rhodonite[1][4][residual].msa.
#   Plot output to 'MMM2 Rhodonite[1][4][quantify].pdf'
# Spectrum
#   MMM2 Rhodonite[2][all]['MMM2 Rhodonite[2][4].msa']
# Fit warnings
#   The unknown's beam energy (15 keV) differs from the references (20 keV) by more than 1%.
#   The references and measured spectrum's beam energies don't match: (20.00 keV != 15.00 keV)
# Quantification results
Name,Element,Z,A,C[z],U[C[z]],N[z]],U[N[z]],A[z],U[A[z]]
MMM2 Rhodonite[2][all],O,8,15.999,0.37930,0.02756,0.36716,0.01689,0.59356,0.01753
MMM2 Rhodonite[2][all],Mg,12,24.305,0.01203,0.00008,0.01165,0.00032,0.01239,0.00054
MMM2 Rhodonite[2][all],Si,14,28.085,0.22020,0.00068,0.21315,0.00571,0.19629,0.00848
MMM2 Rhodonite[2][all],Ca,20,40.078,0.03505,0.00006,0.03393,0.00091,0.02190,0.00095
MMM2 Rhodonite[2][all],Mn,25,54.938043,0.34950,0.00020,0.33831,0.00903,0.15927,0.00687
MMM2 Rhodonite[2][all],Fe,26,55.845,0.03699,0.00011,0.03581,0.00096,0.01658,0.00072
# Notes
#   Analytical total: 1.033 ± 0.028
#   Duane-Hunt: 15.18 keV
#   Residual written to MMM2 Rhodonite[2][4][residual].msa.
#   Plot output to 'MMM2 Rhodonite[2][4][quantify].pdf'
# Spectrum
#   MMM2 Rhodonite[3][all]['MMM2 Rhodonite[3][4].msa']
# Fit warnings
#   The unknown's beam energy (15 keV) differs from the references (20 keV) by more than 1%.
#   The references and measured spectrum's beam energies don't match: (20.00 keV != 15.00 keV)
# Quantification results
Name,Element,Z,A,C[z],U[C[z]],N[z]],U[N[z]],A[z],U[A[z]]
MMM2 Rhodonite[3][all],O,8,15.999,0.38057,0.02763,0.36790,0.01689,0.59419,0.01751
MMM2 Rhodonite[3][all],Mg,12,24.305,0.01188,0.00008,0.01149,0.00032,0.01221,0.00053
MMM2 Rhodonite[3][all],Si,14,28.085,0.22080,0.00068,0.21345,0.00573,0.19638,0.00849
MMM2 Rhodonite[3][all],Ca,20,40.078,0.03549,0.00006,0.03431,0.00092,0.02212,0.00096
MMM2 Rhodonite[3][all],Mn,25,54.938043,0.34829,0.00020,0.33670,0.00900,0.15836,0.00683
MMM2 Rhodonite[3][all],Fe,26,55.845,0.03741,0.00011,0.03616,0.00097,0.01673,0.00072
# Notes
#   Analytical total: 1.034 ± 0.028
#   Duane-Hunt: 15.03 keV
#   Residual written to MMM2 Rhodonite[3][4][residual].msa.
#   Plot output to 'MMM2 Rhodonite[3][4][quantify].pdf'
# Spectrum
#   MMM2 Rhodonite[4][all]['MMM2 Rhodonite[4][4].msa']
# Fit warnings
#   The unknown's beam energy (15 keV) differs from the references (20 keV) by more than 1%.
#   The references and measured spectrum's beam energies don't match: (20.00 keV != 15.00 keV)
# Quantification results
Name,Element,Z,A,C[z],U[C[z]],N[z]],U[N[z]],A[z],U[A[z]]
MMM2 Rhodonite[4][all],O,8,15.999,0.38090,0.02764,0.36839,0.01689,0.59458,0.01750
MMM2 Rhodonite[4][all],Mg,12,24.305,0.01201,0.00008,0.01162,0.00032,0.01235,0.00054
MMM2 Rhodonite[4][all],Si,14,28.085,0.22080,0.00068,0.21355,0.00573,0.19635,0.00849
MMM2 Rhodonite[4][all],Ca,20,40.078,0.03535,0.00006,0.03419,0.00092,0.02203,0.00095
MMM2 Rhodonite[4][all],Mn,25,54.938043,0.34784,0.00020,0.33642,0.00900,0.15813,0.00682
MMM2 Rhodonite[4][all],Fe,26,55.845,0.03705,0.00011,0.03583,0.00096,0.01657,0.00072
# Notes
#   Analytical total: 1.034 ± 0.028
#   Duane-Hunt: 14.95 keV
#   Residual written to MMM2 Rhodonite[4][4][residual].msa.
#   Plot output to 'MMM2 Rhodonite[4][4][quantify].pdf'
# Spectrum
#   MMM2 Rhodonite[5][all]['MMM2 Rhodonite[5][4].msa']
# Fit warnings
#   The unknown's beam energy (15 keV) differs from the references (20 keV) by more than 1%.
#   The references and measured spectrum's beam energies don't match: (20.00 keV != 15.00 keV)
# Quantification results
Name,Element,Z,A,C[z],U[C[z]],N[z]],U[N[z]],A[z],U[A[z]]
MMM2 Rhodonite[5][all],O,8,15.999,0.37990,0.02762,0.36747,0.01690,0.59380,0.01754
MMM2 Rhodonite[5][all],Mg,12,24.305,0.01206,0.00008,0.01167,0.00032,0.01241,0.00054
MMM2 Rhodonite[5][all],Si,14,28.085,0.22033,0.00068,0.21312,0.00572,0.19618,0.00848
MMM2 Rhodonite[5][all],Ca,20,40.078,0.03551,0.00006,0.03435,0.00092,0.02216,0.00096
MMM2 Rhodonite[5][all],Mn,25,54.938043,0.34918,0.00020,0.33776,0.00903,0.15895,0.00686
MMM2 Rhodonite[5][all],Fe,26,55.845,0.03684,0.00011,0.03563,0.00096,0.01650,0.00071
# Notes
#   Analytical total: 1.034 ± 0.028
#   Duane-Hunt: 15.07 keV
#   Residual written to MMM2 Rhodonite[5][4][residual].msa.
#   Plot output to 'MMM2 Rhodonite[5][4][quantify].pdf'
# Spectrum
#   MMM2 Rhodonite[6][all]['MMM2 Rhodonite[6][4].msa']
# Fit warnings
#   The unknown's beam energy (15 keV) differs from the references (20 keV) by more than 1%.
#   The references and measured spectrum's beam energies don't match: (20.00 keV != 15.00 keV)
# Quantification results
Name,Element,Z,A,C[z],U[C[z]],N[z]],U[N[z]],A[z],U[A[z]]
MMM2 Rhodonite[6][all],O,8,15.999,0.37990,0.02758,0.36720,0.01687,0.59365,0.01752
MMM2 Rhodonite[6][all],Mg,12,24.305,0.01189,0.00008,0.01149,0.00032,0.01223,0.00053
MMM2 Rhodonite[6][all],Si,14,28.085,0.22060,0.00068,0.21323,0.00571,0.19638,0.00848
MMM2 Rhodonite[6][all],Ca,20,40.078,0.03491,0.00006,0.03374,0.00090,0.02178,0.00094
MMM2 Rhodonite[6][all],Mn,25,54.938043,0.35029,0.00020,0.33858,0.00903,0.15941,0.00687
MMM2 Rhodonite[6][all],Fe,26,55.845,0.03699,0.00011,0.03576,0.00096,0.01656,0.00072
# Notes
#   Analytical total: 1.035 ± 0.028
#   Duane-Hunt: 15.20 keV
#   Residual written to MMM2 Rhodonite[6][4][residual].msa.
#   Plot output to 'MMM2 Rhodonite[6][4][quantify].pdf'
# Spectrum
#   MMM2 Rhodonite[7][all]['MMM2 Rhodonite[7][4].msa']
# Fit warnings
#   The unknown's beam energy (15 keV) differs from the references (20 keV) by more than 1%.
#   The references and measured spectrum's beam energies don't match: (20.00 keV != 15.00 keV)
# Quantification results
Name,Element,Z,A,C[z],U[C[z]],N[z]],U[N[z]],A[z],U[A[z]]
MMM2 Rhodonite[7][all],O,8,15.999,0.37973,0.02760,0.36740,0.01690,0.59368,0.01754
MMM2 Rhodonite[7][all],Mg,12,24.305,0.01193,0.00008,0.01154,0.00032,0.01228,0.00054
MMM2 Rhodonite[7][all],Si,14,28.085,0.22061,0.00068,0.21344,0.00572,0.19648,0.00849
MMM2 Rhodonite[7][all],Ca,20,40.078,0.03574,0.00006,0.03458,0.00093,0.02230,0.00096
MMM2 Rhodonite[7][all],Mn,25,54.938043,0.34825,0.00020,0.33694,0.00900,0.15856,0.00684
MMM2 Rhodonite[7][all],Fe,26,55.845,0.03731,0.00011,0.03610,0.00097,0.01671,0.00072
# Notes
#   Analytical total: 1.034 ± 0.028
#   Duane-Hunt: 14.93 keV
#   Residual written to MMM2 Rhodonite[7][4][residual].msa.
#   Plot output to 'MMM2 Rhodonite[7][4][quantify].pdf'
# Result Comparison
Name,O,Mg,Si,Ca,Mn,Fe,Σ
MMM2 Rhodonite[0][all],0.380 ± 0.028,0.012003 ± 0.000079,0.22053 ± 0.00068,0.034802 ± 0.000056,0.34883 ± 0.00020,0.03692 ± 0.00011,1.033 ± 0.028
MMM2 Rhodonite[1][all],0.380 ± 0.028,0.011990 ± 0.000079,0.22063 ± 0.00068,0.035893 ± 0.000057,0.34804 ± 0.00020,0.03677 ± 0.00011,1.033 ± 0.028
MMM2 Rhodonite[2][all],0.379 ± 0.028,0.012030 ± 0.000079,0.22020 ± 0.00068,0.035050 ± 0.000056,0.34950 ± 0.00020,0.03699 ± 0.00011,1.033 ± 0.028
MMM2 Rhodonite[3][all],0.381 ± 0.028,0.011881 ± 0.000078,0.22080 ± 0.00068,0.035489 ± 0.000056,0.34829 ± 0.00020,0.03741 ± 0.00011,1.034 ± 0.028
MMM2 Rhodonite[4][all],0.381 ± 0.028,0.012015 ± 0.000079,0.22080 ± 0.00068,0.035349 ± 0.000056,0.34784 ± 0.00020,0.03705 ± 0.00011,1.034 ± 0.028
MMM2 Rhodonite[5][all],0.380 ± 0.028,0.012062 ± 0.000079,0.22033 ± 0.00068,0.035514 ± 0.000056,0.34918 ± 0.00020,0.03684 ± 0.00011,1.034 ± 0.028
MMM2 Rhodonite[6][all],0.380 ± 0.028,0.011890 ± 0.000078,0.22060 ± 0.00068,0.034912 ± 0.000056,0.35029 ± 0.00020,0.03699 ± 0.00011,1.035 ± 0.028
MMM2 Rhodonite[7][all],0.380 ± 0.028,0.011928 ± 0.000078,0.22061 ± 0.00068,0.035738 ± 0.000056,0.34825 ± 0.00020,0.03731 ± 0.00011,1.034 ± 0.028
Mean,0.38003 ± 0.00049,0.011975 ± 0.000067,0.22056 ± 0.00021,0.03534 ± 0.00039,0.34878 ± 0.00084,0.03704 ± 0.00022,1.03372 ± 0.00058
Nominal,0.3752,0.0117,0.2187,0.0331,0.3276,0.0337,1
RDEV (%),1.3,2.3,0.9,6.8,6.5,9.9,3.4

File: N132962/Quantification/15 keV/Mengason MM2/sheelite.csv
# Configuration
#   Username: Nicholas W. M. Ritchie
#   Timestamp: 2025-10-23 13:31:23
#   Application: spex version 0.0.121
#   References: `N132962 15 keV` revision 199 - 2025-10-23 13:24:40 -04:00
# Configuration warnings
#    None
# Spectrum
#   MMM2 Scheelite[0][all]['MMM2 Scheelite[0][4].msa']
# Fit warnings
#   The k-ratio '[Mo L₁-L₂] = -0.5790 ± 0.0056' is more than 3σ negative.
#   The k-ratio '[W M₃-M₅ + 2 others] = -2.195 ± 0.075' is more than 3σ negative.
# Quantification results
Name,Element,Z,A,C[z],U[C[z]],N[z],U[N[z]],A[z],U[A[z]]
MMM2 Scheelite[0][all],O,8,15.999,0.21247,0.01475,0.21902,0.01187,0.66282,0.01551
MMM2 Scheelite[0][all],Ca,20,40.078,0.13409,0.00027,0.13822,0.00212,0.16699,0.00769
MMM2 Scheelite[0][all],Mo,42,95.95,0.00364,0.00039,0.00376,0.00040,0.00190,0.00022
MMM2 Scheelite[0][all],W,74,183.84,0.61991,0.00083,0.63900,0.00972,0.16830,0.00774
# Notes
#   Analytical total: 0.970 ± 0.015
#   Duane-Hunt: 14.99 keV
#   Residual written to MMM2 Scheelite[0][4][residual].msa.
#   Plot output to 'MMM2 Scheelite[0][4][quantify].pdf'
# Spectrum
#   MMM2 Scheelite[1][all]['MMM2 Scheelite[1][4].msa']
# Fit warnings
#   The k-ratio '[Mo L₁-L₂] = -0.5907 ± 0.0056' is more than 3σ negative.
#   The k-ratio '[W M₃-M₅ + 2 others] = -2.233 ± 0.075' is more than 3σ negative.
# Quantification results
Name,Element,Z,A,C[z],U[C[z]],N[z],U[N[z]],A[z],U[A[z]]
MMM2 Scheelite[1][all],O,8,15.999,0.21428,0.01495,0.21957,0.01196,0.66340,0.01558
MMM2 Scheelite[1][all],Ca,20,40.078,0.13504,0.00027,0.13838,0.00214,0.16690,0.00773
MMM2 Scheelite[1][all],Mo,42,95.95,0.00361,0.00039,0.00370,0.00040,0.00186,0.00022
MMM2 Scheelite[1][all],W,74,183.84,0.62296,0.00083,0.63835,0.00979,0.16785,0.00777
# Notes
#   Analytical total: 0.976 ± 0.015
#   Duane-Hunt: 15.05 keV
#   Residual written to MMM2 Scheelite[1][4][residual].msa.
#   Plot output to 'MMM2 Scheelite[1][4][quantify].pdf'
# Spectrum
#   MMM2 Scheelite[2][all]['MMM2 Scheelite[2][4].msa']
# Fit warnings
#   The k-ratio '[Mo L₁-L₂] = -0.5809 ± 0.0056' is more than 3σ negative.
#   The k-ratio '[W M₃-M₅ + 2 others] = -2.285 ± 0.075' is more than 3σ negative.
# Quantification results
Name,Element,Z,A,C[z],U[C[z]],N[z],U[N[z]],A[z],U[A[z]]
MMM2 Scheelite[2][all],O,8,15.999,0.21508,0.01497,0.22102,0.01198,0.66496,0.01551
MMM2 Scheelite[2][all],Ca,20,40.078,0.13502,0.00027,0.13876,0.00215,0.16665,0.00772
MMM2 Scheelite[2][all],Mo,42,95.95,0.00310,0.00034,0.00319,0.00035,0.00160,0.00019
MMM2 Scheelite[2][all],W,74,183.84,0.61990,0.00083,0.63704,0.00981,0.16679,0.00772
# Notes
#   Analytical total: 0.973 ± 0.015
#   Duane-Hunt: 15.02 keV
#   Residual written to MMM2 Scheelite[2][4][residual].msa.
#   Plot output to 'MMM2 Scheelite[2][4][quantify].pdf'
# Spectrum
#   MMM2 Scheelite[3][all]['MMM2 Scheelite[3][4].msa']
# Fit warnings
#   The k-ratio '[Mo L₁-L₂] = -0.6341 ± 0.0057' is more than 3σ negative.
#   The k-ratio '[W M₃-M₅ + 2 others] = -2.471 ± 0.075' is more than 3σ negative.
# Quantification results
Name,Element,Z,A,C[z],U[C[z]],N[z],U[N[z]],A[z],U[A[z]]
MMM2 Scheelite[3][all],O,8,15.999,0.21480,0.01493,0.22112,0.01197,0.66549,0.01548
MMM2 Scheelite[3][all],Ca,20,40.078,0.13415,0.00027,0.13810,0.00214,0.16592,0.00768
MMM2 Scheelite[3][all],Mo,42,95.95,0.00305,0.00033,0.00314,0.00034,0.00158,0.00019
MMM2 Scheelite[3][all],W,74,183.84,0.61943,0.00083,0.63764,0.00981,0.16701,0.00773
# Notes
#   Analytical total: 0.971 ± 0.015
#   Duane-Hunt: 15.02 keV
#   Residual written to MMM2 Scheelite[3][4][residual].msa.
#   Plot output to 'MMM2 Scheelite[3][4][quantify].pdf'
# Spectrum
#   MMM2 Scheelite[4][all]['MMM2 Scheelite[4][4].msa']
# Fit warnings
#   The k-ratio '[Mo L₁-L₂] = -0.5865 ± 0.0056' is more than 3σ negative.
#   The k-ratio '[W M₃-M₅ + 2 others] = -2.059 ± 0.075' is more than 3σ negative.
# Quantification results
Name,Element,Z,A,C[z],U[C[z]],N[z],U[N[z]],A[z],U[A[z]]
MMM2 Scheelite[4][all],O,8,15.999,0.21259,0.01477,0.21909,0.01189,0.66260,0.01553
MMM2 Scheelite[4][all],Ca,20,40.078,0.13473,0.00027,0.13884,0.00213,0.16762,0.00772
MMM2 Scheelite[4][all],Mo,42,95.95,0.00316,0.00034,0.00325,0.00035,0.00164,0.00019
MMM2 Scheelite[4][all],W,74,183.84,0.61989,0.00083,0.63882,0.00973,0.16814,0.00774
# Notes
#   Analytical total: 0.970 ± 0.015
#   Duane-Hunt: 15.01 keV
#   Residual written to MMM2 Scheelite[4][4][residual].msa.
#   Plot output to 'MMM2 Scheelite[4][4][quantify].pdf'
# Spectrum
#   MMM2 Scheelite[5][all]['MMM2 Scheelite[5][4].msa']
# Fit warnings
#   The k-ratio '[Mo L₁-L₂] = -0.5792 ± 0.0056' is more than 3σ negative.
#   The k-ratio '[W M₃-M₅ + 2 others] = -2.396 ± 0.075' is more than 3σ negative.
# Quantification results
Name,Element,Z,A,C[z],U[C[z]],N[z],U[N[z]],A[z],U[A[z]]
MMM2 Scheelite[5][all],O,8,15.999,0.21530,0.01497,0.22139,0.01198,0.66537,0.01548
MMM2 Scheelite[5][all],Ca,20,40.078,0.13493,0.00027,0.13875,0.00215,0.16647,0.00770
MMM2 Scheelite[5][all],Mo,42,95.95,0.00327,0.00035,0.00336,0.00036,0.00169,0.00020
MMM2 Scheelite[5][all],W,74,183.84,0.61898,0.00083,0.63650,0.00980,0.16648,0.00770
# Notes
#   Analytical total: 0.972 ± 0.015
#   Duane-Hunt: 15.04 keV
#   Residual written to MMM2 Scheelite[5][4][residual].msa.
#   Plot output to 'MMM2 Scheelite[5][4][quantify].pdf'
# Spectrum
#   MMM2 Scheelite[6][all]['MMM2 Scheelite[6][4].msa']
# Fit warnings
#   The k-ratio '[Mo L₁-L₂] = -0.5903 ± 0.0056' is more than 3σ negative.
#   The k-ratio '[W M₃-M₅ + 2 others] = -2.176 ± 0.075' is more than 3σ negative.
# Quantification results
Name,Element,Z,A,C[z],U[C[z]],N[z],U[N[z]],A[z],U[A[z]]
MMM2 Scheelite[6][all],O,8,15.999,0.21301,0.01482,0.21921,0.01191,0.66278,0.01555
MMM2 Scheelite[6][all],Ca,20,40.078,0.13487,0.00027,0.13879,0.00213,0.16752,0.00773
MMM2 Scheelite[6][all],Mo,42,95.95,0.00308,0.00033,0.00317,0.00035,0.00160,0.00019
MMM2 Scheelite[6][all],W,74,183.84,0.62077,0.00083,0.63883,0.00975,0.16810,0.00775
# Notes
#   Analytical total: 0.972 ± 0.015
#   Duane-Hunt: 15.01 keV
#   Residual written to MMM2 Scheelite[6][4][residual].msa.
#   Plot output to 'MMM2 Scheelite[6][4][quantify].pdf'
# Spectrum
#   MMM2 Scheelite[7][all]['MMM2 Scheelite[7][4].msa']
# Fit warnings
#   The k-ratio '[Mo L₁-L₂] = -0.5803 ± 0.0056' is more than 3σ negative.
#   The k-ratio '[W M₃-M₅ + 2 others] = -2.055 ± 0.075' is more than 3σ negative.
# Quantification results
Name,Element,Z,A,C[z],U[C[z]],N[z],U[N[z]],A[z],U[A[z]]
MMM2 Scheelite[7][all],O,8,15.999,0.21289,0.01484,0.21864,0.01191,0.66248,0.01559
MMM2 Scheelite[7][all],Ca,20,40.078,0.13448,0.00027,0.13811,0.00212,0.16705,0.00772
MMM2 Scheelite[7][all],Mo,42,95.95,0.00343,0.00037,0.00352,0.00038,0.00178,0.00021
MMM2 Scheelite[7][all],W,74,183.84,0.62290,0.00083,0.63973,0.00976,0.16869,0.00779
# Notes
#   Analytical total: 0.974 ± 0.015
#   Duane-Hunt: 15.02 keV
#   Residual written to MMM2 Scheelite[7][4][residual].msa.
#   Plot output to 'MMM2 Scheelite[7][4][quantify].pdf'
# Compare warnings
#   Unable to interpret the --compare argument `'SPO Scheelite'` as a composition. Argument ignored.
#   Parser error:
#   --> 1:1
#   |
#   1 | 'SPO Scheelite'
#   | ^-------------^
#   |
#   = ''SPO Scheelite'' is not the name of a known composition.
# Result Comparison
Name,O,Ca,Mo,W,Σ
MMM2 Scheelite[0][all],0.212 ± 0.015,0.13409 ± 0.00027,0.00364 ± 0.00039,0.61991 ± 0.00083,0.970 ± 0.015
MMM2 Scheelite[1][all],0.214 ± 0.015,0.13504 ± 0.00027,0.00361 ± 0.00039,0.62296 ± 0.00083,0.976 ± 0.015
MMM2 Scheelite[2][all],0.215 ± 0.015,0.13502 ± 0.00027,0.00310 ± 0.00034,0.61990 ± 0.00083,0.973 ± 0.015
MMM2 Scheelite[3][all],0.215 ± 0.015,0.13415 ± 0.00027,0.00305 ± 0.00033,0.61943 ± 0.00083,0.971 ± 0.015
MMM2 Scheelite[4][all],0.213 ± 0.015,0.13473 ± 0.00027,0.00316 ± 0.00034,0.61989 ± 0.00083,0.970 ± 0.015
MMM2 Scheelite[5][all],0.215 ± 0.015,0.13493 ± 0.00027,0.00327 ± 0.00035,0.61898 ± 0.00083,0.972 ± 0.015
MMM2 Scheelite[6][all],0.213 ± 0.015,0.13487 ± 0.00027,0.00308 ± 0.00033,0.62077 ± 0.00083,0.972 ± 0.015
MMM2 Scheelite[7][all],0.213 ± 0.015,0.13448 ± 0.00027,0.00343 ± 0.00037,0.62290 ± 0.00083,0.974 ± 0.015
Mean,0.2138 ± 0.0012,0.13466 ± 0.00038,0.00329 ± 0.00024,0.6206 ± 0.0015,0.9724 ± 0.0019

File: N132962/Quantification/15 keV/Mengason MM2/spessartine.csv
# Configuration
#   Username: Nicholas W. M. Ritchie
#   Timestamp: 2025-10-23 13:31:23
#   Application: spex version 0.0.121
#   References: `N132962 15 keV` revision 199 - 2025-10-23 13:24:40 -04:00
# Configuration warnings
#    None
# Spectrum
#   MMM2 Spessartine[0][all]['MMM2 Spessartine[0][4].msa']
# Fit warnings
#   The k-ratio '[Ti L₃-M₅ + 13 others] = -0.0360 ± 0.0013' is more than 3σ negative.
# Quantification results
Name,Element,Z,A,C[z],U[C[z]],N[z],U[N[z]],A[z],U[A[z]]
MMM2 Spessartine[0][all],O,8,15.999,0.38361,0.02368,0.37234,0.01443,0.58764,0.01496
MMM2 Spessartine[0][all],Al,13,26.9815384,0.11012,0.00037,0.10689,0.00248,0.10003,0.00364
MMM2 Spessartine[0][all],Si,14,28.085,0.17125,0.00043,0.16622,0.00384,0.14944,0.00543
MMM2 Spessartine[0][all],Ca,20,40.078,0.00248,0.00003,0.00241,0.00006,0.00152,0.00006
MMM2 Spessartine[0][all],Ti,22,47.867,0.00012,0.00003,0.00011,0.00003,0.00006,0.00002
MMM2 Spessartine[0][all],Mn,25,54.938043,0.34844,0.00019,0.33821,0.00778,0.15544,0.00564
MMM2 Spessartine[0][all],Fe,26,55.845,0.01262,0.00010,0.01225,0.00030,0.00554,0.00021
MMM2 Spessartine[0][all],Sn,50,118.71,0.00162,0.00008,0.00157,0.00009,0.00033,0.00002
# Notes
#   Analytical total: 1.030 ± 0.024
#   Duane-Hunt: 15.20 keV
#   Residual written to MMM2 Spessartine[0][4][residual].msa.
#   Plot output to 'MMM2 Spessartine[0][4][quantify].pdf'
# Spectrum
#   MMM2 Spessartine[1][all]['MMM2 Spessartine[1][4].msa']
# Fit warnings
#   The k-ratio '[Ti L₃-M₅ + 13 others] = -0.0397 ± 0.0013' is more than 3σ negative.
# Quantification results
Name,Element,Z,A,C[z],U[C[z]],N[z],U[N[z]],A[z],U[A[z]]
MMM2 Spessartine[1][all],O,8,15.999,0.38289,0.02361,0.37179,0.01440,0.58685,0.01495
MMM2 Spessartine[1][all],Al,13,26.9815384,0.11052,0.00037,0.10732,0.00248,0.10045,0.00365
MMM2 Spessartine[1][all],Si,14,28.085,0.17153,0.00043,0.16656,0.00384,0.14977,0.00543
MMM2 Spessartine[1][all],Ca,20,40.078,0.00264,0.00003,0.00256,0.00007,0.00161,0.00006
MMM2 Spessartine[1][all],Ti,22,47.867,0.00033,0.00003,0.00032,0.00003,0.00017,0.00002
MMM2 Spessartine[1][all],Mn,25,54.938043,0.34759,0.00019,0.33751,0.00774,0.15515,0.00562
MMM2 Spessartine[1][all],Fe,26,55.845,0.01310,0.00010,0.01272,0.00031,0.00575,0.00021
MMM2 Spessartine[1][all],Sn,50,118.71,0.00126,0.00008,0.00123,0.00008,0.00026,0.00002
# Notes
#   Analytical total: 1.030 ± 0.024
#   Duane-Hunt: 14.99 keV
#   Residual written to MMM2 Spessartine[1][4][residual].msa.
#   Plot output to 'MMM2 Spessartine[1][4][quantify].pdf'
# Spectrum
#   MMM2 Spessartine[2][all]['MMM2 Spessartine[2][4].msa']
# Fit warnings
#   The k-ratio '[Ti L₃-M₅ + 13 others] = -0.0405 ± 0.0013' is more than 3σ negative.
# Quantification results
Name,Element,Z,A,C[z],U[C[z]],N[z],U[N[z]],A[z],U[A[z]]
MMM2 Spessartine[2][all],O,8,15.999,0.38261,0.02359,0.37173,0.01440,0.58691,0.01495
MMM2 Spessartine[2][all],Al,13,26.9815384,0.11050,0.00037,0.10736,0.00248,0.10051,0.00365
MMM2 Spessartine[2][all],Si,14,28.085,0.17098,0.00043,0.16611,0.00382,0.14941,0.00542
MMM2 Spessartine[2][all],Ca,20,40.078,0.00243,0.00003,0.00236,0.00006,0.00149,0.00006
MMM2 Spessartine[2][all],Ti,22,47.867,0.00017,0.00003,0.00016,0.00003,0.00009,0.00002
MMM2 Spessartine[2][all],Mn,25,54.938043,0.34856,0.00019,0.33864,0.00776,0.15571,0.00564
MMM2 Spessartine[2][all],Fe,26,55.845,0.01288,0.00010,0.01252,0.00030,0.00566,0.00021
MMM2 Spessartine[2][all],Sn,50,118.71,0.00115,0.00008,0.00112,0.00008,0.00024,0.00002
# Notes
#   Analytical total: 1.029 ± 0.024
#   Duane-Hunt: 15.15 keV
#   Residual written to MMM2 Spessartine[2][4][residual].msa.
#   Plot output to 'MMM2 Spessartine[2][4][quantify].pdf'
# Spectrum
#   MMM2 Spessartine[3][all]['MMM2 Spessartine[3][4].msa']
# Fit warnings
#   The k-ratio '[Ti L₃-M₅ + 13 others] = -0.0385 ± 0.0013' is more than 3σ negative.
# Quantification results
Name,Element,Z,A,C[z],U[C[z]],N[z],U[N[z]],A[z],U[A[z]]
MMM2 Spessartine[3][all],O,8,15.999,0.38070,0.02347,0.37048,0.01438,0.58586,0.01496
MMM2 Spessartine[3][all],Al,13,26.9815384,0.11016,0.00037,0.10720,0.00247,0.10052,0.00364
MMM2 Spessartine[3][all],Si,14,28.085,0.17049,0.00043,0.16591,0.00381,0.14946,0.00541
MMM2 Spessartine[3][all],Ca,20,40.078,0.00267,0.00003,0.00260,0.00007,0.00164,0.00006
MMM2 Spessartine[3][all],Ti,22,47.867,0.00026,0.00003,0.00025,0.00003,0.00013,0.00002
MMM2 Spessartine[3][all],Mn,25,54.938043,0.34866,0.00019,0.33930,0.00775,0.15625,0.00565
MMM2 Spessartine[3][all],Fe,26,55.845,0.01327,0.00010,0.01291,0.00031,0.00585,0.00022
MMM2 Spessartine[3][all],Sn,50,118.71,0.00137,0.00008,0.00134,0.00008,0.00028,0.00002
# Notes
#   Analytical total: 1.028 ± 0.023
#   Duane-Hunt: 15.04 keV
#   Residual written to MMM2 Spessartine[3][4][residual].msa.
#   Plot output to 'MMM2 Spessartine[3][4][quantify].pdf'
# Spectrum
#   MMM2 Spessartine[4][all]['MMM2 Spessartine[4][4].msa']
# Fit warnings
#   The k-ratio '[Ti L₃-M₅ + 13 others] = -0.0335 ± 0.0013' is more than 3σ negative.
# Quantification results
Name,Element,Z,A,C[z],U[C[z]],N[z],U[N[z]],A[z],U[A[z]]
MMM2 Spessartine[4][all],O,8,15.999,0.38199,0.02357,0.37121,0.01440,0.58629,0.01497
MMM2 Spessartine[4][all],Al,13,26.9815384,0.11031,0.00037,0.10719,0.00248,0.10039,0.00364
MMM2 Spessartine[4][all],Si,14,28.085,0.17154,0.00043,0.16670,0.00384,0.14998,0.00544
MMM2 Spessartine[4][all],Ca,20,40.078,0.00254,0.00003,0.00246,0.00007,0.00155,0.00006
MMM2 Spessartine[4][all],Ti,22,47.867,0.00023,0.00003,0.00023,0.00003,0.00012,0.00002
MMM2 Spessartine[4][all],Mn,25,54.938043,0.34857,0.00019,0.33874,0.00776,0.15580,0.00564
MMM2 Spessartine[4][all],Fe,26,55.845,0.01289,0.00010,0.01252,0.00030,0.00567,0.00021
MMM2 Spessartine[4][all],Sn,50,118.71,0.00097,0.00008,0.00094,0.00008,0.00020,0.00002
# Notes
#   Analytical total: 1.029 ± 0.024
#   Duane-Hunt: 15.18 keV
#   Residual written to MMM2 Spessartine[4][4][residual].msa.
#   Plot output to 'MMM2 Spessartine[4][4][quantify].pdf'
# Spectrum
#   MMM2 Spessartine[5][all]['MMM2 Spessartine[5][4].msa']
# Fit warnings
#   The k-ratio '[Ti L₃-M₅ + 13 others] = -0.0363 ± 0.0013' is more than 3σ negative.
# Quantification results
Name,Element,Z,A,C[z],U[C[z]],N[z],U[N[z]],A[z],U[A[z]]
MMM2 Spessartine[5][all],O,8,15.999,0.38360,0.02367,0.37213,0.01442,0.58729,0.01496
MMM2 Spessartine[5][all],Al,13,26.9815384,0.11040,0.00037,0.10710,0.00248,0.10022,0.00365
MMM2 Spessartine[5][all],Si,14,28.085,0.17151,0.00043,0.16638,0.00384,0.14958,0.00543
MMM2 Spessartine[5][all],Ca,20,40.078,0.00269,0.00003,0.00261,0.00007,0.00165,0.00006
MMM2 Spessartine[5][all],Ti,22,47.867,0.00012,0.00003,0.00012,0.00003,0.00006,0.00002
MMM2 Spessartine[5][all],Mn,25,54.938043,0.34884,0.00019,0.33840,0.00777,0.15553,0.00564
MMM2 Spessartine[5][all],Fe,26,55.845,0.01227,0.00010,0.01190,0.00029,0.00538,0.00020
MMM2 Spessartine[5][all],Sn,50,118.71,0.00140,0.00008,0.00136,0.00008,0.00029,0.00002
# Notes
#   Analytical total: 1.031 ± 0.024
#   Duane-Hunt: 15.18 keV
#   Residual written to MMM2 Spessartine[5][4][residual].msa.
#   Plot output to 'MMM2 Spessartine[5][4][quantify].pdf'
# Spectrum
#   MMM2 Spessartine[6][all]['MMM2 Spessartine[6][4].msa']
# Fit warnings
#   The k-ratio '[Ti L₃-M₅ + 13 others] = -0.0359 ± 0.0013' is more than 3σ negative.
# Quantification results
Name,Element,Z,A,C[z],U[C[z]],N[z],U[N[z]],A[z],U[A[z]]
MMM2 Spessartine[6][all],O,8,15.999,0.38288,0.02363,0.37164,0.01441,0.58686,0.01497
MMM2 Spessartine[6][all],Al,13,26.9815384,0.11022,0.00037,0.10698,0.00248,0.10017,0.00364
MMM2 Spessartine[6][all],Si,14,28.085,0.17123,0.00043,0.16621,0.00383,0.14951,0.00542
MMM2 Spessartine[6][all],Ca,20,40.078,0.00255,0.00003,0.00247,0.00007,0.00156,0.00006
MMM2 Spessartine[6][all],Ti,22,47.867,0.00030,0.00003,0.00029,0.00003,0.00015,0.00002
MMM2 Spessartine[6][all],Mn,25,54.938043,0.34940,0.00019,0.33914,0.00778,0.15596,0.00565
MMM2 Spessartine[6][all],Fe,26,55.845,0.01272,0.00010,0.01234,0.00030,0.00558,0.00021
MMM2 Spessartine[6][all],Sn,50,118.71,0.00095,0.00008,0.00092,0.00008,0.00020,0.00002
# Notes
#   Analytical total: 1.030 ± 0.024
#   Duane-Hunt: 15.20 keV
#   Residual written to MMM2 Spessartine[6][4][residual].msa.
#   Plot output to 'MMM2 Spessartine[6][4][quantify].pdf'
# Spectrum
#   MMM2 Spessartine[7][all]['MMM2 Spessartine[7][4].msa']
# Fit warnings
#   Removing Ti from the fit and re-fitting (threshold = 0.0σ).
# Quantification results
Name,Element,Z,A,C[z],U[C[z]],N[z],U[N[z]],A[z],U[A[z]]
MMM2 Spessartine[7][all],O,8,15.999,0.38501,0.02375,0.37263,0.01442,0.58793,0.01495
MMM2 Spessartine[7][all],Al,13,26.9815384,0.11075,0.00037,0.10719,0.00249,0.10028,0.00365
MMM2 Spessartine[7][all],Si,14,28.085,0.17128,0.00043,0.16578,0.00383,0.14900,0.00541
MMM2 Spessartine[7][all],Ca,20,40.078,0.00251,0.00003,0.00243,0.00006,0.00153,0.00006
MMM2 Spessartine[7][all],Ti,22,47.867,0.00000,0.00003,0.00000,0.00003,0.00000,0.00002
MMM2 Spessartine[7][all],Mn,25,54.938043,0.34936,0.00019,0.33813,0.00778,0.15536,0.00564
MMM2 Spessartine[7][all],Fe,26,55.845,0.01275,0.00010,0.01234,0.00030,0.00558,0.00021
MMM2 Spessartine[7][all],Sn,50,118.71,0.00156,0.00008,0.00151,0.00008,0.00032,0.00002
# Notes
#   Analytical total: 1.033 ± 0.024
#   Duane-Hunt: 15.20 keV
#   Residual written to MMM2 Spessartine[7][4][residual].msa.
#   Plot output to 'MMM2 Spessartine[7][4][quantify].pdf'
# Result Comparison
Name,O,Al,Si,Ca,Ti,Mn,Fe,Sn,Σ
MMM2 Spessartine[0][all],0.384 ± 0.024,0.11012 ± 0.00037,0.17125 ± 0.00043,0.002481 ± 0.000034,0.000118 ± 0.000033,0.34844 ± 0.00019,0.012616 ± 0.000096,0.001618 ± 0.000080,1.030 ± 0.024
MMM2 Spessartine[1][all],0.383 ± 0.024,0.11052 ± 0.00037,0.17153 ± 0.00043,0.002639 ± 0.000034,0.000326 ± 0.000033,0.34759 ± 0.00019,0.013096 ± 0.000096,0.001264 ± 0.000079,1.030 ± 0.024
MMM2 Spessartine[2][all],0.383 ± 0.024,0.11050 ± 0.00037,0.17098 ± 0.00043,0.002427 ± 0.000034,0.000169 ± 0.000033,0.34856 ± 0.00019,0.012884 ± 0.000096,0.001153 ± 0.000079,1.029 ± 0.024
MMM2 Spessartine[3][all],0.381 ± 0.023,0.11016 ± 0.00037,0.17049 ± 0.00043,0.002671 ± 0.000034,0.000261 ± 0.000033,0.34866 ± 0.00019,0.013266 ± 0.000096,0.001373 ± 0.000079,1.028 ± 0.023
MMM2 Spessartine[4][all],0.382 ± 0.024,0.11031 ± 0.00037,0.17154 ± 0.00043,0.002536 ± 0.000034,0.000233 ± 0.000033,0.34857 ± 0.00019,0.012886 ± 0.000096,0.000972 ± 0.000079,1.029 ± 0.024
MMM2 Spessartine[5][all],0.384 ± 0.024,0.11040 ± 0.00037,0.17151 ± 0.00043,0.002695 ± 0.000034,0.000119 ± 0.000034,0.34884 ± 0.00019,0.012267 ± 0.000096,0.001402 ± 0.000080,1.031 ± 0.024
MMM2 Spessartine[6][all],0.383 ± 0.024,0.11022 ± 0.00037,0.17123 ± 0.00043,0.002548 ± 0.000034,0.000301 ± 0.000033,0.34940 ± 0.00019,0.012715 ± 0.000096,0.000949 ± 0.000079,1.030 ± 0.024
MMM2 Spessartine[7][all],0.385 ± 0.024,0.11075 ± 0.00037,0.17128 ± 0.00043,0.002507 ± 0.000034,0.000000 ± 0.000031,0.34936 ± 0.00019,0.012752 ± 0.000096,0.001559 ± 0.000080,1.033 ± 0.024
Mean,0.3829 ± 0.0013,0.11037 ± 0.00021,0.17123 ± 0.00036,0.002563 ± 0.000096,0.00019 ± 0.00011,0.34868 ± 0.00057,0.01281 ± 0.00030,0.00129 ± 0.00025,1.0300 ± 0.0016
Nominal,0.3877,0.1072,0.1696,0.0073,0.0008,0.3177,0.0093,0.0005,1
RDEV (%),-1.2,3,1,-64.9,-76.1,9.8,37.7,157.3,3

File: N132962/Quantification/15 keV/Mengason MM2/sphene.csv
# Configuration
#   Username: Nicholas W. M. Ritchie
#   Timestamp: 2025-10-23 13:31:23
#   Application: spex version 0.0.121
#   References: `N132962 15 keV` revision 199 - 2025-10-23 13:24:40 -04:00
# Configuration warnings
#    None
# Spectrum
#   MMM2 Sphene[0][all]['MMM2 Sphene[0][4].msa']
# Fit warnings
#   The k-ratio '[Mn K-M₃ + 1 other] = -0.00102 ± 0.00030' is more than 3σ negative.
# Quantification results
Name,Element,Z,A,C[z],U[C[z]],N[z],U[N[z]],A[z],U[A[z]]
MMM2 Sphene[0][all],O,8,15.999,0.42790,0.07739,0.42025,0.04407,0.63444,0.04195
MMM2 Sphene[0][all],Al,13,26.9815384,0.00696,0.00004,0.00683,0.00052,0.00612,0.00070
MMM2 Sphene[0][all],Si,14,28.085,0.14609,0.00028,0.14348,0.01091,0.12339,0.01416
MMM2 Sphene[0][all],Ca,20,40.078,0.20466,0.00012,0.20100,0.01528,0.12113,0.01390
MMM2 Sphene[0][all],Ti,22,47.867,0.22758,0.00017,0.22351,0.01699,0.11278,0.01294
MMM2 Sphene[0][all],Mn,25,54.938043,0.00035,0.00005,0.00034,0.00006,0.00015,0.00003
MMM2 Sphene[0][all],Fe,26,55.845,0.00467,0.00006,0.00459,0.00035,0.00199,0.00023
# Notes
#   Analytical total: 1.018 ± 0.077
#   Duane-Hunt: 15.18 keV
#   Residual written to MMM2 Sphene[0][4][residual].msa.
#   Plot output to 'MMM2 Sphene[0][4][quantify].pdf'
# Spectrum
#   MMM2 Sphene[1][all]['MMM2 Sphene[1][4].msa']
# Fit warnings
#    None
# Quantification results
Name,Element,Z,A,C[z],U[C[z]],N[z],U[N[z]],A[z],U[A[z]]
MMM2 Sphene[1][all],O,8,15.999,0.42678,0.07712,0.41981,0.04401,0.63399,0.04193
MMM2 Sphene[1][all],Al,13,26.9815384,0.00711,0.00004,0.00700,0.00053,0.00626,0.00072
MMM2 Sphene[1][all],Si,14,28.085,0.14611,0.00028,0.14372,0.01091,0.12364,0.01417
MMM2 Sphene[1][all],Ca,20,40.078,0.20397,0.00012,0.20064,0.01522,0.12096,0.01386
MMM2 Sphene[1][all],Ti,22,47.867,0.22736,0.00017,0.22365,0.01697,0.11289,0.01293
MMM2 Sphene[1][all],Mn,25,54.938043,0.00064,0.00005,0.00063,0.00007,0.00028,0.00004
MMM2 Sphene[1][all],Fe,26,55.845,0.00464,0.00006,0.00456,0.00035,0.00197,0.00023
# Notes
#   Analytical total: 1.017 ± 0.077
#   Duane-Hunt: 15.19 keV
#   Residual written to MMM2 Sphene[1][4][residual].msa.
#   Plot output to 'MMM2 Sphene[1][4][quantify].pdf'
# Spectrum
#   MMM2 Sphene[2][all]['MMM2 Sphene[2][4].msa']
# Fit warnings
#   The k-ratio '[Mn K-M₃ + 1 other] = -0.00268 ± 0.00030' is more than 3σ negative.
# Quantification results
Name,Element,Z,A,C[z],U[C[z]],N[z],U[N[z]],A[z],U[A[z]]
MMM2 Sphene[2][all],O,8,15.999,0.42830,0.07766,0.42026,0.04418,0.63446,0.04205
MMM2 Sphene[2][all],Al,13,26.9815384,0.00697,0.00004,0.00683,0.00052,0.00612,0.00070
MMM2 Sphene[2][all],Si,14,28.085,0.14637,0.00028,0.14362,0.01095,0.12352,0.01421
MMM2 Sphene[2][all],Ca,20,40.078,0.20413,0.00012,0.20029,0.01526,0.12071,0.01389
MMM2 Sphene[2][all],Ti,22,47.867,0.22823,0.00017,0.22394,0.01706,0.11300,0.01300
MMM2 Sphene[2][all],Mn,25,54.938043,0.00037,0.00005,0.00036,0.00006,0.00016,0.00003
MMM2 Sphene[2][all],Fe,26,55.845,0.00478,0.00006,0.00469,0.00036,0.00203,0.00023
# Notes
#   Analytical total: 1.019 ± 0.078
#   Duane-Hunt: 15.20 keV
#   Residual written to MMM2 Sphene[2][4][residual].msa.
#   Plot output to 'MMM2 Sphene[2][4][quantify].pdf'
# Spectrum
#   MMM2 Sphene[3][all]['MMM2 Sphene[3][4].msa']
# Fit warnings
#    None
# Quantification results
Name,Element,Z,A,C[z],U[C[z]],N[z],U[N[z]],A[z],U[A[z]]
MMM2 Sphene[3][all],O,8,15.999,0.42840,0.07770,0.42023,0.04419,0.63447,0.04206
MMM2 Sphene[3][all],Al,13,26.9815384,0.00703,0.00004,0.00689,0.00053,0.00617,0.00071
MMM2 Sphene[3][all],Si,14,28.085,0.14631,0.00028,0.14352,0.01094,0.12344,0.01421
MMM2 Sphene[3][all],Ca,20,40.078,0.20400,0.00012,0.20010,0.01525,0.12061,0.01388
MMM2 Sphene[3][all],Ti,22,47.867,0.22823,0.00017,0.22387,0.01706,0.11298,0.01300
MMM2 Sphene[3][all],Mn,25,54.938043,0.00047,0.00005,0.00046,0.00006,0.00020,0.00003
MMM2 Sphene[3][all],Fe,26,55.845,0.00502,0.00006,0.00493,0.00038,0.00213,0.00025
# Notes
#   Analytical total: 1.019 ± 0.078
#   Duane-Hunt: 15.20 keV
#   Residual written to MMM2 Sphene[3][4][residual].msa.
#   Plot output to 'MMM2 Sphene[3][4][quantify].pdf'
# Spectrum
#   MMM2 Sphene[4][all]['MMM2 Sphene[4][4].msa']
# Fit warnings
#    None
# Quantification results
Name,Element,Z,A,C[z],U[C[z]],N[z],U[N[z]],A[z],U[A[z]]
MMM2 Sphene[4][all],O,8,15.999,0.42706,0.07750,0.41986,0.04421,0.63419,0.04210
MMM2 Sphene[4][all],Al,13,26.9815384,0.00690,0.00004,0.00679,0.00052,0.00608,0.00070
MMM2 Sphene[4][all],Si,14,28.085,0.14582,0.00028,0.14336,0.01093,0.12335,0.01420
MMM2 Sphene[4][all],Ca,20,40.078,0.20360,0.00012,0.20017,0.01525,0.12070,0.01389
MMM2 Sphene[4][all],Ti,22,47.867,0.22888,0.00017,0.22503,0.01715,0.11361,0.01308
MMM2 Sphene[4][all],Mn,25,54.938043,0.00017,0.00005,0.00017,0.00005,0.00007,0.00002
MMM2 Sphene[4][all],Fe,26,55.845,0.00470,0.00006,0.00462,0.00036,0.00200,0.00023
# Notes
#   Analytical total: 1.017 ± 0.078
#   Duane-Hunt: 15.18 keV
#   Residual written to MMM2 Sphene[4][4][residual].msa.
#   Plot output to 'MMM2 Sphene[4][4][quantify].pdf'
# Spectrum
#   MMM2 Sphene[5][all]['MMM2 Sphene[5][4].msa']
# Fit warnings
#   The k-ratio '[Mn K-M₃ + 1 other] = -0.00211 ± 0.00030' is more than 3σ negative.
# Quantification results
Name,Element,Z,A,C[z],U[C[z]],N[z],U[N[z]],A[z],U[A[z]]
MMM2 Sphene[5][all],O,8,15.999,0.42711,0.07735,0.41956,0.04411,0.63388,0.04203
MMM2 Sphene[5][all],Al,13,26.9815384,0.00693,0.00004,0.00681,0.00052,0.00610,0.00070
MMM2 Sphene[5][all],Si,14,28.085,0.14613,0.00028,0.14354,0.01091,0.12354,0.01418
MMM2 Sphene[5][all],Ca,20,40.078,0.20416,0.00012,0.20055,0.01524,0.12096,0.01389
MMM2 Sphene[5][all],Ti,22,47.867,0.22807,0.00017,0.22404,0.01702,0.11313,0.01299
MMM2 Sphene[5][all],Mn,25,54.938043,0.00053,0.00005,0.00052,0.00006,0.00023,0.00003
MMM2 Sphene[5][all],Fe,26,55.845,0.00507,0.00006,0.00498,0.00038,0.00216,0.00025
# Notes
#   Analytical total: 1.018 ± 0.077
#   Duane-Hunt: 15.20 keV
#   Residual written to MMM2 Sphene[5][4][residual].msa.
#   Plot output to 'MMM2 Sphene[5][4][quantify].pdf'
# Spectrum
#   MMM2 Sphene[6][all]['MMM2 Sphene[6][4].msa']
# Fit warnings
#   The k-ratio '[Mn K-M₃ + 1 other] = -0.00271 ± 0.00030' is more than 3σ negative.
# Quantification results
Name,Element,Z,A,C[z],U[C[z]],N[z],U[N[z]],A[z],U[A[z]]
MMM2 Sphene[6][all],O,8,15.999,0.42671,0.07717,0.41909,0.04403,0.63334,0.04200
MMM2 Sphene[6][all],Al,13,26.9815384,0.00715,0.00004,0.00702,0.00053,0.00629,0.00072
MMM2 Sphene[6][all],Si,14,28.085,0.14637,0.00028,0.14375,0.01090,0.12375,0.01418
MMM2 Sphene[6][all],Ca,20,40.078,0.20473,0.00012,0.20107,0.01524,0.12130,0.01389
MMM2 Sphene[6][all],Ti,22,47.867,0.22770,0.00017,0.22364,0.01695,0.11296,0.01294
MMM2 Sphene[6][all],Mn,25,54.938043,0.00040,0.00005,0.00040,0.00006,0.00017,0.00003
MMM2 Sphene[6][all],Fe,26,55.845,0.00512,0.00006,0.00503,0.00039,0.00218,0.00025
# Notes
#   Analytical total: 1.018 ± 0.077
#   Duane-Hunt: 15.20 keV
#   Residual written to MMM2 Sphene[6][4][residual].msa.
#   Plot output to 'MMM2 Sphene[6][4][quantify].pdf'
# Spectrum
#   MMM2 Sphene[7][all]['MMM2 Sphene[7][4].msa']
# Fit warnings
#   The k-ratio '[Mn K-M₃ + 1 other] = -0.00149 ± 0.00030' is more than 3σ negative.
# Quantification results
Name,Element,Z,A,C[z],U[C[z]],N[z],U[N[z]],A[z],U[A[z]]
MMM2 Sphene[7][all],O,8,15.999,0.42753,0.07743,0.42001,0.04412,0.63431,0.04201
MMM2 Sphene[7][all],Al,13,26.9815384,0.00699,0.00004,0.00687,0.00052,0.00615,0.00071
MMM2 Sphene[7][all],Si,14,28.085,0.14591,0.00028,0.14334,0.01091,0.12332,0.01417
MMM2 Sphene[7][all],Ca,20,40.078,0.20400,0.00012,0.20042,0.01525,0.12083,0.01388
MMM2 Sphene[7][all],Ti,22,47.867,0.22800,0.00017,0.22399,0.01704,0.11306,0.01299
MMM2 Sphene[7][all],Mn,25,54.938043,0.00042,0.00005,0.00042,0.00006,0.00018,0.00003
MMM2 Sphene[7][all],Fe,26,55.845,0.00505,0.00006,0.00496,0.00038,0.00214,0.00025
# Notes
#   Analytical total: 1.018 ± 0.077
#   Duane-Hunt: 15.20 keV
#   Residual written to MMM2 Sphene[7][4][residual].msa.
#   Plot output to 'MMM2 Sphene[7][4][quantify].pdf'
# Result Comparison
Name,O,Al,Si,Ca,Ti,Mn,Fe,Σ
MMM2 Sphene[0][all],0.428 ± 0.077,0.006956 ± 0.000037,0.14609 ± 0.00028,0.20466 ± 0.00012,0.22758 ± 0.00017,0.000347 ± 0.000050,0.004674 ± 0.000062,1.018 ± 0.077
MMM2 Sphene[1][all],0.427 ± 0.077,0.007112 ± 0.000038,0.14611 ± 0.00028,0.20397 ± 0.00012,0.22736 ± 0.00017,0.000637 ± 0.000050,0.004640 ± 0.000063,1.017 ± 0.077
MMM2 Sphene[2][all],0.428 ± 0.078,0.006966 ± 0.000037,0.14637 ± 0.00028,0.20413 ± 0.00012,0.22823 ± 0.00017,0.000365 ± 0.000050,0.004781 ± 0.000062,1.019 ± 0.078
MMM2 Sphene[3][all],0.428 ± 0.078,0.007028 ± 0.000038,0.14631 ± 0.00028,0.20400 ± 0.00012,0.22823 ± 0.00017,0.000466 ± 0.000050,0.005022 ± 0.000063,1.019 ± 0.078
MMM2 Sphene[4][all],0.427 ± 0.078,0.006905 ± 0.000037,0.14582 ± 0.00028,0.20360 ± 0.00012,0.22888 ± 0.00017,0.000173 ± 0.000050,0.004695 ± 0.000062,1.017 ± 0.078
MMM2 Sphene[5][all],0.427 ± 0.077,0.006932 ± 0.000037,0.14613 ± 0.00028,0.20416 ± 0.00012,0.22807 ± 0.00017,0.000531 ± 0.000050,0.005072 ± 0.000062,1.018 ± 0.077
MMM2 Sphene[6][all],0.427 ± 0.077,0.007152 ± 0.000038,0.14637 ± 0.00028,0.20473 ± 0.00012,0.22770 ± 0.00017,0.000402 ± 0.000050,0.005119 ± 0.000062,1.018 ± 0.077
MMM2 Sphene[7][all],0.428 ± 0.077,0.006994 ± 0.000037,0.14591 ± 0.00028,0.20400 ± 0.00012,0.22800 ± 0.00017,0.000425 ± 0.000050,0.005046 ± 0.000063,1.018 ± 0.077
Mean,0.42747 ± 0.00066,0.007006 ± 0.000087,0.14614 ± 0.00021,0.20416 ± 0.00037,0.22801 ± 0.00047,0.00042 ± 0.00014,0.00488 ± 0.00020,1.01808 ± 0.00094
Nominal,0.4063,0.0072,0.1441,0.206,0.2266,0.0004,0.0051,1
RDEV (%),5.2,-2.7,1.4,-0.9,0.6,4.6,-4.3,1.8
