Repository: NicholasWMRitchie/spex_quant

# spex_quant
Spectral data for evaluating `spex`.  It contains both standard spectra and sample spectra.

 * N132962 represents the TESCAN MIRA4 with 4 silicon nitride window silicon drift detectors in 217 D113 at NIST Gaitherburg.
  * Reference set: "N132962 20 keV" built using 'n132962_20keV.bat' for 20 keV analyses

File: N132962/Quantification/15 keV/Mengason MM2/spodumene.csv
# Configuration
#   Username: nwmr
#   Timestamp: 2025-10-02 17:30:04.166293019 -04:00
#   Application: spex v0.0.117
#   References: `N132962 15 keV` revision 476 - 2025-10-02 13:33:55 -04:00
# Configuration warnings
#    None
# Spectrum
#   MMM2 Spodumene[0][all]['MMM2 Spodumene[0][4].msa']
# Fit warnings
#    None
# Quantification results
Name,Element,Z,A,C[z],U[C[z]],N[z]],U[N[z]],A[z],U[A[z]]
MMM2 Spodumene[0][all],O,8,15.999,0.50987,0.03406,0.52119,0.01668,0.65333,0.01514
MMM2 Spodumene[0][all],Na,11,22.98976928,0.00196,0.00003,0.00201,0.00008,0.00175,0.00008
MMM2 Spodumene[0][all],Al,13,26.9815384,0.14874,0.00040,0.15205,0.00531,0.11301,0.00494
MMM2 Spodumene[0][all],Si,14,28.085,0.31770,0.00070,0.32475,0.01132,0.23190,0.01013
# Notes
#   Analytical total: 0.978 ± 0.034
#   Duane-Hunt: 15.20 keV
#   Residual written to MMM2 Spodumene[0][4][residual].msa.
#   Plot output to 'MMM2 Spodumene[0][4][quantify].pdf'
# Spectrum
#   MMM2 Spodumene[1][all]['MMM2 Spodumene[1][4].msa']
# Fit warnings
#    None
# Quantification results
Name,Element,Z,A,C[z],U[C[z]],N[z]],U[N[z]],A[z],U[A[z]]
MMM2 Spodumene[1][all],O,8,15.999,0.50918,0.03398,0.52119,0.01666,0.65332,0.01512
MMM2 Spodumene[1][all],Na,11,22.98976928,0.00199,0.00003,0.00204,0.00008,0.00178,0.00008
MMM2 Spodumene[1][all],Al,13,26.9815384,0.14876,0.00040,0.15227,0.00531,0.11318,0.00494
MMM2 Spodumene[1][all],Si,14,28.085,0.31702,0.00070,0.32450,0.01130,0.23172,0.01011
# Notes
#   Analytical total: 0.977 ± 0.034
#   Duane-Hunt: 15.20 keV
#   Residual written to MMM2 Spodumene[1][4][residual].msa.
#   Plot output to 'MMM2 Spodumene[1][4][quantify].pdf'
# Spectrum
#   MMM2 Spodumene[2][all]['MMM2 Spodumene[2][4].msa']
# Fit warnings
#    None
# Quantification results
Name,Element,Z,A,C[z],U[C[z]],N[z]],U[N[z]],A[z],U[A[z]]
MMM2 Spodumene[2][all],O,8,15.999,0.50871,0.03395,0.52098,0.01666,0.65314,0.01512
MMM2 Spodumene[2][all],Na,11,22.98976928,0.00196,0.00003,0.00200,0.00008,0.00175,0.00008
MMM2 Spodumene[2][all],Al,13,26.9815384,0.14871,0.00040,0.15229,0.00531,0.11321,0.00494
MMM2 Spodumene[2][all],Si,14,28.085,0.31707,0.00070,0.32472,0.01130,0.23190,0.01012
# Notes
#   Analytical total: 0.976 ± 0.034
#   Duane-Hunt: 15.19 keV
#   Residual written to MMM2 Spodumene[2][4][residual].msa.
#   Plot output to 'MMM2 Spodumene[2][4][quantify].pdf'
# Spectrum
#   MMM2 Spodumene[3][all]['MMM2 Spodumene[3][4].msa']
# Fit warnings
#    None
# Quantification results
Name,Element,Z,A,C[z],U[C[z]],N[z]],U[N[z]],A[z],U[A[z]]
MMM2 Spodumene[3][all],O,8,15.999,0.50935,0.03401,0.52082,0.01667,0.65298,0.01514
MMM2 Spodumene[3][all],Na,11,22.98976928,0.00206,0.00003,0.00211,0.00008,0.00184,0.00008
MMM2 Spodumene[3][all],Al,13,26.9815384,0.14898,0.00040,0.15233,0.00531,0.11325,0.00495
MMM2 Spodumene[3][all],Si,14,28.085,0.31759,0.00070,0.32474,0.01130,0.23194,0.01012
# Notes
#   Analytical total: 0.978 ± 0.034
#   Duane-Hunt: 15.20 keV
#   Residual written to MMM2 Spodumene[3][4][residual].msa.
#   Plot output to 'MMM2 Spodumene[3][4][quantify].pdf'
# Spectrum
#   MMM2 Spodumene[4][all]['MMM2 Spodumene[4][4].msa']
# Fit warnings
#    None
# Quantification results
Name,Element,Z,A,C[z],U[C[z]],N[z]],U[N[z]],A[z],U[A[z]]
MMM2 Spodumene[4][all],O,8,15.999,0.51040,0.03408,0.52136,0.01667,0.65348,0.01513
MMM2 Spodumene[4][all],Na,11,22.98976928,0.00191,0.00003,0.00195,0.00007,0.00170,0.00008
MMM2 Spodumene[4][all],Al,13,26.9815384,0.14908,0.00040,0.15228,0.00531,0.11318,0.00495
MMM2 Spodumene[4][all],Si,14,28.085,0.31759,0.00070,0.32441,0.01130,0.23164,0.01012
# Notes
#   Analytical total: 0.979 ± 0.034
#   Duane-Hunt: 15.16 keV
#   Residual written to MMM2 Spodumene[4][4][residual].msa.
#   Plot output to 'MMM2 Spodumene[4][4][quantify].pdf'
# Spectrum
#   MMM2 Spodumene[5][all]['MMM2 Spodumene[5][4].msa']
# Fit warnings
#    None
# Quantification results
Name,Element,Z,A,C[z],U[C[z]],N[z]],U[N[z]],A[z],U[A[z]]
MMM2 Spodumene[5][all],O,8,15.999,0.51060,0.03409,0.52150,0.01666,0.65361,0.01512
MMM2 Spodumene[5][all],Na,11,22.98976928,0.00197,0.00003,0.00201,0.00008,0.00175,0.00008
MMM2 Spodumene[5][all],Al,13,26.9815384,0.14911,0.00040,0.15229,0.00531,0.11318,0.00495
MMM2 Spodumene[5][all],Si,14,28.085,0.31742,0.00070,0.32420,0.01130,0.23146,0.01011
# Notes
#   Analytical total: 0.979 ± 0.034
#   Duane-Hunt: 15.20 keV
#   Residual written to MMM2 Spodumene[5][4][residual].msa.
#   Plot output to 'MMM2 Spodumene[5][4][quantify].pdf'
# Spectrum
#   MMM2 Spodumene[6][all]['MMM2 Spodumene[6][4].msa']
# Fit warnings
#    None
# Quantification results
Name,Element,Z,A,C[z],U[C[z]],N[z]],U[N[z]],A[z],U[A[z]]
MMM2 Spodumene[6][all],O,8,15.999,0.50982,0.03403,0.52129,0.01666,0.65341,0.01512
MMM2 Spodumene[6][all],Na,11,22.98976928,0.00207,0.00003,0.00212,0.00008,0.00185,0.00008
MMM2 Spodumene[6][all],Al,13,26.9815384,0.14883,0.00040,0.15218,0.00531,0.11311,0.00494
MMM2 Spodumene[6][all],Si,14,28.085,0.31727,0.00070,0.32441,0.01130,0.23164,0.01011
# Notes
#   Analytical total: 0.978 ± 0.034
#   Duane-Hunt: 15.20 keV
#   Residual written to MMM2 Spodumene[6][4][residual].msa.
#   Plot output to 'MMM2 Spodumene[6][4][quantify].pdf'
# Spectrum
#   MMM2 Spodumene[7][all]['MMM2 Spodumene[7][4].msa']
# Fit warnings
#    None
# Quantification results
Name,Element,Z,A,C[z],U[C[z]],N[z]],U[N[z]],A[z],U[A[z]]
MMM2 Spodumene[7][all],O,8,15.999,0.50938,0.03402,0.52089,0.01667,0.65305,0.01514
MMM2 Spodumene[7][all],Na,11,22.98976928,0.00198,0.00003,0.00203,0.00008,0.00177,0.00008
MMM2 Spodumene[7][all],Al,13,26.9815384,0.14891,0.00040,0.15227,0.00531,0.11320,0.00494
MMM2 Spodumene[7][all],Si,14,28.085,0.31763,0.00070,0.32481,0.01131,0.23198,0.01012
# Notes
#   Analytical total: 0.978 ± 0.034
#   Duane-Hunt: 15.20 keV
#   Residual written to MMM2 Spodumene[7][4][residual].msa.
#   Plot output to 'MMM2 Spodumene[7][4][quantify].pdf'
# Result Comparison
Name,O,Na,Al,Si,Σ
MMM2 Spodumene[0][all],0.510 ± 0.034,0.001965 ± 0.000030,0.14874 ± 0.00040,0.31770 ± 0.00070,0.978 ± 0.034
MMM2 Spodumene[1][all],0.509 ± 0.034,0.001995 ± 0.000030,0.14876 ± 0.00040,0.31702 ± 0.00070,0.977 ± 0.034
MMM2 Spodumene[2][all],0.509 ± 0.034,0.001957 ± 0.000030,0.14871 ± 0.00040,0.31707 ± 0.00070,0.976 ± 0.034
MMM2 Spodumene[3][all],0.509 ± 0.034,0.002064 ± 0.000030,0.14898 ± 0.00040,0.31759 ± 0.00070,0.978 ± 0.034
MMM2 Spodumene[4][all],0.510 ± 0.034,0.001909 ± 0.000030,0.14908 ± 0.00040,0.31759 ± 0.00070,0.979 ± 0.034
MMM2 Spodumene[5][all],0.511 ± 0.034,0.001966 ± 0.000030,0.14911 ± 0.00040,0.31742 ± 0.00070,0.979 ± 0.034
MMM2 Spodumene[6][all],0.510 ± 0.034,0.002071 ± 0.000030,0.14883 ± 0.00040,0.31727 ± 0.00070,0.978 ± 0.034
MMM2 Spodumene[7][all],0.509 ± 0.034,0.001983 ± 0.000030,0.14891 ± 0.00040,0.31763 ± 0.00070,0.978 ± 0.034
Mean,0.50966 ± 0.00063,0.001989 ± 0.000055,0.14889 ± 0.00016,0.31741 ± 0.00026,0.97796 ± 0.00091
Nominal,0.5136,0.0009,0.1444,0.3002,1
RDEV (%),-0.8,121,3.1,5.7,-2.2

File: N132962/Quantification/15 keV/Mengason MM2/srtio3.csv
# Configuration
#   Username: Nicholas W. M. Ritchie
#   Timestamp: 2025-10-23 13:31:25
#   Application: spex version 0.0.121
#   References: `N132962 15 keV` revision 199 - 2025-10-23 13:24:40 -04:00
# Configuration warnings
#   There are no suitable references for [Sr L₁-L₂ and 1 others; 0.0007>.
# Spectrum
#   MMM2 SrTiO3[0][all]['MMM2 SrTiO3[0][4].msa']
# Fit warnings
#    None
# Quantification results
Name,Element,Z,A,C[z],U[C[z]],N[z],U[N[z]],A[z],U[A[z]]
MMM2 SrTiO3[0][all],O,8,15.999,0.27471,0.04799,0.27027,0.03445,0.61046,0.04154
MMM2 SrTiO3[0][all],Ti,22,47.867,0.26286,0.00023,0.25862,0.01221,0.19524,0.02082
MMM2 SrTiO3[0][all],Sr,38,87.62,0.47883,0.00055,0.47111,0.02225,0.19430,0.02072
# Notes
#   Analytical total: 1.016 ± 0.048
#   Duane-Hunt: 14.98 keV
#   Residual written to MMM2 SrTiO3[0][4][residual].msa.
#   Plot output to 'MMM2 SrTiO3[0][4][quantify].pdf'
# Spectrum
#   MMM2 SrTiO3[1][all]['MMM2 SrTiO3[1][4].msa']
# Fit warnings
#    None
# Quantification results
Name,Element,Z,A,C[z],U[C[z]],N[z],U[N[z]],A[z],U[A[z]]
MMM2 SrTiO3[1][all],O,8,15.999,0.27515,0.04810,0.27042,0.03449,0.61067,0.04156
MMM2 SrTiO3[1][all],Ti,22,47.867,0.26294,0.00023,0.25841,0.01222,0.19505,0.02082
MMM2 SrTiO3[1][all],Sr,38,87.62,0.47941,0.00055,0.47117,0.02227,0.19428,0.02074
# Notes
#   Analytical total: 1.018 ± 0.048
#   Duane-Hunt: 14.99 keV
#   Residual written to MMM2 SrTiO3[1][4][residual].msa.
#   Plot output to 'MMM2 SrTiO3[1][4][quantify].pdf'
# Spectrum
#   MMM2 SrTiO3[2][all]['MMM2 SrTiO3[2][4].msa']
# Fit warnings
#    None
# Quantification results
Name,Element,Z,A,C[z],U[C[z]],N[z],U[N[z]],A[z],U[A[z]]
MMM2 SrTiO3[2][all],O,8,15.999,0.28512,0.05003,0.27907,0.03530,0.62083,0.04130
MMM2 SrTiO3[2][all],Ti,22,47.867,0.26140,0.00023,0.25585,0.01253,0.19024,0.02072
MMM2 SrTiO3[2][all],Sr,38,87.62,0.47517,0.00055,0.46508,0.02278,0.18892,0.02058
# Notes
#   Analytical total: 1.022 ± 0.050
#   Duane-Hunt: 15.01 keV
#   Residual written to MMM2 SrTiO3[2][4][residual].msa.
#   Plot output to 'MMM2 SrTiO3[2][4][quantify].pdf'
# Spectrum
#   MMM2 SrTiO3[3][all]['MMM2 SrTiO3[3][4].msa']
# Fit warnings
#    None
# Quantification results
Name,Element,Z,A,C[z],U[C[z]],N[z],U[N[z]],A[z],U[A[z]]
MMM2 SrTiO3[3][all],O,8,15.999,0.27355,0.04777,0.26933,0.03437,0.60931,0.04158
MMM2 SrTiO3[3][all],Ti,22,47.867,0.26308,0.00023,0.25902,0.01219,0.19586,0.02084
MMM2 SrTiO3[3][all],Sr,38,87.62,0.47903,0.00055,0.47165,0.02219,0.19483,0.02073
# Notes
#   Analytical total: 1.016 ± 0.048
#   Duane-Hunt: 15.04 keV
#   Residual written to MMM2 SrTiO3[3][4][residual].msa.
#   Plot output to 'MMM2 SrTiO3[3][4][quantify].pdf'
# Spectrum
#   MMM2 SrTiO3[4][all]['MMM2 SrTiO3[4][4].msa']
# Fit warnings
#    None
# Quantification results
Name,Element,Z,A,C[z],U[C[z]],N[z],U[N[z]],A[z],U[A[z]]
MMM2 SrTiO3[4][all],O,8,15.999,0.27379,0.04784,0.26964,0.03441,0.60961,0.04159
MMM2 SrTiO3[4][all],Ti,22,47.867,0.26323,0.00023,0.25923,0.01222,0.19589,0.02087
MMM2 SrTiO3[4][all],Sr,38,87.62,0.47838,0.00055,0.47113,0.02220,0.19449,0.02072
# Notes
#   Analytical total: 1.015 ± 0.048
#   Duane-Hunt: 15.02 keV
#   Residual written to MMM2 SrTiO3[4][4][residual].msa.
#   Plot output to 'MMM2 SrTiO3[4][4][quantify].pdf'
# Spectrum
#   MMM2 SrTiO3[5][all]['MMM2 SrTiO3[5][4].msa']
# Fit warnings
#    None
# Quantification results
Name,Element,Z,A,C[z],U[C[z]],N[z],U[N[z]],A[z],U[A[z]]
MMM2 SrTiO3[5][all],O,8,15.999,0.27213,0.04743,0.26865,0.03425,0.60845,0.04153
MMM2 SrTiO3[5][all],Ti,22,47.867,0.26282,0.00023,0.25947,0.01215,0.19641,0.02083
MMM2 SrTiO3[5][all],Sr,38,87.62,0.47798,0.00055,0.47188,0.02210,0.19514,0.02070
# Notes
#   Analytical total: 1.013 ± 0.047
#   Duane-Hunt: 15.00 keV
#   Residual written to MMM2 SrTiO3[5][4][residual].msa.
#   Plot output to 'MMM2 SrTiO3[5][4][quantify].pdf'
# Spectrum
#   MMM2 SrTiO3[6][all]['MMM2 SrTiO3[6][4].msa']
# Fit warnings
#    None
# Quantification results
Name,Element,Z,A,C[z],U[C[z]],N[z],U[N[z]],A[z],U[A[z]]
MMM2 SrTiO3[6][all],O,8,15.999,0.27438,0.04791,0.27006,0.03442,0.61022,0.04153
MMM2 SrTiO3[6][all],Ti,22,47.867,0.26277,0.00023,0.25863,0.01220,0.19533,0.02081
MMM2 SrTiO3[6][all],Sr,38,87.62,0.47884,0.00055,0.47130,0.02223,0.19445,0.02072
# Notes
#   Analytical total: 1.016 ± 0.048
#   Duane-Hunt: 15.06 keV
#   Residual written to MMM2 SrTiO3[6][4][residual].msa.
#   Plot output to 'MMM2 SrTiO3[6][4][quantify].pdf'
# Spectrum
#   MMM2 SrTiO3[7][all]['MMM2 SrTiO3[7][4].msa']
# Fit warnings
#    None
# Quantification results
Name,Element,Z,A,C[z],U[C[z]],N[z],U[N[z]],A[z],U[A[z]]
MMM2 SrTiO3[7][all],O,8,15.999,0.27309,0.04765,0.26912,0.03432,0.60906,0.04155
MMM2 SrTiO3[7][all],Ti,22,47.867,0.26288,0.00023,0.25906,0.01217,0.19596,0.02083
MMM2 SrTiO3[7][all],Sr,38,87.62,0.47878,0.00055,0.47182,0.02216,0.19498,0.02072
# Notes
#   Analytical total: 1.015 ± 0.048
#   Duane-Hunt: 15.20 keV
#   Residual written to MMM2 SrTiO3[7][4][residual].msa.
#   Plot output to 'MMM2 SrTiO3[7][4][quantify].pdf'
# Result Comparison
Name,O,Ti,Sr,Σ
MMM2 SrTiO3[0][all],0.275 ± 0.048,0.26286 ± 0.00023,0.47883 ± 0.00055,1.016 ± 0.048
MMM2 SrTiO3[1][all],0.275 ± 0.048,0.26294 ± 0.00023,0.47941 ± 0.00055,1.018 ± 0.048
MMM2 SrTiO3[2][all],0.285 ± 0.050,0.26140 ± 0.00023,0.47517 ± 0.00055,1.022 ± 0.050
MMM2 SrTiO3[3][all],0.274 ± 0.048,0.26308 ± 0.00023,0.47903 ± 0.00055,1.016 ± 0.048
MMM2 SrTiO3[4][all],0.274 ± 0.048,0.26323 ± 0.00023,0.47838 ± 0.00055,1.015 ± 0.048
MMM2 SrTiO3[5][all],0.272 ± 0.047,0.26282 ± 0.00023,0.47798 ± 0.00055,1.013 ± 0.047
MMM2 SrTiO3[6][all],0.274 ± 0.048,0.26277 ± 0.00023,0.47884 ± 0.00055,1.016 ± 0.048
MMM2 SrTiO3[7][all],0.273 ± 0.048,0.26288 ± 0.00023,0.47878 ± 0.00055,1.015 ± 0.048
Mean,0.2752 ± 0.0041,0.26275 ± 0.00056,0.4783 ± 0.0013,1.0163 ± 0.0026
Nominal,0.2616,0.2609,0.4775,1
RDEV (%),5.2,0.7,0.2,1.6

File: N132962/Quantification/15 keV/Mengason MM2/stibnite.csv
# Configuration
#   Username: nwmr
#   Timestamp: 2025-10-02 18:24:00.454254948 -04:00
#   Application: spex v0.0.117
#   References: `N132962 15 keV` revision 476 - 2025-10-02 13:33:55 -04:00
# Configuration warnings
#    None
# Spectrum
#   MMM2 Stibnite[0][all]['MMM2 Stibnite[0][4].msa']
# Fit warnings
#    None
# Quantification results
Name,Element,Z,A,C[z],U[C[z]],N[z]],U[N[z]],A[z],U[A[z]]
MMM2 Stibnite[0][all],S,16,32.06,0.27428,0.00072,0.26811,0.00062,0.58181,0.00077
MMM2 Stibnite[0][all],Sb,51,121.76,0.74875,0.00135,0.73189,0.00062,0.41819,0.00077
# Notes
#   Analytical total: 1.0230 ± 0.0015
#   Duane-Hunt: 15.00 keV
#   Residual written to MMM2 Stibnite[0][4][residual].msa.
#   Plot output to 'MMM2 Stibnite[0][4][quantify].pdf'
# Spectrum
#   MMM2 Stibnite[1][all]['MMM2 Stibnite[1][4].msa']
# Fit warnings
#    None
# Quantification results
Name,Element,Z,A,C[z],U[C[z]],N[z]],U[N[z]],A[z],U[A[z]]
MMM2 Stibnite[1][all],S,16,32.06,0.27373,0.00071,0.26784,0.00062,0.58148,0.00077
MMM2 Stibnite[1][all],Sb,51,121.76,0.74827,0.00135,0.73216,0.00062,0.41852,0.00077
# Notes
#   Analytical total: 1.0220 ± 0.0015
#   Duane-Hunt: 15.03 keV
#   Residual written to MMM2 Stibnite[1][4][residual].msa.
#   Plot output to 'MMM2 Stibnite[1][4][quantify].pdf'
# Spectrum
#   MMM2 Stibnite[2][all]['MMM2 Stibnite[2][4].msa']
# Fit warnings
#    None
# Quantification results
Name,Element,Z,A,C[z],U[C[z]],N[z]],U[N[z]],A[z],U[A[z]]
MMM2 Stibnite[2][all],S,16,32.06,0.27369,0.00071,0.26788,0.00062,0.58152,0.00077
MMM2 Stibnite[2][all],Sb,51,121.76,0.74800,0.00135,0.73212,0.00062,0.41848,0.00077
# Notes
#   Analytical total: 1.0217 ± 0.0015
#   Duane-Hunt: 15.06 keV
#   Residual written to MMM2 Stibnite[2][4][residual].msa.
#   Plot output to 'MMM2 Stibnite[2][4][quantify].pdf'
# Spectrum
#   MMM2 Stibnite[3][all]['MMM2 Stibnite[3][4].msa']
# Fit warnings
#    None
# Quantification results
Name,Element,Z,A,C[z],U[C[z]],N[z]],U[N[z]],A[z],U[A[z]]
MMM2 Stibnite[3][all],S,16,32.06,0.27429,0.00072,0.26812,0.00062,0.58182,0.00077
MMM2 Stibnite[3][all],Sb,51,121.76,0.74873,0.00135,0.73188,0.00062,0.41818,0.00077
# Notes
#   Analytical total: 1.0230 ± 0.0015
#   Duane-Hunt: 15.02 keV
#   Residual written to MMM2 Stibnite[3][4][residual].msa.
#   Plot output to 'MMM2 Stibnite[3][4][quantify].pdf'
# Spectrum
#   MMM2 Stibnite[4][all]['MMM2 Stibnite[4][4].msa']
# Fit warnings
#    None
# Quantification results
Name,Element,Z,A,C[z],U[C[z]],N[z]],U[N[z]],A[z],U[A[z]]
MMM2 Stibnite[4][all],S,16,32.06,0.27430,0.00071,0.26865,0.00062,0.58247,0.00077
MMM2 Stibnite[4][all],Sb,51,121.76,0.74675,0.00136,0.73135,0.00062,0.41753,0.00077
# Notes
#   Analytical total: 1.0210 ± 0.0015
#   Duane-Hunt: 14.98 keV
#   Residual written to MMM2 Stibnite[4][4][residual].msa.
#   Plot output to 'MMM2 Stibnite[4][4][quantify].pdf'
# Spectrum
#   MMM2 Stibnite[5][all]['MMM2 Stibnite[5][4].msa']
# Fit warnings
#    None
# Quantification results
Name,Element,Z,A,C[z],U[C[z]],N[z]],U[N[z]],A[z],U[A[z]]
MMM2 Stibnite[5][all],S,16,32.06,0.27275,0.00071,0.26805,0.00062,0.58173,0.00077
MMM2 Stibnite[5][all],Sb,51,121.76,0.74479,0.00136,0.73195,0.00062,0.41827,0.00077
# Notes
#   Analytical total: 1.0175 ± 0.0015
#   Duane-Hunt: 15.00 keV
#   Residual written to MMM2 Stibnite[5][4][residual].msa.
#   Plot output to 'MMM2 Stibnite[5][4][quantify].pdf'
# Spectrum
#   MMM2 Stibnite[6][all]['MMM2 Stibnite[6][4].msa']
# Fit warnings
#    None
# Quantification results
Name,Element,Z,A,C[z],U[C[z]],N[z]],U[N[z]],A[z],U[A[z]]
MMM2 Stibnite[6][all],S,16,32.06,0.27383,0.00071,0.26785,0.00062,0.58148,0.00077
MMM2 Stibnite[6][all],Sb,51,121.76,0.74850,0.00135,0.73215,0.00062,0.41852,0.00077
# Notes
#   Analytical total: 1.0223 ± 0.0015
#   Duane-Hunt: 15.04 keV
#   Residual written to MMM2 Stibnite[6][4][residual].msa.
#   Plot output to 'MMM2 Stibnite[6][4][quantify].pdf'
# Spectrum
#   MMM2 Stibnite[7][all]['MMM2 Stibnite[7][4].msa']
# Fit warnings
#    None
# Quantification results
Name,Element,Z,A,C[z],U[C[z]],N[z]],U[N[z]],A[z],U[A[z]]
MMM2 Stibnite[7][all],S,16,32.06,0.27395,0.00071,0.26844,0.00062,0.58222,0.00077
MMM2 Stibnite[7][all],Sb,51,121.76,0.74657,0.00136,0.73156,0.00062,0.41778,0.00077
# Notes
#   Analytical total: 1.0205 ± 0.0015
#   Duane-Hunt: 15.01 keV
#   Residual written to MMM2 Stibnite[7][4][residual].msa.
#   Plot output to 'MMM2 Stibnite[7][4][quantify].pdf'
# Result Comparison
Name,S,Sb,Σ
MMM2 Stibnite[0][all],0.27428 ± 0.00072,0.7488 ± 0.0014,1.0230 ± 0.0015
MMM2 Stibnite[1][all],0.27373 ± 0.00071,0.7483 ± 0.0014,1.0220 ± 0.0015
MMM2 Stibnite[2][all],0.27369 ± 0.00071,0.7480 ± 0.0014,1.0217 ± 0.0015
MMM2 Stibnite[3][all],0.27429 ± 0.00072,0.7487 ± 0.0014,1.0230 ± 0.0015
MMM2 Stibnite[4][all],0.27430 ± 0.00071,0.7467 ± 0.0014,1.0210 ± 0.0015
MMM2 Stibnite[5][all],0.27275 ± 0.00071,0.7448 ± 0.0014,1.0175 ± 0.0015
MMM2 Stibnite[6][all],0.27383 ± 0.00071,0.7485 ± 0.0014,1.0223 ± 0.0015
MMM2 Stibnite[7][all],0.27395 ± 0.00071,0.7466 ± 0.0014,1.0205 ± 0.0015
Mean,0.27385 ± 0.00051,0.7475 ± 0.0014,1.0214 ± 0.0018
Nominal,0.2831,0.7169,1
RDEV (%),-3.3,4.3,2.1

File: N132962/Quantification/15 keV/Mengason MM2/tugtupite.csv
# Configuration
#   Username: nwmr
#   Timestamp: 2025-10-02 18:25:11.810171569 -04:00
#   Application: spex v0.0.117
#   References: `N132962 15 keV` revision 476 - 2025-10-02 13:33:55 -04:00
# Configuration warnings
#   The Duane-Hunt (14.66 keV) for KCl standard for 'N132962' detector differs by more than 1 % from the beam energy (15.00 keV)!!
#   There are no suitable references for [Cl L₁-M₂ and 1 others; 0.0733>.
# Spectrum
#   MMM2 Tugtupite[0][all]['MMM2 Tugtupite[0][4].msa']
# Fit warnings
#    None
# Quantification results
Name,Element,Z,A,C[z],U[C[z]],N[z]],U[N[z]],A[z],U[A[z]]
MMM2 Tugtupite[0][all],O,8,15.999,0.41146,0.02945,0.41004,0.01732,0.53777,0.01780
MMM2 Tugtupite[0][all],Na,11,22.98976928,0.19810,0.00091,0.19742,0.00584,0.18018,0.00697
MMM2 Tugtupite[0][all],Al,13,26.9815384,0.05843,0.00017,0.05823,0.00172,0.04528,0.00175
MMM2 Tugtupite[0][all],Si,14,28.085,0.25138,0.00050,0.25051,0.00736,0.18716,0.00721
MMM2 Tugtupite[0][all],Cl,17,35.45,0.08410,0.00012,0.08380,0.00246,0.04960,0.00191
# Notes
#   Analytical total: 1.003 ± 0.029
#   Duane-Hunt: 15.20 keV
#   Residual written to MMM2 Tugtupite[0][4][residual].msa.
#   Plot output to 'MMM2 Tugtupite[0][4][quantify].pdf'
# Spectrum
#   MMM2 Tugtupite[1][all]['MMM2 Tugtupite[1][4].msa']
# Fit warnings
#    None
# Quantification results
Name,Element,Z,A,C[z],U[C[z]],N[z]],U[N[z]],A[z],U[A[z]]
MMM2 Tugtupite[1][all],O,8,15.999,0.41261,0.02954,0.41027,0.01733,0.53801,0.01780
MMM2 Tugtupite[1][all],Na,11,22.98976928,0.19867,0.00092,0.19754,0.00585,0.18028,0.00698
MMM2 Tugtupite[1][all],Al,13,26.9815384,0.05853,0.00017,0.05820,0.00172,0.04526,0.00175
MMM2 Tugtupite[1][all],Si,14,28.085,0.25130,0.00050,0.24987,0.00735,0.18667,0.00720
MMM2 Tugtupite[1][all],Cl,17,35.45,0.08460,0.00012,0.08412,0.00247,0.04978,0.00192
# Notes
#   Analytical total: 1.006 ± 0.030
#   Duane-Hunt: 15.20 keV
#   Residual written to MMM2 Tugtupite[1][4][residual].msa.
#   Plot output to 'MMM2 Tugtupite[1][4][quantify].pdf'
# Spectrum
#   MMM2 Tugtupite[2][all]['MMM2 Tugtupite[2][4].msa']
# Fit warnings
#    None
# Quantification results
Name,Element,Z,A,C[z],U[C[z]],N[z]],U[N[z]],A[z],U[A[z]]
MMM2 Tugtupite[2][all],O,8,15.999,0.41101,0.02941,0.40979,0.01731,0.53751,0.01779
MMM2 Tugtupite[2][all],Na,11,22.98976928,0.19826,0.00091,0.19767,0.00584,0.18043,0.00697
MMM2 Tugtupite[2][all],Al,13,26.9815384,0.05847,0.00017,0.05830,0.00172,0.04534,0.00175
MMM2 Tugtupite[2][all],Si,14,28.085,0.25101,0.00050,0.25027,0.00735,0.18700,0.00720
MMM2 Tugtupite[2][all],Cl,17,35.45,0.08422,0.00012,0.08397,0.00247,0.04971,0.00191
# Notes
#   Analytical total: 1.003 ± 0.029
#   Duane-Hunt: 15.19 keV
#   Residual written to MMM2 Tugtupite[2][4][residual].msa.
#   Plot output to 'MMM2 Tugtupite[2][4][quantify].pdf'
# Spectrum
#   MMM2 Tugtupite[3][all]['MMM2 Tugtupite[3][4].msa']
# Fit warnings
#    None
# Quantification results
Name,Element,Z,A,C[z],U[C[z]],N[z]],U[N[z]],A[z],U[A[z]]
MMM2 Tugtupite[3][all],O,8,15.999,0.41083,0.02939,0.40974,0.01730,0.53744,0.01779
MMM2 Tugtupite[3][all],Na,11,22.98976928,0.19826,0.00091,0.19774,0.00584,0.18050,0.00697
MMM2 Tugtupite[3][all],Al,13,26.9815384,0.05854,0.00017,0.05838,0.00172,0.04541,0.00175
MMM2 Tugtupite[3][all],Si,14,28.085,0.25098,0.00050,0.25031,0.00735,0.18703,0.00720
MMM2 Tugtupite[3][all],Cl,17,35.45,0.08406,0.00012,0.08384,0.00246,0.04963,0.00191
# Notes
#   Analytical total: 1.003 ± 0.029
#   Duane-Hunt: 15.20 keV
#   Residual written to MMM2 Tugtupite[3][4][residual].msa.
#   Plot output to 'MMM2 Tugtupite[3][4][quantify].pdf'
# Spectrum
#   MMM2 Tugtupite[4][all]['MMM2 Tugtupite[4][4].msa']
# Fit warnings
#    None
# Quantification results
Name,Element,Z,A,C[z],U[C[z]],N[z]],U[N[z]],A[z],U[A[z]]
MMM2 Tugtupite[4][all],O,8,15.999,0.41183,0.02946,0.41033,0.01731,0.53806,0.01779
MMM2 Tugtupite[4][all],Na,11,22.98976928,0.19819,0.00091,0.19747,0.00584,0.18020,0.00697
MMM2 Tugtupite[4][all],Al,13,26.9815384,0.05856,0.00017,0.05835,0.00172,0.04537,0.00175
MMM2 Tugtupite[4][all],Si,14,28.085,0.25092,0.00050,0.25001,0.00735,0.18676,0.00720
MMM2 Tugtupite[4][all],Cl,17,35.45,0.08414,0.00012,0.08384,0.00247,0.04962,0.00191
# Notes
#   Analytical total: 1.004 ± 0.029
#   Duane-Hunt: 15.20 keV
#   Residual written to MMM2 Tugtupite[4][4][residual].msa.
#   Plot output to 'MMM2 Tugtupite[4][4][quantify].pdf'
# Spectrum
#   MMM2 Tugtupite[5][all]['MMM2 Tugtupite[5][4].msa']
# Fit warnings
#    None
# Quantification results
Name,Element,Z,A,C[z],U[C[z]],N[z]],U[N[z]],A[z],U[A[z]]
MMM2 Tugtupite[5][all],O,8,15.999,0.41320,0.02959,0.41045,0.01733,0.53812,0.01780
MMM2 Tugtupite[5][all],Na,11,22.98976928,0.19909,0.00092,0.19777,0.00586,0.18044,0.00699
MMM2 Tugtupite[5][all],Al,13,26.9815384,0.05857,0.00017,0.05818,0.00172,0.04523,0.00175
MMM2 Tugtupite[5][all],Si,14,28.085,0.25184,0.00050,0.25017,0.00737,0.18684,0.00721
MMM2 Tugtupite[5][all],Cl,17,35.45,0.08399,0.00012,0.08343,0.00246,0.04936,0.00190
# Notes
#   Analytical total: 1.007 ± 0.030
#   Duane-Hunt: 15.20 keV
#   Residual written to MMM2 Tugtupite[5][4][residual].msa.
#   Plot output to 'MMM2 Tugtupite[5][4][quantify].pdf'
# Spectrum
#   MMM2 Tugtupite[6][all]['MMM2 Tugtupite[6][4].msa']
# Fit warnings
#    None
# Quantification results
Name,Element,Z,A,C[z],U[C[z]],N[z]],U[N[z]],A[z],U[A[z]]
MMM2 Tugtupite[6][all],O,8,15.999,0.41254,0.02955,0.40995,0.01733,0.53761,0.01781
MMM2 Tugtupite[6][all],Na,11,22.98976928,0.19943,0.00092,0.19818,0.00587,0.18087,0.00700
MMM2 Tugtupite[6][all],Al,13,26.9815384,0.05843,0.00017,0.05807,0.00171,0.04515,0.00174
MMM2 Tugtupite[6][all],Si,14,28.085,0.25161,0.00050,0.25003,0.00735,0.18679,0.00720
MMM2 Tugtupite[6][all],Cl,17,35.45,0.08430,0.00012,0.08377,0.00246,0.04958,0.00191
# Notes
#   Analytical total: 1.006 ± 0.030
#   Duane-Hunt: 15.14 keV
#   Residual written to MMM2 Tugtupite[6][4][residual].msa.
#   Plot output to 'MMM2 Tugtupite[6][4][quantify].pdf'
# Spectrum
#   MMM2 Tugtupite[7][all]['MMM2 Tugtupite[7][4].msa']
# Fit warnings
#    None
# Quantification results
Name,Element,Z,A,C[z],U[C[z]],N[z]],U[N[z]],A[z],U[A[z]]
MMM2 Tugtupite[7][all],O,8,15.999,0.41225,0.02952,0.41016,0.01733,0.53797,0.01780
MMM2 Tugtupite[7][all],Na,11,22.98976928,0.19799,0.00091,0.19698,0.00583,0.17980,0.00696
MMM2 Tugtupite[7][all],Al,13,26.9815384,0.05857,0.00017,0.05827,0.00172,0.04532,0.00175
MMM2 Tugtupite[7][all],Si,14,28.085,0.25155,0.00050,0.25027,0.00736,0.18700,0.00721
MMM2 Tugtupite[7][all],Cl,17,35.45,0.08474,0.00012,0.08431,0.00248,0.04991,0.00192
# Notes
#   Analytical total: 1.005 ± 0.030
#   Duane-Hunt: 15.20 keV
#   Residual written to MMM2 Tugtupite[7][4][residual].msa.
#   Plot output to 'MMM2 Tugtupite[7][4][quantify].pdf'
# Result Comparison
Name,O,Na,Al,Si,Cl,Σ
MMM2 Tugtupite[0][all],0.411 ± 0.029,0.19810 ± 0.00091,0.05843 ± 0.00017,0.25138 ± 0.00050,0.08410 ± 0.00012,1.003 ± 0.029
MMM2 Tugtupite[1][all],0.413 ± 0.030,0.19867 ± 0.00092,0.05853 ± 0.00017,0.25130 ± 0.00050,0.08460 ± 0.00012,1.006 ± 0.030
MMM2 Tugtupite[2][all],0.411 ± 0.029,0.19826 ± 0.00091,0.05847 ± 0.00017,0.25101 ± 0.00050,0.08422 ± 0.00012,1.003 ± 0.029
MMM2 Tugtupite[3][all],0.411 ± 0.029,0.19826 ± 0.00091,0.05854 ± 0.00017,0.25098 ± 0.00050,0.08406 ± 0.00012,1.003 ± 0.029
MMM2 Tugtupite[4][all],0.412 ± 0.029,0.19819 ± 0.00091,0.05856 ± 0.00017,0.25092 ± 0.00050,0.08414 ± 0.00012,1.004 ± 0.029
MMM2 Tugtupite[5][all],0.413 ± 0.030,0.19909 ± 0.00092,0.05857 ± 0.00017,0.25184 ± 0.00050,0.08399 ± 0.00012,1.007 ± 0.030
MMM2 Tugtupite[6][all],0.413 ± 0.030,0.19943 ± 0.00092,0.05843 ± 0.00017,0.25161 ± 0.00050,0.08430 ± 0.00012,1.006 ± 0.030
MMM2 Tugtupite[7][all],0.412 ± 0.030,0.19799 ± 0.00091,0.05857 ± 0.00017,0.25155 ± 0.00050,0.08474 ± 0.00012,1.005 ± 0.030
Mean,0.41197 ± 0.00083,0.19850 ± 0.00052,0.058513 ± 0.000058,0.25132 ± 0.00033,0.08427 ± 0.00027,1.0046 ± 0.0016
Nominal,0.4067,0.1901,0.0576,0.2395,0.0757,1
RDEV (%),1.3,4.4,1.6,4.9,11.3,0.5

File: N132962/Quantification/15 keV/Mengason MM2/uvarovite.csv
# Configuration
#   Username: nwmr
#   Timestamp: 2025-10-02 18:26:38.070390454 -04:00
#   Application: spex v0.0.117
#   References: `N132962 15 keV` revision 476 - 2025-10-02 13:33:55 -04:00
# Configuration warnings
#    None
# Spectrum
#   MMM2 Uvarovite[0][all]['MMM2 Uvarovite[0][4].msa']
# Fit warnings
#    None
# Quantification results
Name,Element,Z,A,C[z],U[C[z]],N[z]],U[N[z]],A[z],U[A[z]]
MMM2 Uvarovite[0][all],O,8,15.999,0.38048,0.03653,0.38683,0.02277,0.59154,0.02320
MMM2 Uvarovite[0][all],Mg,12,24.305,0.00028,0.00003,0.00028,0.00003,0.00028,0.00003
MMM2 Uvarovite[0][all],Al,13,26.9815384,0.03156,0.00009,0.03209,0.00120,0.02910,0.00165
MMM2 Uvarovite[0][all],Si,14,28.085,0.17353,0.00031,0.17642,0.00656,0.15369,0.00873
MMM2 Uvarovite[0][all],Ca,20,40.078,0.24602,0.00014,0.25013,0.00929,0.15269,0.00867
MMM2 Uvarovite[0][all],Ti,22,47.867,0.01013,0.00005,0.01029,0.00039,0.00526,0.00030
MMM2 Uvarovite[0][all],V,23,50.9415,0.00232,0.00005,0.00236,0.00010,0.00113,0.00007
MMM2 Uvarovite[0][all],Cr,24,51.9961,0.12976,0.00038,0.13193,0.00491,0.06208,0.00353
MMM2 Uvarovite[0][all],Fe,26,55.845,0.00951,0.00006,0.00966,0.00036,0.00423,0.00024
# Notes
#   Analytical total: 0.984 ± 0.037
#   Duane-Hunt: 14.91 keV
#   Residual written to MMM2 Uvarovite[0][4][residual].msa.
#   Plot output to 'MMM2 Uvarovite[0][4][quantify].pdf'
# Spectrum
#   MMM2 Uvarovite[1][all]['MMM2 Uvarovite[1][4].msa']
# Fit warnings
#    None
# Quantification results
Name,Element,Z,A,C[z],U[C[z]],N[z]],U[N[z]],A[z],U[A[z]]
MMM2 Uvarovite[1][all],O,8,15.999,0.38047,0.03649,0.38718,0.02276,0.59184,0.02317
MMM2 Uvarovite[1][all],Mg,12,24.305,0.00027,0.00003,0.00027,0.00003,0.00028,0.00003
MMM2 Uvarovite[1][all],Al,13,26.9815384,0.03157,0.00009,0.03212,0.00120,0.02912,0.00165
MMM2 Uvarovite[1][all],Si,14,28.085,0.17350,0.00031,0.17656,0.00656,0.15375,0.00873
MMM2 Uvarovite[1][all],Ca,20,40.078,0.24540,0.00014,0.24973,0.00928,0.15239,0.00865
MMM2 Uvarovite[1][all],Ti,22,47.867,0.01032,0.00005,0.01050,0.00039,0.00537,0.00031
MMM2 Uvarovite[1][all],V,23,50.9415,0.00236,0.00005,0.00240,0.00010,0.00115,0.00007
MMM2 Uvarovite[1][all],Cr,24,51.9961,0.12954,0.00038,0.13182,0.00491,0.06200,0.00352
MMM2 Uvarovite[1][all],Fe,26,55.845,0.00925,0.00006,0.00941,0.00036,0.00412,0.00024
# Notes
#   Analytical total: 0.983 ± 0.036
#   Duane-Hunt: 14.99 keV
#   Residual written to MMM2 Uvarovite[1][4][residual].msa.
#   Plot output to 'MMM2 Uvarovite[1][4][quantify].pdf'
# Spectrum
#   MMM2 Uvarovite[2][all]['MMM2 Uvarovite[2][4].msa']
# Fit warnings
#    None
# Quantification results
Name,Element,Z,A,C[z],U[C[z]],N[z]],U[N[z]],A[z],U[A[z]]
MMM2 Uvarovite[2][all],O,8,15.999,0.38044,0.03647,0.38746,0.02276,0.59175,0.02316
MMM2 Uvarovite[2][all],Mg,12,24.305,0.00010,0.00003,0.00010,0.00003,0.00010,0.00003
MMM2 Uvarovite[2][all],Al,13,26.9815384,0.03268,0.00009,0.03329,0.00124,0.03015,0.00171
MMM2 Uvarovite[2][all],Si,14,28.085,0.17361,0.00031,0.17681,0.00657,0.15383,0.00873
MMM2 Uvarovite[2][all],Ca,20,40.078,0.24579,0.00014,0.25032,0.00930,0.15262,0.00866
MMM2 Uvarovite[2][all],Ti,22,47.867,0.00927,0.00004,0.00944,0.00035,0.00482,0.00027
MMM2 Uvarovite[2][all],V,23,50.9415,0.00216,0.00005,0.00220,0.00009,0.00106,0.00006
MMM2 Uvarovite[2][all],Cr,24,51.9961,0.12880,0.00038,0.13117,0.00488,0.06164,0.00350
MMM2 Uvarovite[2][all],Fe,26,55.845,0.00904,0.00006,0.00921,0.00035,0.00403,0.00023
# Notes
#   Analytical total: 0.982 ± 0.036
#   Duane-Hunt: 15.02 keV
#   Residual written to MMM2 Uvarovite[2][4][residual].msa.
#   Plot output to 'MMM2 Uvarovite[2][4][quantify].pdf'
# Spectrum
#   MMM2 Uvarovite[3][all]['MMM2 Uvarovite[3][4].msa']
# Fit warnings
#    None
# Quantification results
Name,Element,Z,A,C[z],U[C[z]],N[z]],U[N[z]],A[z],U[A[z]]
MMM2 Uvarovite[3][all],O,8,15.999,0.37819,0.03621,0.38681,0.02271,0.59112,0.02314
MMM2 Uvarovite[3][all],Mg,12,24.305,0.00022,0.00003,0.00022,0.00003,0.00022,0.00003
MMM2 Uvarovite[3][all],Al,13,26.9815384,0.03227,0.00009,0.03300,0.00123,0.02990,0.00169
MMM2 Uvarovite[3][all],Si,14,28.085,0.17317,0.00031,0.17712,0.00656,0.15419,0.00873
MMM2 Uvarovite[3][all],Ca,20,40.078,0.24520,0.00014,0.25079,0.00929,0.15299,0.00866
MMM2 Uvarovite[3][all],Ti,22,47.867,0.00909,0.00004,0.00929,0.00035,0.00475,0.00027
MMM2 Uvarovite[3][all],V,23,50.9415,0.00263,0.00005,0.00269,0.00011,0.00129,0.00008
MMM2 Uvarovite[3][all],Cr,24,51.9961,0.12701,0.00038,0.12991,0.00482,0.06108,0.00346
MMM2 Uvarovite[3][all],Fe,26,55.845,0.00995,0.00006,0.01017,0.00038,0.00445,0.00025
# Notes
#   Analytical total: 0.978 ± 0.036
#   Duane-Hunt: 15.00 keV
#   Residual written to MMM2 Uvarovite[3][4][residual].msa.
#   Plot output to 'MMM2 Uvarovite[3][4][quantify].pdf'
# Spectrum
#   MMM2 Uvarovite[4][all]['MMM2 Uvarovite[4][4].msa']
# Fit warnings
#    None
# Quantification results
Name,Element,Z,A,C[z],U[C[z]],N[z]],U[N[z]],A[z],U[A[z]]
MMM2 Uvarovite[4][all],O,8,15.999,0.38027,0.03646,0.38721,0.02275,0.59133,0.02317
MMM2 Uvarovite[4][all],Mg,12,24.305,0.00028,0.00003,0.00029,0.00003,0.00029,0.00003
MMM2 Uvarovite[4][all],Al,13,26.9815384,0.03312,0.00009,0.03372,0.00126,0.03054,0.00173
MMM2 Uvarovite[4][all],Si,14,28.085,0.17397,0.00031,0.17714,0.00658,0.15411,0.00874
MMM2 Uvarovite[4][all],Ca,20,40.078,0.24556,0.00014,0.25004,0.00928,0.15243,0.00864
MMM2 Uvarovite[4][all],Ti,22,47.867,0.00856,0.00004,0.00872,0.00033,0.00445,0.00025
MMM2 Uvarovite[4][all],V,23,50.9415,0.00260,0.00005,0.00265,0.00011,0.00127,0.00008
MMM2 Uvarovite[4][all],Cr,24,51.9961,0.12827,0.00038,0.13061,0.00486,0.06137,0.00348
MMM2 Uvarovite[4][all],Fe,26,55.845,0.00945,0.00006,0.00962,0.00036,0.00421,0.00024
# Notes
#   Analytical total: 0.982 ± 0.036
#   Duane-Hunt: 15.20 keV
#   Residual written to MMM2 Uvarovite[4][4][residual].msa.
#   Plot output to 'MMM2 Uvarovite[4][4][quantify].pdf'
# Spectrum
#   MMM2 Uvarovite[5][all]['MMM2 Uvarovite[5][4].msa']
# Fit warnings
#    None
# Quantification results
Name,Element,Z,A,C[z],U[C[z]],N[z]],U[N[z]],A[z],U[A[z]]
MMM2 Uvarovite[5][all],O,8,15.999,0.37948,0.03637,0.38633,0.02272,0.59112,0.02317
MMM2 Uvarovite[5][all],Mg,12,24.305,0.00021,0.00003,0.00022,0.00003,0.00022,0.00003
MMM2 Uvarovite[5][all],Al,13,26.9815384,0.03167,0.00009,0.03224,0.00120,0.02925,0.00166
MMM2 Uvarovite[5][all],Si,14,28.085,0.17330,0.00031,0.17643,0.00654,0.15378,0.00872
MMM2 Uvarovite[5][all],Ca,20,40.078,0.24496,0.00014,0.24938,0.00924,0.15232,0.00863
MMM2 Uvarovite[5][all],Ti,22,47.867,0.01024,0.00005,0.01043,0.00039,0.00533,0.00030
MMM2 Uvarovite[5][all],V,23,50.9415,0.00245,0.00005,0.00250,0.00010,0.00120,0.00007
MMM2 Uvarovite[5][all],Cr,24,51.9961,0.13062,0.00038,0.13298,0.00494,0.06261,0.00355
MMM2 Uvarovite[5][all],Fe,26,55.845,0.00933,0.00006,0.00950,0.00036,0.00416,0.00024
# Notes
#   Analytical total: 0.982 ± 0.036
#   Duane-Hunt: 15.10 keV
#   Residual written to MMM2 Uvarovite[5][4][residual].msa.
#   Plot output to 'MMM2 Uvarovite[5][4][quantify].pdf'
# Spectrum
#   MMM2 Uvarovite[6][all]['MMM2 Uvarovite[6][4].msa']
# Fit warnings
#    None
# Quantification results
Name,Element,Z,A,C[z],U[C[z]],N[z]],U[N[z]],A[z],U[A[z]]
MMM2 Uvarovite[6][all],O,8,15.999,0.37917,0.03630,0.38714,0.02272,0.59134,0.02314
MMM2 Uvarovite[6][all],Mg,12,24.305,0.00014,0.00003,0.00014,0.00003,0.00014,0.00003
MMM2 Uvarovite[6][all],Al,13,26.9815384,0.03265,0.00009,0.03334,0.00124,0.03019,0.00171
MMM2 Uvarovite[6][all],Si,14,28.085,0.17361,0.00031,0.17727,0.00658,0.15424,0.00874
MMM2 Uvarovite[6][all],Ca,20,40.078,0.24520,0.00014,0.25036,0.00928,0.15266,0.00864
MMM2 Uvarovite[6][all],Ti,22,47.867,0.00925,0.00004,0.00944,0.00035,0.00482,0.00027
MMM2 Uvarovite[6][all],V,23,50.9415,0.00233,0.00005,0.00238,0.00010,0.00114,0.00007
MMM2 Uvarovite[6][all],Cr,24,51.9961,0.12784,0.00038,0.13053,0.00485,0.06135,0.00348
MMM2 Uvarovite[6][all],Fe,26,55.845,0.00921,0.00006,0.00941,0.00035,0.00412,0.00023
# Notes
#   Analytical total: 0.979 ± 0.036
#   Duane-Hunt: 15.18 keV
#   Residual written to MMM2 Uvarovite[6][4][residual].msa.
#   Plot output to 'MMM2 Uvarovite[6][4][quantify].pdf'
# Spectrum
#   MMM2 Uvarovite[7][all]['MMM2 Uvarovite[7][4].msa']
# Fit warnings
#    None
# Quantification results
Name,Element,Z,A,C[z],U[C[z]],N[z]],U[N[z]],A[z],U[A[z]]
MMM2 Uvarovite[7][all],O,8,15.999,0.37827,0.03623,0.38579,0.02269,0.58993,0.02317
MMM2 Uvarovite[7][all],Mg,12,24.305,0.00025,0.00003,0.00025,0.00003,0.00026,0.00003
MMM2 Uvarovite[7][all],Al,13,26.9815384,0.03327,0.00009,0.03393,0.00126,0.03076,0.00174
MMM2 Uvarovite[7][all],Si,14,28.085,0.17406,0.00031,0.17751,0.00656,0.15463,0.00874
MMM2 Uvarovite[7][all],Ca,20,40.078,0.24536,0.00014,0.25023,0.00925,0.15275,0.00863
MMM2 Uvarovite[7][all],Ti,22,47.867,0.00830,0.00004,0.00847,0.00032,0.00433,0.00025
MMM2 Uvarovite[7][all],V,23,50.9415,0.00257,0.00005,0.00262,0.00011,0.00126,0.00007
MMM2 Uvarovite[7][all],Cr,24,51.9961,0.12789,0.00038,0.13043,0.00483,0.06137,0.00347
MMM2 Uvarovite[7][all],Fe,26,55.845,0.01056,0.00006,0.01077,0.00040,0.00472,0.00027
# Notes
#   Analytical total: 0.981 ± 0.036
#   Duane-Hunt: 15.18 keV
#   Residual written to MMM2 Uvarovite[7][4][residual].msa.
#   Plot output to 'MMM2 Uvarovite[7][4][quantify].pdf'
# Compare warnings
#   Unable to interpret the --compare argument `'SPI Uvarovite'` as a composition. Argument ignored.
#   Parser error:
#   --> 1:1
#   |
#   1 | 'SPI Uvarovite'
#   | ^-------------^
#   |
#   = ''SPI Uvarovite'' is not the name of a known composition.
# Result Comparison
Name,O,Mg,Al,Si,Ca,Ti,V,Cr,Fe,Σ
MMM2 Uvarovite[0][all],0.380 ± 0.037,0.000276 ± 0.000028,0.031565 ± 0.000091,0.17353 ± 0.00031,0.24602 ± 0.00014,0.010126 ± 0.000046,0.002322 ± 0.000047,0.12976 ± 0.00038,0.009506 ± 0.000064,0.984 ± 0.037
MMM2 Uvarovite[1][all],0.380 ± 0.036,0.000270 ± 0.000028,0.031565 ± 0.000091,0.17350 ± 0.00031,0.24540 ± 0.00014,0.010322 ± 0.000046,0.002357 ± 0.000047,0.12954 ± 0.00038,0.009249 ± 0.000063,0.983 ± 0.036
MMM2 Uvarovite[2][all],0.380 ± 0.036,0.000100 ± 0.000028,0.032685 ± 0.000093,0.17361 ± 0.00031,0.24579 ± 0.00014,0.009268 ± 0.000045,0.002161 ± 0.000047,0.12880 ± 0.00038,0.009043 ± 0.000063,0.982 ± 0.036
MMM2 Uvarovite[3][all],0.378 ± 0.036,0.000218 ± 0.000028,0.032266 ± 0.000092,0.17317 ± 0.00031,0.24520 ± 0.00014,0.009087 ± 0.000045,0.002626 ± 0.000047,0.12701 ± 0.00038,0.009945 ± 0.000064,0.978 ± 0.036
MMM2 Uvarovite[4][all],0.380 ± 0.036,0.000284 ± 0.000028,0.033119 ± 0.000094,0.17397 ± 0.00031,0.24556 ± 0.00014,0.008561 ± 0.000044,0.002600 ± 0.000047,0.12827 ± 0.00038,0.009451 ± 0.000064,0.982 ± 0.036
MMM2 Uvarovite[5][all],0.379 ± 0.036,0.000212 ± 0.000028,0.031665 ± 0.000091,0.17330 ± 0.00031,0.24496 ± 0.00014,0.010242 ± 0.000046,0.002454 ± 0.000047,0.13062 ± 0.00038,0.009331 ± 0.000064,0.982 ± 0.036
MMM2 Uvarovite[6][all],0.379 ± 0.036,0.000138 ± 0.000028,0.032651 ± 0.000093,0.17361 ± 0.00031,0.24520 ± 0.00014,0.009247 ± 0.000045,0.002330 ± 0.000047,0.12784 ± 0.00038,0.009214 ± 0.000063,0.979 ± 0.036
MMM2 Uvarovite[7][all],0.378 ± 0.036,0.000249 ± 0.000028,0.033267 ± 0.000094,0.17406 ± 0.00031,0.24536 ± 0.00014,0.008303 ± 0.000044,0.002572 ± 0.000047,0.12789 ± 0.00038,0.010561 ± 0.000065,0.981 ± 0.036
Mean,0.37960 ± 0.00097,0.000218 ± 0.000067,0.03235 ± 0.00069,0.17359 ± 0.00030,0.24544 ± 0.00034,0.00939 ± 0.00077,0.00243 ± 0.00016,0.1287 ± 0.0012,0.00954 ± 0.00049,0.9813 ± 0.0019
