Repository: NicholasWMRitchie/spex_quant

# spex_quant
Spectral data for evaluating `spex`.  It contains both standard spectra and sample spectra.

 * N132962 represents the TESCAN MIRA4 with 4 silicon nitride window silicon drift detectors in 217 D113 at NIST Gaitherburg.
  * Reference set: "N132962 20 keV" built using 'n132962_20keV.bat' for 20 keV analyses

File: N132962/Quantification/15 keV/Mengason MM2/willemite.csv
# Configuration
#   Username: nwmr
#   Timestamp: 2025-10-02 18:27:48.242188580 -04:00
#   Application: spex v0.0.117
#   References: `N132962 15 keV` revision 476 - 2025-10-02 13:33:55 -04:00
# Configuration warnings
#    None
# Spectrum
#   MMM2 Willemite[0][all]['MMM2 Willemite[0][4].msa']
# Fit warnings
#    None
# Quantification results
Name,Element,Z,A,C[z],U[C[z]],N[z]],U[N[z]],A[z],U[A[z]]
MMM2 Willemite[0][all],O,8,15.999,0.27852,0.01615,0.28036,0.01170,0.55973,0.01429
MMM2 Willemite[0][all],Si,14,28.085,0.12891,0.00057,0.12976,0.00217,0.14758,0.00482
MMM2 Willemite[0][all],Mn,25,54.938043,0.04724,0.00009,0.04755,0.00078,0.02764,0.00090
MMM2 Willemite[0][all],Fe,26,55.845,0.00114,0.00006,0.00115,0.00006,0.00066,0.00004
MMM2 Willemite[0][all],Zn,30,65.38,0.53762,0.00040,0.54118,0.00881,0.26439,0.00858
# Notes
#   Analytical total: 0.993 ± 0.016
#   Duane-Hunt: 15.00 keV
#   Residual written to MMM2 Willemite[0][4][residual].msa.
#   Plot output to 'MMM2 Willemite[0][4][quantify].pdf'
# Spectrum
#   MMM2 Willemite[1][all]['MMM2 Willemite[1][4].msa']
# Fit warnings
#    None
# Quantification results
Name,Element,Z,A,C[z],U[C[z]],N[z]],U[N[z]],A[z],U[A[z]]
MMM2 Willemite[1][all],O,8,15.999,0.27750,0.01604,0.27999,0.01166,0.55922,0.01426
MMM2 Willemite[1][all],Si,14,28.085,0.12873,0.00057,0.12988,0.00216,0.14777,0.00481
MMM2 Willemite[1][all],Mn,25,54.938043,0.04810,0.00009,0.04853,0.00079,0.02823,0.00091
MMM2 Willemite[1][all],Fe,26,55.845,0.00088,0.00006,0.00089,0.00006,0.00051,0.00004
MMM2 Willemite[1][all],Zn,30,65.38,0.53590,0.00040,0.54071,0.00876,0.26427,0.00855
# Notes
#   Analytical total: 0.991 ± 0.016
#   Duane-Hunt: 14.99 keV
#   Residual written to MMM2 Willemite[1][4][residual].msa.
#   Plot output to 'MMM2 Willemite[1][4][quantify].pdf'
# Spectrum
#   MMM2 Willemite[2][all]['MMM2 Willemite[2][4].msa']
# Fit warnings
#   The k-ratio '[Fe K-M₃ + 1 other] = -0.00194 ± 0.00036' is more than 3σ negative.
# Quantification results
Name,Element,Z,A,C[z],U[C[z]],N[z]],U[N[z]],A[z],U[A[z]]
MMM2 Willemite[2][all],O,8,15.999,0.28760,0.01676,0.28822,0.01196,0.56867,0.01430
MMM2 Willemite[2][all],Si,14,28.085,0.13066,0.00058,0.13094,0.00226,0.14718,0.00491
MMM2 Willemite[2][all],Mn,25,54.938043,0.03968,0.00008,0.03977,0.00067,0.02285,0.00076
MMM2 Willemite[2][all],Fe,26,55.845,0.00069,0.00006,0.00069,0.00006,0.00039,0.00004
MMM2 Willemite[2][all],Zn,30,65.38,0.53922,0.00040,0.54038,0.00908,0.26091,0.00865
# Notes
#   Analytical total: 0.998 ± 0.017
#   Duane-Hunt: 15.02 keV
#   Residual written to MMM2 Willemite[2][4][residual].msa.
#   Plot output to 'MMM2 Willemite[2][4][quantify].pdf'
# Spectrum
#   MMM2 Willemite[3][all]['MMM2 Willemite[3][4].msa']
# Fit warnings
#    None
# Quantification results
Name,Element,Z,A,C[z],U[C[z]],N[z]],U[N[z]],A[z],U[A[z]]
MMM2 Willemite[3][all],O,8,15.999,0.27809,0.01608,0.28044,0.01167,0.55970,0.01425
MMM2 Willemite[3][all],Si,14,28.085,0.12889,0.00057,0.12998,0.00217,0.14778,0.00481
MMM2 Willemite[3][all],Mn,25,54.938043,0.04826,0.00009,0.04866,0.00079,0.02828,0.00092
MMM2 Willemite[3][all],Fe,26,55.845,0.00070,0.00006,0.00070,0.00006,0.00040,0.00004
MMM2 Willemite[3][all],Zn,30,65.38,0.53569,0.00040,0.54021,0.00877,0.26383,0.00854
# Notes
#   Analytical total: 0.992 ± 0.016
#   Duane-Hunt: 15.00 keV
#   Residual written to MMM2 Willemite[3][4][residual].msa.
#   Plot output to 'MMM2 Willemite[3][4][quantify].pdf'
# Spectrum
#   MMM2 Willemite[4][all]['MMM2 Willemite[4][4].msa']
# Fit warnings
#   The k-ratio '[Fe K-M₃ + 1 other] = -0.00216 ± 0.00036' is more than 3σ negative.
# Quantification results
Name,Element,Z,A,C[z],U[C[z]],N[z]],U[N[z]],A[z],U[A[z]]
MMM2 Willemite[4][all],O,8,15.999,0.27900,0.01616,0.28116,0.01171,0.56056,0.01427
MMM2 Willemite[4][all],Si,14,28.085,0.12917,0.00057,0.13017,0.00218,0.14784,0.00483
MMM2 Willemite[4][all],Mn,25,54.938043,0.04652,0.00009,0.04688,0.00077,0.02722,0.00089
MMM2 Willemite[4][all],Fe,26,55.845,0.00071,0.00006,0.00072,0.00006,0.00041,0.00004
MMM2 Willemite[4][all],Zn,30,65.38,0.53689,0.00040,0.54106,0.00882,0.26397,0.00857
# Notes
#   Analytical total: 0.992 ± 0.016
#   Duane-Hunt: 15.01 keV
#   Residual written to MMM2 Willemite[4][4][residual].msa.
#   Plot output to 'MMM2 Willemite[4][4][quantify].pdf'
# Spectrum
#   MMM2 Willemite[5][all]['MMM2 Willemite[5][4].msa']
# Fit warnings
#    None
# Quantification results
Name,Element,Z,A,C[z],U[C[z]],N[z]],U[N[z]],A[z],U[A[z]]
MMM2 Willemite[5][all],O,8,15.999,0.27947,0.01621,0.28122,0.01173,0.56078,0.01429
MMM2 Willemite[5][all],Si,14,28.085,0.12884,0.00057,0.12965,0.00217,0.14728,0.00482
MMM2 Willemite[5][all],Mn,25,54.938043,0.04698,0.00009,0.04727,0.00078,0.02745,0.00089
MMM2 Willemite[5][all],Fe,26,55.845,0.00084,0.00006,0.00084,0.00006,0.00048,0.00004
MMM2 Willemite[5][all],Zn,30,65.38,0.53765,0.00040,0.54102,0.00883,0.26401,0.00859
# Notes
#   Analytical total: 0.994 ± 0.016
#   Duane-Hunt: 15.04 keV
#   Residual written to MMM2 Willemite[5][4][residual].msa.
#   Plot output to 'MMM2 Willemite[5][4][quantify].pdf'
# Spectrum
#   MMM2 Willemite[6][all]['MMM2 Willemite[6][4].msa']
# Fit warnings
#    None
# Quantification results
Name,Element,Z,A,C[z],U[C[z]],N[z]],U[N[z]],A[z],U[A[z]]
MMM2 Willemite[6][all],O,8,15.999,0.27880,0.01610,0.28101,0.01167,0.56027,0.01423
MMM2 Willemite[6][all],Si,14,28.085,0.12914,0.00057,0.13016,0.00217,0.14784,0.00482
MMM2 Willemite[6][all],Mn,25,54.938043,0.04819,0.00009,0.04858,0.00079,0.02820,0.00091
MMM2 Willemite[6][all],Fe,26,55.845,0.00130,0.00006,0.00131,0.00006,0.00075,0.00004
MMM2 Willemite[6][all],Zn,30,65.38,0.53471,0.00040,0.53895,0.00875,0.26295,0.00851
# Notes
#   Analytical total: 0.992 ± 0.016
#   Duane-Hunt: 14.98 keV
#   Residual written to MMM2 Willemite[6][4][residual].msa.
#   Plot output to 'MMM2 Willemite[6][4][quantify].pdf'
# Spectrum
#   MMM2 Willemite[7][all]['MMM2 Willemite[7][4].msa']
# Fit warnings
#   The k-ratio '[Fe K-M₃ + 1 other] = -0.00121 ± 0.00036' is more than 3σ negative.
# Quantification results
Name,Element,Z,A,C[z],U[C[z]],N[z]],U[N[z]],A[z],U[A[z]]
MMM2 Willemite[7][all],O,8,15.999,0.27896,0.01613,0.28122,0.01169,0.56062,0.01425
MMM2 Willemite[7][all],Si,14,28.085,0.12898,0.00057,0.13003,0.00217,0.14766,0.00482
MMM2 Willemite[7][all],Mn,25,54.938043,0.04746,0.00009,0.04784,0.00078,0.02777,0.00090
MMM2 Willemite[7][all],Fe,26,55.845,0.00081,0.00006,0.00081,0.00006,0.00047,0.00004
MMM2 Willemite[7][all],Zn,30,65.38,0.53576,0.00040,0.54010,0.00879,0.26348,0.00855
# Notes
#   Analytical total: 0.992 ± 0.016
#   Duane-Hunt: 15.08 keV
#   Residual written to MMM2 Willemite[7][4][residual].msa.
#   Plot output to 'MMM2 Willemite[7][4][quantify].pdf'
# Result Comparison
Name,O,Si,Mn,Fe,Zn,Σ
MMM2 Willemite[0][all],0.279 ± 0.016,0.12891 ± 0.00057,0.047236 ± 0.000085,0.001138 ± 0.000059,0.53762 ± 0.00040,0.993 ± 0.016
MMM2 Willemite[1][all],0.278 ± 0.016,0.12873 ± 0.00057,0.048102 ± 0.000086,0.000878 ± 0.000060,0.53590 ± 0.00040,0.991 ± 0.016
MMM2 Willemite[2][all],0.288 ± 0.017,0.13066 ± 0.00058,0.039684 ± 0.000082,0.000691 ± 0.000058,0.53922 ± 0.00040,0.998 ± 0.017
MMM2 Willemite[3][all],0.278 ± 0.016,0.12889 ± 0.00057,0.048256 ± 0.000086,0.000699 ± 0.000059,0.53569 ± 0.00040,0.992 ± 0.016
MMM2 Willemite[4][all],0.279 ± 0.016,0.12917 ± 0.00057,0.046517 ± 0.000085,0.000714 ± 0.000059,0.53689 ± 0.00040,0.992 ± 0.016
MMM2 Willemite[5][all],0.279 ± 0.016,0.12884 ± 0.00057,0.046975 ± 0.000085,0.000840 ± 0.000060,0.53765 ± 0.00040,0.994 ± 0.016
MMM2 Willemite[6][all],0.279 ± 0.016,0.12914 ± 0.00057,0.048193 ± 0.000086,0.001297 ± 0.000060,0.53471 ± 0.00040,0.992 ± 0.016
MMM2 Willemite[7][all],0.279 ± 0.016,0.12898 ± 0.00057,0.047456 ± 0.000086,0.000808 ± 0.000059,0.53576 ± 0.00040,0.992 ± 0.016
Mean,0.2797 ± 0.0032,0.12916 ± 0.00062,0.0466 ± 0.0028,0.00088 ± 0.00022,0.5367 ± 0.0014,0.9930 ± 0.0021
Nominal,0.2942,0.1323,0.0461,0.0002,0.5312,1
RDEV (%),-4.9,-2.4,1,341.6,1,-0.7

File: N132962/Quantification/15 keV/Mengason MM2/wollastonite.csv
# Configuration
#   Username: Nicholas W. M. Ritchie
#   Timestamp: 2025-10-23 13:31:26
#   Application: spex version 0.0.121
#   References: `N132962 15 keV` revision 199 - 2025-10-23 13:24:40 -04:00
# Configuration warnings
#    None
# Spectrum
#   MMM2 Wollastonite[0][all]['MMM2 Wollastonite[0][4].msa']
# Fit warnings
#    None
# Quantification results
Name,Element,Z,A,C[z],U[C[z]],N[z],U[N[z]],A[z],U[A[z]]
MMM2 Wollastonite[0][all],O,8,15.999,0.42842,0.03715,0.41786,0.02110,0.60407,0.02074
MMM2 Wollastonite[0][all],Si,14,28.085,0.24955,0.00047,0.24340,0.00883,0.20045,0.01051
MMM2 Wollastonite[0][all],Ca,20,40.078,0.34730,0.00021,0.33874,0.01228,0.19548,0.01024
# Notes
#   Analytical total: 1.025 ± 0.037
#   Duane-Hunt: 15.20 keV
#   Residual written to MMM2 Wollastonite[0][4][residual].msa.
#   Plot output to 'MMM2 Wollastonite[0][4][quantify].pdf'
# Spectrum
#   MMM2 Wollastonite[1][all]['MMM2 Wollastonite[1][4].msa']
# Fit warnings
#    None
# Quantification results
Name,Element,Z,A,C[z],U[C[z]],N[z],U[N[z]],A[z],U[A[z]]
MMM2 Wollastonite[1][all],O,8,15.999,0.42715,0.03701,0.41734,0.02107,0.60361,0.02073
MMM2 Wollastonite[1][all],Si,14,28.085,0.24896,0.00047,0.24324,0.00880,0.20041,0.01049
MMM2 Wollastonite[1][all],Ca,20,40.078,0.34740,0.00021,0.33942,0.01228,0.19597,0.01025
# Notes
#   Analytical total: 1.024 ± 0.037
#   Duane-Hunt: 15.20 keV
#   Residual written to MMM2 Wollastonite[1][4][residual].msa.
#   Plot output to 'MMM2 Wollastonite[1][4][quantify].pdf'
# Spectrum
#   MMM2 Wollastonite[2][all]['MMM2 Wollastonite[2][4].msa']
# Fit warnings
#    None
# Quantification results
Name,Element,Z,A,C[z],U[C[z]],N[z],U[N[z]],A[z],U[A[z]]
MMM2 Wollastonite[2][all],O,8,15.999,0.42867,0.03723,0.41756,0.02112,0.60378,0.02078
MMM2 Wollastonite[2][all],Si,14,28.085,0.25000,0.00048,0.24352,0.00884,0.20059,0.01052
MMM2 Wollastonite[2][all],Ca,20,40.078,0.34794,0.00021,0.33892,0.01229,0.19563,0.01026
# Notes
#   Analytical total: 1.027 ± 0.037
#   Duane-Hunt: 15.17 keV
#   Residual written to MMM2 Wollastonite[2][4][residual].msa.
#   Plot output to 'MMM2 Wollastonite[2][4][quantify].pdf'
# Spectrum
#   MMM2 Wollastonite[3][all]['MMM2 Wollastonite[3][4].msa']
# Fit warnings
#    None
# Quantification results
Name,Element,Z,A,C[z],U[C[z]],N[z],U[N[z]],A[z],U[A[z]]
MMM2 Wollastonite[3][all],O,8,15.999,0.42751,0.03705,0.41750,0.02108,0.60377,0.02074
MMM2 Wollastonite[3][all],Si,14,28.085,0.24903,0.00047,0.24320,0.00881,0.20036,0.01049
MMM2 Wollastonite[3][all],Ca,20,40.078,0.34743,0.00021,0.33930,0.01228,0.19588,0.01025
# Notes
#   Analytical total: 1.024 ± 0.037
#   Duane-Hunt: 15.20 keV
#   Residual written to MMM2 Wollastonite[3][4][residual].msa.
#   Plot output to 'MMM2 Wollastonite[3][4][quantify].pdf'
# Spectrum
#   MMM2 Wollastonite[4][all]['MMM2 Wollastonite[4][4].msa']
# Fit warnings
#    None
# Quantification results
Name,Element,Z,A,C[z],U[C[z]],N[z],U[N[z]],A[z],U[A[z]]
MMM2 Wollastonite[4][all],O,8,15.999,0.42720,0.03699,0.41763,0.02106,0.60391,0.02071
MMM2 Wollastonite[4][all],Si,14,28.085,0.24862,0.00047,0.24305,0.00880,0.20021,0.01047
MMM2 Wollastonite[4][all],Ca,20,40.078,0.34710,0.00021,0.33933,0.01227,0.19588,0.01024
# Notes
#   Analytical total: 1.023 ± 0.037
#   Duane-Hunt: 15.20 keV
#   Residual written to MMM2 Wollastonite[4][4][residual].msa.
#   Plot output to 'MMM2 Wollastonite[4][4][quantify].pdf'
# Spectrum
#   MMM2 Wollastonite[5][all]['MMM2 Wollastonite[5][4].msa']
# Fit warnings
#    None
# Quantification results
Name,Element,Z,A,C[z],U[C[z]],N[z],U[N[z]],A[z],U[A[z]]
MMM2 Wollastonite[5][all],O,8,15.999,0.42845,0.03713,0.41827,0.02109,0.60450,0.02072
MMM2 Wollastonite[5][all],Si,14,28.085,0.24896,0.00047,0.24304,0.00882,0.20010,0.01049
MMM2 Wollastonite[5][all],Ca,20,40.078,0.34693,0.00021,0.33869,0.01228,0.19540,0.01024
# Notes
#   Analytical total: 1.024 ± 0.037
#   Duane-Hunt: 15.02 keV
#   Residual written to MMM2 Wollastonite[5][4][residual].msa.
#   Plot output to 'MMM2 Wollastonite[5][4][quantify].pdf'
# Spectrum
#   MMM2 Wollastonite[6][all]['MMM2 Wollastonite[6][4].msa']
# Fit warnings
#    None
# Quantification results
Name,Element,Z,A,C[z],U[C[z]],N[z],U[N[z]],A[z],U[A[z]]
MMM2 Wollastonite[6][all],O,8,15.999,0.42728,0.03701,0.41750,0.02106,0.60375,0.02072
MMM2 Wollastonite[6][all],Si,14,28.085,0.24908,0.00047,0.24338,0.00881,0.20049,0.01049
MMM2 Wollastonite[6][all],Ca,20,40.078,0.34706,0.00021,0.33912,0.01226,0.19576,0.01024
# Notes
#   Analytical total: 1.023 ± 0.037
#   Duane-Hunt: 15.20 keV
#   Residual written to MMM2 Wollastonite[6][4][residual].msa.
#   Plot output to 'MMM2 Wollastonite[6][4][quantify].pdf'
# Spectrum
#   MMM2 Wollastonite[7][all]['MMM2 Wollastonite[7][4].msa']
# Fit warnings
#    None
# Quantification results
Name,Element,Z,A,C[z],U[C[z]],N[z],U[N[z]],A[z],U[A[z]]
MMM2 Wollastonite[7][all],O,8,15.999,0.42657,0.03692,0.41712,0.02104,0.60335,0.02071
MMM2 Wollastonite[7][all],Si,14,28.085,0.24920,0.00047,0.24368,0.00880,0.20079,0.01049
MMM2 Wollastonite[7][all],Ca,20,40.078,0.34689,0.00021,0.33920,0.01225,0.19586,0.01023
# Notes
#   Analytical total: 1.023 ± 0.037
#   Duane-Hunt: 15.02 keV
#   Residual written to MMM2 Wollastonite[7][4][residual].msa.
#   Plot output to 'MMM2 Wollastonite[7][4][quantify].pdf'
# Compare warnings
#   Unable to interpret the --compare argument `'SPI Wollastonite'` as a composition. Argument ignored.
#   Parser error:
#   --> 1:1
#   |
#   1 | 'SPI Wollastonite'
#   | ^----------------^
#   |
#   = ''SPI Wollastonite'' is not the name of a known composition.
# Result Comparison
Name,O,Si,Ca,Σ
MMM2 Wollastonite[0][all],0.428 ± 0.037,0.24955 ± 0.00047,0.34730 ± 0.00021,1.025 ± 0.037
MMM2 Wollastonite[1][all],0.427 ± 0.037,0.24896 ± 0.00047,0.34740 ± 0.00021,1.024 ± 0.037
MMM2 Wollastonite[2][all],0.429 ± 0.037,0.25000 ± 0.00048,0.34794 ± 0.00021,1.027 ± 0.037
MMM2 Wollastonite[3][all],0.428 ± 0.037,0.24903 ± 0.00047,0.34743 ± 0.00021,1.024 ± 0.037
MMM2 Wollastonite[4][all],0.427 ± 0.037,0.24862 ± 0.00047,0.34710 ± 0.00021,1.023 ± 0.037
MMM2 Wollastonite[5][all],0.428 ± 0.037,0.24896 ± 0.00047,0.34693 ± 0.00021,1.024 ± 0.037
MMM2 Wollastonite[6][all],0.427 ± 0.037,0.24908 ± 0.00047,0.34706 ± 0.00021,1.023 ± 0.037
MMM2 Wollastonite[7][all],0.427 ± 0.037,0.24920 ± 0.00047,0.34689 ± 0.00021,1.023 ± 0.037
Mean,0.42766 ± 0.00076,0.24918 ± 0.00042,0.34726 ± 0.00034,1.0241 ± 0.0013

File: N132962/Quantification/15 keV/Mengason MM2/zircon.csv
# Configuration
#   Username: nwmr
#   Timestamp: 2025-10-02 18:31:29.965889415 -04:00
#   Application: spex v0.0.117
#   References: `N132962 15 keV` revision 476 - 2025-10-02 13:33:55 -04:00
# Configuration warnings
#    None
# Spectrum
#   MMM2 Zircon[0][all]['MMM2 Zircon[0][4].msa']
# Fit warnings
#   Removing P from the fit and re-fitting (threshold = 0.0σ).
#   Removing Y from the fit and re-fitting (threshold = 0.0σ).
# Quantification results
Name,Element,Z,A,C[z],U[C[z]],N[z]],U[N[z]],A[z],U[A[z]]
MMM2 Zircon[0][all],O,8,15.999,0.34935,0.03084,0.34347,0.01994,0.66335,0.01974
MMM2 Zircon[0][all],Si,14,28.085,0.15467,0.00074,0.15206,0.00468,0.16730,0.00982
MMM2 Zircon[0][all],P,15,30.973761998,0.00000,0.00049,0.00000,0.00049,0.00000,0.00048
MMM2 Zircon[0][all],Fe,26,55.845,0.00052,0.00006,0.00051,0.00006,0.00028,0.00004
MMM2 Zircon[0][all],Y,39,88.905838,0.00000,0.00021,0.00000,0.00020,0.00000,0.00007
MMM2 Zircon[0][all],Zr,40,91.224,0.50259,0.00324,0.49413,0.01508,0.16737,0.00984
MMM2 Zircon[0][all],Hf,72,178.486,0.01000,0.00029,0.00983,0.00041,0.00170,0.00011
# Notes
#   Analytical total: 1.017 ± 0.031
#   Duane-Hunt: 14.96 keV
#   Residual written to MMM2 Zircon[0][4][residual].msa.
#   Plot output to 'MMM2 Zircon[0][4][quantify].pdf'
# Spectrum
#   MMM2 Zircon[1][all]['MMM2 Zircon[1][4].msa']
# Fit warnings
#   Removing P from the fit and re-fitting (threshold = 0.0σ).
#   Removing Y from the fit and re-fitting (threshold = 0.0σ).
# Quantification results
Name,Element,Z,A,C[z],U[C[z]],N[z]],U[N[z]],A[z],U[A[z]]
MMM2 Zircon[1][all],O,8,15.999,0.34925,0.03082,0.34480,0.01997,0.66432,0.01970
MMM2 Zircon[1][all],Si,14,28.085,0.15349,0.00054,0.15153,0.00466,0.16632,0.00976
MMM2 Zircon[1][all],P,15,30.973761998,0.00000,0.00049,0.00000,0.00049,0.00000,0.00049
MMM2 Zircon[1][all],Fe,26,55.845,0.00117,0.00006,0.00115,0.00007,0.00064,0.00005
MMM2 Zircon[1][all],Y,39,88.905838,0.00000,0.00021,0.00000,0.00020,0.00000,0.00007
MMM2 Zircon[1][all],Zr,40,91.224,0.50242,0.00312,0.49602,0.01518,0.16761,0.00986
MMM2 Zircon[1][all],Hf,72,178.486,0.00659,0.00029,0.00650,0.00035,0.00112,0.00008
# Notes
#   Analytical total: 1.013 ± 0.031
#   Duane-Hunt: 15.01 keV
#   Residual written to MMM2 Zircon[1][4][residual].msa.
#   Plot output to 'MMM2 Zircon[1][4][quantify].pdf'
# Spectrum
#   MMM2 Zircon[2][all]['MMM2 Zircon[2][4].msa']
# Fit warnings
#   Removing P from the fit and re-fitting (threshold = 0.0σ).
#   Removing Y from the fit and re-fitting (threshold = 0.0σ).
#   The k-ratio '[Hf L₂-N₄ + 11 others] = -0.0111 ± 0.0023' is more than 3σ negative.
# Quantification results
Name,Element,Z,A,C[z],U[C[z]],N[z]],U[N[z]],A[z],U[A[z]]
MMM2 Zircon[2][all],O,8,15.999,0.34839,0.03073,0.34383,0.01993,0.66357,0.01971
MMM2 Zircon[2][all],Si,14,28.085,0.15367,0.00061,0.15166,0.00465,0.16673,0.00978
MMM2 Zircon[2][all],P,15,30.973761998,0.00000,0.00049,0.00000,0.00049,0.00000,0.00049
MMM2 Zircon[2][all],Fe,26,55.845,0.00096,0.00006,0.00095,0.00007,0.00052,0.00005
MMM2 Zircon[2][all],Y,39,88.905838,0.00000,0.00021,0.00000,0.00020,0.00000,0.00007
MMM2 Zircon[2][all],Zr,40,91.224,0.50249,0.00316,0.49591,0.01513,0.16785,0.00986
MMM2 Zircon[2][all],Hf,72,178.486,0.00776,0.00029,0.00766,0.00037,0.00132,0.00009
# Notes
#   Analytical total: 1.013 ± 0.031
#   Duane-Hunt: 15.18 keV
#   Residual written to MMM2 Zircon[2][4][residual].msa.
#   Plot output to 'MMM2 Zircon[2][4][quantify].pdf'
# Spectrum
#   MMM2 Zircon[3][all]['MMM2 Zircon[3][4].msa']
# Fit warnings
#   Removing P from the fit and re-fitting (threshold = 0.0σ).
#   Removing Y from the fit and re-fitting (threshold = 0.0σ).
# Quantification results
Name,Element,Z,A,C[z],U[C[z]],N[z]],U[N[z]],A[z],U[A[z]]
MMM2 Zircon[3][all],O,8,15.999,0.34767,0.03065,0.34335,0.01991,0.66301,0.01972
MMM2 Zircon[3][all],Si,14,28.085,0.15366,0.00059,0.15175,0.00465,0.16693,0.00977
MMM2 Zircon[3][all],P,15,30.973761998,0.00000,0.00049,0.00000,0.00049,0.00000,0.00049
MMM2 Zircon[3][all],Fe,26,55.845,0.00139,0.00006,0.00138,0.00007,0.00076,0.00006
MMM2 Zircon[3][all],Y,39,88.905838,0.00000,0.00021,0.00000,0.00020,0.00000,0.00007
MMM2 Zircon[3][all],Zr,40,91.224,0.50239,0.00315,0.49615,0.01511,0.16802,0.00986
MMM2 Zircon[3][all],Hf,72,178.486,0.00746,0.00029,0.00737,0.00036,0.00128,0.00009
# Notes
#   Analytical total: 1.013 ± 0.031
#   Duane-Hunt: 15.01 keV
#   Residual written to MMM2 Zircon[3][4][residual].msa.
#   Plot output to 'MMM2 Zircon[3][4][quantify].pdf'
# Spectrum
#   MMM2 Zircon[4][all]['MMM2 Zircon[4][4].msa']
# Fit warnings
#   Removing P from the fit and re-fitting (threshold = 0.0σ).
#   Removing Y from the fit and re-fitting (threshold = 0.0σ).
#   The k-ratio '[Hf L₂-N₄ + 11 others] = -0.0129 ± 0.0023' is more than 3σ negative.
# Quantification results
Name,Element,Z,A,C[z],U[C[z]],N[z]],U[N[z]],A[z],U[A[z]]
MMM2 Zircon[4][all],O,8,15.999,0.34835,0.03070,0.34432,0.01993,0.66355,0.01969
MMM2 Zircon[4][all],Si,14,28.085,0.15408,0.00055,0.15230,0.00467,0.16720,0.00979
MMM2 Zircon[4][all],P,15,30.973761998,0.00000,0.00049,0.00000,0.00049,0.00000,0.00049
MMM2 Zircon[4][all],Fe,26,55.845,0.00092,0.00006,0.00091,0.00007,0.00050,0.00004
MMM2 Zircon[4][all],Y,39,88.905838,0.00000,0.00021,0.00000,0.00021,0.00000,0.00007
MMM2 Zircon[4][all],Zr,40,91.224,0.50172,0.00312,0.49592,0.01513,0.16761,0.00984
MMM2 Zircon[4][all],Hf,72,178.486,0.00662,0.00029,0.00655,0.00035,0.00113,0.00008
# Notes
#   Analytical total: 1.012 ± 0.031
#   Duane-Hunt: 15.13 keV
#   Residual written to MMM2 Zircon[4][4][residual].msa.
#   Plot output to 'MMM2 Zircon[4][4][quantify].pdf'
# Spectrum
#   MMM2 Zircon[5][all]['MMM2 Zircon[5][4].msa']
# Fit warnings
#   Removing P from the fit and re-fitting (threshold = 0.0σ).
#   Removing Y from the fit and re-fitting (threshold = 0.0σ).
# Quantification results
Name,Element,Z,A,C[z],U[C[z]],N[z]],U[N[z]],A[z],U[A[z]]
MMM2 Zircon[5][all],O,8,15.999,0.35003,0.03099,0.34373,0.02001,0.66375,0.01978
MMM2 Zircon[5][all],Si,14,28.085,0.15424,0.00068,0.15147,0.00467,0.16662,0.00981
MMM2 Zircon[5][all],P,15,30.973761998,0.00000,0.00049,0.00000,0.00049,0.00000,0.00048
MMM2 Zircon[5][all],Fe,26,55.845,0.00062,0.00006,0.00061,0.00006,0.00034,0.00004
MMM2 Zircon[5][all],Y,39,88.905838,0.00000,0.00021,0.00000,0.00020,0.00000,0.00007
MMM2 Zircon[5][all],Zr,40,91.224,0.50441,0.00321,0.49533,0.01517,0.16775,0.00990
MMM2 Zircon[5][all],Hf,72,178.486,0.00903,0.00029,0.00887,0.00039,0.00153,0.00010
# Notes
#   Analytical total: 1.018 ± 0.031
#   Duane-Hunt: 15.03 keV
#   Residual written to MMM2 Zircon[5][4][residual].msa.
#   Plot output to 'MMM2 Zircon[5][4][quantify].pdf'
# Spectrum
#   MMM2 Zircon[6][all]['MMM2 Zircon[6][4].msa']
# Fit warnings
#   Removing P from the fit and re-fitting (threshold = 0.0σ).
#   Removing Y from the fit and re-fitting (threshold = 0.0σ).
# Quantification results
Name,Element,Z,A,C[z],U[C[z]],N[z]],U[N[z]],A[z],U[A[z]]
MMM2 Zircon[6][all],O,8,15.999,0.34869,0.03084,0.34335,0.01997,0.66316,0.01977
MMM2 Zircon[6][all],Si,14,28.085,0.15399,0.00061,0.15163,0.00466,0.16683,0.00980
MMM2 Zircon[6][all],P,15,30.973761998,0.00000,0.00049,0.00000,0.00049,0.00000,0.00049
MMM2 Zircon[6][all],Fe,26,55.845,0.00102,0.00006,0.00100,0.00007,0.00056,0.00005
MMM2 Zircon[6][all],Y,39,88.905838,0.00000,0.00021,0.00000,0.00020,0.00000,0.00007
MMM2 Zircon[6][all],Zr,40,91.224,0.50407,0.00317,0.49635,0.01516,0.16813,0.00990
MMM2 Zircon[6][all],Hf,72,178.486,0.00779,0.00029,0.00767,0.00037,0.00133,0.00009
# Notes
#   Analytical total: 1.016 ± 0.031
#   Duane-Hunt: 15.20 keV
#   Residual written to MMM2 Zircon[6][4][residual].msa.
#   Plot output to 'MMM2 Zircon[6][4][quantify].pdf'
# Spectrum
#   MMM2 Zircon[7][all]['MMM2 Zircon[7][4].msa']
# Fit warnings
#   Removing P from the fit and re-fitting (threshold = 0.0σ).
#   Removing Y from the fit and re-fitting (threshold = 0.0σ).
# Quantification results
Name,Element,Z,A,C[z],U[C[z]],N[z]],U[N[z]],A[z],U[A[z]]
MMM2 Zircon[7][all],O,8,15.999,0.34878,0.03074,0.34411,0.01993,0.66371,0.01969
MMM2 Zircon[7][all],Si,14,28.085,0.15412,0.00064,0.15205,0.00467,0.16707,0.00979
MMM2 Zircon[7][all],P,15,30.973761998,0.00000,0.00049,0.00000,0.00049,0.00000,0.00049
MMM2 Zircon[7][all],Fe,26,55.845,0.00065,0.00006,0.00064,0.00006,0.00036,0.00004
MMM2 Zircon[7][all],Y,39,88.905838,0.00000,0.00021,0.00000,0.00021,0.00000,0.00007
MMM2 Zircon[7][all],Zr,40,91.224,0.50176,0.00317,0.49504,0.01510,0.16746,0.00984
MMM2 Zircon[7][all],Hf,72,178.486,0.00827,0.00029,0.00816,0.00038,0.00141,0.00010
# Notes
#   Analytical total: 1.014 ± 0.031
#   Duane-Hunt: 15.20 keV
#   Residual written to MMM2 Zircon[7][4][residual].msa.
#   Plot output to 'MMM2 Zircon[7][4][quantify].pdf'
# Result Comparison
Name,O,Si,P,Fe,Y,Zr,Hf,Σ
MMM2 Zircon[0][all],0.349 ± 0.031,0.15467 ± 0.00074,0.00000 ± 0.00049,0.000519 ± 0.000060,0.00000 ± 0.00021,0.5026 ± 0.0032,0.01000 ± 0.00029,1.017 ± 0.031
MMM2 Zircon[1][all],0.349 ± 0.031,0.15349 ± 0.00054,0.00000 ± 0.00049,0.001166 ± 0.000061,0.00000 ± 0.00021,0.5024 ± 0.0031,0.00659 ± 0.00029,1.013 ± 0.031
MMM2 Zircon[2][all],0.348 ± 0.031,0.15367 ± 0.00061,0.00000 ± 0.00049,0.000959 ± 0.000061,0.00000 ± 0.00021,0.5025 ± 0.0032,0.00776 ± 0.00029,1.013 ± 0.031
MMM2 Zircon[3][all],0.348 ± 0.031,0.15366 ± 0.00059,0.00000 ± 0.00049,0.001393 ± 0.000061,0.00000 ± 0.00021,0.5024 ± 0.0031,0.00746 ± 0.00029,1.013 ± 0.031
MMM2 Zircon[4][all],0.348 ± 0.031,0.15408 ± 0.00055,0.00000 ± 0.00049,0.000917 ± 0.000061,0.00000 ± 0.00021,0.5017 ± 0.0031,0.00662 ± 0.00029,1.012 ± 0.031
MMM2 Zircon[5][all],0.350 ± 0.031,0.15424 ± 0.00068,0.00000 ± 0.00049,0.000620 ± 0.000061,0.00000 ± 0.00021,0.5044 ± 0.0032,0.00903 ± 0.00029,1.018 ± 0.031
MMM2 Zircon[6][all],0.349 ± 0.031,0.15399 ± 0.00061,0.00000 ± 0.00049,0.001020 ± 0.000061,0.00000 ± 0.00021,0.5041 ± 0.0032,0.00779 ± 0.00029,1.016 ± 0.031
MMM2 Zircon[7][all],0.349 ± 0.031,0.15412 ± 0.00064,0.00000 ± 0.00049,0.000652 ± 0.000061,0.00000 ± 0.00021,0.5018 ± 0.0032,0.00827 ± 0.00029,1.014 ± 0.031
Mean,0.34881 ± 0.00072,0.15399 ± 0.00038,0,0.00091 ± 0.00030,0,0.50273 ± 0.00099,0.0079 ± 0.0012,1.0144 ± 0.0024
Nominal,0.3478,0.1526,0.0004,0,0.0005,0.4897,0.009,1
RDEV (%),0.3,0.9,-100,inf,-100,2.7,-11.8,1.4

File: N132962/Quantification/15 keV/Mengason MM2/zircon2.csv
# Configuration
#   Username: nwmr
#   Timestamp: 2025-10-02 18:31:30.329141267 -04:00
#   Application: spex v0.0.117
#   References: `N132962 15 keV` revision 476 - 2025-10-02 13:33:55 -04:00
# Configuration warnings
#    None
# Spectrum
#   MMM2 Zircon-2[0][all]['MMM2 Zircon-2[0][4].msa']
# Fit warnings
#   Removing P from the fit and re-fitting (threshold = 0.0σ).
#   Removing Y from the fit and re-fitting (threshold = 0.0σ).
# Quantification results
Name,Element,Z,A,C[z],U[C[z]],N[z]],U[N[z]],A[z],U[A[z]]
MMM2 Zircon-2[0][all],O,8,15.999,0.35209,0.03125,0.34557,0.02010,0.66518,0.01979
MMM2 Zircon-2[0][all],Si,14,28.085,0.15419,0.00056,0.15134,0.00469,0.16595,0.00981
MMM2 Zircon-2[0][all],P,15,30.973761998,0.00000,0.00050,0.00000,0.00049,0.00000,0.00048
MMM2 Zircon-2[0][all],Fe,26,55.845,0.00069,0.00006,0.00067,0.00006,0.00037,0.00004
MMM2 Zircon-2[0][all],Y,39,88.905838,0.00000,0.00021,0.00000,0.00020,0.00000,0.00007
MMM2 Zircon-2[0][all],Zr,40,91.224,0.50510,0.00315,0.49575,0.01529,0.16736,0.00992
MMM2 Zircon-2[0][all],Hf,72,178.486,0.00679,0.00029,0.00666,0.00035,0.00115,0.00008
# Notes
#   Analytical total: 1.019 ± 0.031
#   Duane-Hunt: 14.98 keV
#   Residual written to MMM2 Zircon-2[0][4][residual].msa.
#   Plot output to 'MMM2 Zircon-2[0][4][quantify].pdf'
# Spectrum
#   MMM2 Zircon-2[1][all]['MMM2 Zircon-2[1][4].msa']
# Fit warnings
#   Removing P from the fit and re-fitting (threshold = 0.0σ).
#   Removing Y from the fit and re-fitting (threshold = 0.0σ).
#   The k-ratio '[Fe K-M₃ + 1 other] = -0.00128 ± 0.00038' is more than 3σ negative.
# Quantification results
Name,Element,Z,A,C[z],U[C[z]],N[z]],U[N[z]],A[z],U[A[z]]
MMM2 Zircon-2[1][all],O,8,15.999,0.35109,0.03113,0.34472,0.02006,0.66444,0.01979
MMM2 Zircon-2[1][all],Si,14,28.085,0.15429,0.00060,0.15150,0.00468,0.16634,0.00982
MMM2 Zircon-2[1][all],P,15,30.973761998,0.00000,0.00050,0.00000,0.00049,0.00000,0.00048
MMM2 Zircon-2[1][all],Fe,26,55.845,0.00069,0.00006,0.00067,0.00006,0.00037,0.00004
MMM2 Zircon-2[1][all],Y,39,88.905838,0.00000,0.00021,0.00000,0.00020,0.00000,0.00007
MMM2 Zircon-2[1][all],Zr,40,91.224,0.50486,0.00317,0.49570,0.01524,0.16757,0.00991
MMM2 Zircon-2[1][all],Hf,72,178.486,0.00754,0.00029,0.00740,0.00037,0.00128,0.00009
# Notes
#   Analytical total: 1.018 ± 0.031
#   Duane-Hunt: 15.05 keV
#   Residual written to MMM2 Zircon-2[1][4][residual].msa.
#   Plot output to 'MMM2 Zircon-2[1][4][quantify].pdf'
# Spectrum
#   MMM2 Zircon-2[2][all]['MMM2 Zircon-2[2][4].msa']
# Fit warnings
#   Removing P from the fit and re-fitting (threshold = 0.0σ).
#   Removing Y from the fit and re-fitting (threshold = 0.0σ).
#   The k-ratio '[Hf M₃-M₅ + 2 others] = -0.133 ± 0.027' is more than 3σ negative.
#   The k-ratio '[Hf M₂-M₄] = -0.103 ± 0.026' is more than 3σ negative.
# Quantification results
Name,Element,Z,A,C[z],U[C[z]],N[z]],U[N[z]],A[z],U[A[z]]
MMM2 Zircon-2[2][all],O,8,15.999,0.35407,0.03149,0.34644,0.02017,0.66622,0.01980
MMM2 Zircon-2[2][all],Si,14,28.085,0.15421,0.00059,0.15088,0.00470,0.16529,0.00981
MMM2 Zircon-2[2][all],P,15,30.973761998,0.00000,0.00050,0.00000,0.00048,0.00000,0.00048
MMM2 Zircon-2[2][all],Fe,26,55.845,0.00074,0.00006,0.00072,0.00006,0.00040,0.00004
MMM2 Zircon-2[2][all],Y,39,88.905838,0.00000,0.00021,0.00000,0.00020,0.00000,0.00007
MMM2 Zircon-2[2][all],Zr,40,91.224,0.50558,0.00317,0.49468,0.01533,0.16684,0.00993
MMM2 Zircon-2[2][all],Hf,72,178.486,0.00744,0.00029,0.00728,0.00036,0.00126,0.00009
# Notes
#   Analytical total: 1.022 ± 0.032
#   Duane-Hunt: 14.94 keV
#   Residual written to MMM2 Zircon-2[2][4][residual].msa.
#   Plot output to 'MMM2 Zircon-2[2][4][quantify].pdf'
# Spectrum
#   MMM2 Zircon-2[3][all]['MMM2 Zircon-2[3][4].msa']
# Fit warnings
#   Removing P from the fit and re-fitting (threshold = 0.0σ).
#   Removing Y from the fit and re-fitting (threshold = 0.0σ).
# Quantification results
Name,Element,Z,A,C[z],U[C[z]],N[z]],U[N[z]],A[z],U[A[z]]
MMM2 Zircon-2[3][all],O,8,15.999,0.35167,0.03126,0.34371,0.02008,0.66381,0.01986
MMM2 Zircon-2[3][all],Si,14,28.085,0.15499,0.00072,0.15148,0.00469,0.16666,0.00986
MMM2 Zircon-2[3][all],P,15,30.973761998,0.00000,0.00050,0.00000,0.00048,0.00000,0.00048
MMM2 Zircon-2[3][all],Fe,26,55.845,0.00058,0.00006,0.00057,0.00006,0.00032,0.00004
MMM2 Zircon-2[3][all],Y,39,88.905838,0.00000,0.00021,0.00000,0.00020,0.00000,0.00007
MMM2 Zircon-2[3][all],Zr,40,91.224,0.50621,0.00326,0.49476,0.01521,0.16758,0.00993
MMM2 Zircon-2[3][all],Hf,72,178.486,0.00969,0.00029,0.00947,0.00041,0.00164,0.00011
# Notes
#   Analytical total: 1.023 ± 0.031
#   Duane-Hunt: 14.93 keV
#   Residual written to MMM2 Zircon-2[3][4][residual].msa.
#   Plot output to 'MMM2 Zircon-2[3][4][quantify].pdf'
# Spectrum
#   MMM2 Zircon-2[4][all]['MMM2 Zircon-2[4][4].msa']
# Fit warnings
#   Removing P from the fit and re-fitting (threshold = 0.0σ).
#   Removing Y from the fit and re-fitting (threshold = 0.0σ).
# Quantification results
Name,Element,Z,A,C[z],U[C[z]],N[z]],U[N[z]],A[z],U[A[z]]
MMM2 Zircon-2[4][all],O,8,15.999,0.35282,0.03137,0.34537,0.02013,0.66515,0.01982
MMM2 Zircon-2[4][all],Si,14,28.085,0.15435,0.00060,0.15109,0.00469,0.16576,0.00982
MMM2 Zircon-2[4][all],P,15,30.973761998,0.00000,0.00050,0.00000,0.00049,0.00000,0.00048
MMM2 Zircon-2[4][all],Fe,26,55.845,0.00109,0.00006,0.00107,0.00007,0.00059,0.00005
MMM2 Zircon-2[4][all],Y,39,88.905838,0.00000,0.00021,0.00000,0.00020,0.00000,0.00007
MMM2 Zircon-2[4][all],Zr,40,91.224,0.50578,0.00318,0.49510,0.01529,0.16723,0.00993
MMM2 Zircon-2[4][all],Hf,72,178.486,0.00754,0.00029,0.00738,0.00036,0.00127,0.00009
# Notes
#   Analytical total: 1.022 ± 0.032
#   Duane-Hunt: 15.00 keV
#   Residual written to MMM2 Zircon-2[4][4][residual].msa.
#   Plot output to 'MMM2 Zircon-2[4][4][quantify].pdf'
# Spectrum
#   MMM2 Zircon-2[5][all]['MMM2 Zircon-2[5][4].msa']
# Fit warnings
#   Removing P from the fit and re-fitting (threshold = 0.0σ).
#   Removing Y from the fit and re-fitting (threshold = 0.0σ).
# Quantification results
Name,Element,Z,A,C[z],U[C[z]],N[z]],U[N[z]],A[z],U[A[z]]
MMM2 Zircon-2[5][all],O,8,15.999,0.35373,0.03142,0.34710,0.02016,0.66656,0.01976
MMM2 Zircon-2[5][all],Si,14,28.085,0.15390,0.00051,0.15101,0.00470,0.16520,0.00979
MMM2 Zircon-2[5][all],P,15,30.973761998,0.00000,0.00050,0.00000,0.00049,0.00000,0.00048
MMM2 Zircon-2[5][all],Fe,26,55.845,0.00076,0.00006,0.00074,0.00006,0.00041,0.00004
MMM2 Zircon-2[5][all],Y,39,88.905838,0.00000,0.00021,0.00000,0.00020,0.00000,0.00007
MMM2 Zircon-2[5][all],Zr,40,91.224,0.50479,0.00312,0.49532,0.01535,0.16682,0.00991
MMM2 Zircon-2[5][all],Hf,72,178.486,0.00593,0.00029,0.00582,0.00034,0.00100,0.00008
# Notes
#   Analytical total: 1.019 ± 0.032
#   Duane-Hunt: 15.01 keV
#   Residual written to MMM2 Zircon-2[5][4][residual].msa.
#   Plot output to 'MMM2 Zircon-2[5][4][quantify].pdf'
# Spectrum
#   MMM2 Zircon-2[6][all]['MMM2 Zircon-2[6][4].msa']
# Fit warnings
#    None
# Quantification results
Name,Element,Z,A,C[z],U[C[z]],N[z]],U[N[z]],A[z],U[A[z]]
MMM2 Zircon-2[6][all],O,8,15.999,0.34936,0.03035,0.34598,0.01969,0.66584,0.01935
MMM2 Zircon-2[6][all],Si,14,28.085,0.15121,0.00066,0.14975,0.00456,0.16418,0.00952
MMM2 Zircon-2[6][all],P,15,30.973761998,0.00139,0.00013,0.00138,0.00014,0.00137,0.00015
MMM2 Zircon-2[6][all],Fe,26,55.845,0.00147,0.00006,0.00145,0.00008,0.00080,0.00006
MMM2 Zircon-2[6][all],Y,39,88.905838,0.00451,0.00028,0.00447,0.00030,0.00155,0.00013
MMM2 Zircon-2[6][all],Zr,40,91.224,0.49285,0.00316,0.48808,0.01476,0.16474,0.00957
MMM2 Zircon-2[6][all],Hf,72,178.486,0.00898,0.00029,0.00889,0.00039,0.00153,0.00010
# Notes
#   Analytical total: 1.010 ± 0.031
#   Duane-Hunt: 15.05 keV
#   Residual written to MMM2 Zircon-2[6][4][residual].msa.
#   Plot output to 'MMM2 Zircon-2[6][4][quantify].pdf'
# Spectrum
#   MMM2 Zircon-2[7][all]['MMM2 Zircon-2[7][4].msa']
# Fit warnings
#   Removing P from the fit and re-fitting (threshold = 0.0σ).
#   Removing Y from the fit and re-fitting (threshold = 0.0σ).
# Quantification results
Name,Element,Z,A,C[z],U[C[z]],N[z]],U[N[z]],A[z],U[A[z]]
MMM2 Zircon-2[7][all],O,8,15.999,0.35332,0.03098,0.34888,0.01995,0.66665,0.01950
MMM2 Zircon-2[7][all],Si,14,28.085,0.15534,0.00054,0.15339,0.00474,0.16696,0.00977
MMM2 Zircon-2[7][all],P,15,30.973761998,0.00000,0.00049,0.00000,0.00048,0.00000,0.00048
MMM2 Zircon-2[7][all],Fe,26,55.845,0.00307,0.00006,0.00303,0.00011,0.00166,0.00010
MMM2 Zircon-2[7][all],Y,39,88.905838,0.00000,0.00021,0.00000,0.00020,0.00000,0.00007
MMM2 Zircon-2[7][all],Zr,40,91.224,0.49448,0.00310,0.48826,0.01502,0.16363,0.00960
MMM2 Zircon-2[7][all],Hf,72,178.486,0.00652,0.00029,0.00644,0.00035,0.00110,0.00008
# Notes
#   Analytical total: 1.013 ± 0.031
#   Duane-Hunt: 15.20 keV
#   Residual written to MMM2 Zircon-2[7][4][residual].msa.
#   Plot output to 'MMM2 Zircon-2[7][4][quantify].pdf'
# Compare warnings
#   Unable to interpret the --compare argument `'SPI Zircon-2'` as a composition. Argument ignored.
#   Parser error:
#   --> 1:1
#   |
#   1 | 'SPI Zircon-2'
#   | ^------------^
#   |
#   = ''SPI Zircon-2'' is not the name of a known composition.
# Result Comparison
Name,O,Si,P,Fe,Y,Zr,Hf,Σ
MMM2 Zircon-2[0][all],0.352 ± 0.031,0.15419 ± 0.00056,0.00000 ± 0.00050,0.000686 ± 0.000061,0.00000 ± 0.00021,0.5051 ± 0.0031,0.00679 ± 0.00029,1.019 ± 0.031
MMM2 Zircon-2[1][all],0.351 ± 0.031,0.15429 ± 0.00060,0.00000 ± 0.00050,0.000685 ± 0.000061,0.00000 ± 0.00021,0.5049 ± 0.0032,0.00754 ± 0.00029,1.018 ± 0.031
MMM2 Zircon-2[2][all],0.354 ± 0.031,0.15421 ± 0.00059,0.00000 ± 0.00050,0.000736 ± 0.000061,0.00000 ± 0.00021,0.5056 ± 0.0032,0.00744 ± 0.00029,1.022 ± 0.032
MMM2 Zircon-2[3][all],0.352 ± 0.031,0.15499 ± 0.00072,0.00000 ± 0.00050,0.000583 ± 0.000061,0.00000 ± 0.00021,0.5062 ± 0.0033,0.00969 ± 0.00029,1.023 ± 0.031
MMM2 Zircon-2[4][all],0.353 ± 0.031,0.15435 ± 0.00060,0.00000 ± 0.00050,0.001092 ± 0.000061,0.00000 ± 0.00021,0.5058 ± 0.0032,0.00754 ± 0.00029,1.022 ± 0.032
MMM2 Zircon-2[5][all],0.354 ± 0.031,0.15390 ± 0.00051,0.00000 ± 0.00050,0.000756 ± 0.000061,0.00000 ± 0.00021,0.5048 ± 0.0031,0.00593 ± 0.00029,1.019 ± 0.032
MMM2 Zircon-2[6][all],0.349 ± 0.030,0.15121 ± 0.00066,0.00139 ± 0.00013,0.001465 ± 0.000062,0.00451 ± 0.00028,0.4928 ± 0.0032,0.00898 ± 0.00029,1.010 ± 0.031
MMM2 Zircon-2[7][all],0.353 ± 0.031,0.15534 ± 0.00054,0.00000 ± 0.00049,0.003066 ± 0.000063,0.00000 ± 0.00021,0.4945 ± 0.0031,0.00652 ± 0.00029,1.013 ± 0.031
Mean,0.3523 ± 0.0016,0.1541 ± 0.0012,0.00017 ± 0.00049,0.00113 ± 0.00083,0.0006 ± 0.0016,0.5025 ± 0.0055,0.0076 ± 0.0012,1.0182 ± 0.0047
