Repository: NicholasWMRitchie/spex_quant

# spex_quant
Spectral data for evaluating `spex`.  It contains both standard spectra and sample spectra.

 * N132962 represents the TESCAN MIRA4 with 4 silicon nitride window silicon drift detectors in 217 D113 at NIST Gaitherburg.
  * Reference set: "N132962 20 keV" built using 'n132962_20keV.bat' for 20 keV analyses

File: N132962/Quantification/Chucks Circular/apatite.csv
# Configuration
#	Username: nritchie
#	Timestamp: 2025-09-17 13:21:51.121966100 -04:00
#	Application: spex v0.0.110
#	References: `N132962 20 keV` revision 365 - 2025-09-15 15:44:22 -04:00
#
# Configuration Warnings
#	The Duane-Hunt (19.65 keV) for KCl std differs by more than 1 % from the beam energy (20.00 keV)!!
#
# Spectrum
#	CC Chuck's Circular Apatite[0][all]['CC Chuck's Circular Apatite[0][4].msa']
#
# Fit Warnings
#	The k-ratio '[Cl L₁-M₃ + 1 other] = -0.473 ± 0.013' is more than 3σ negative.
#	The k-ratio '[Cu L₃-M₅ + 13 others] = -0.000843 ± 0.000046' is more than 3σ negative.
#
#
# Quantification results:
Name,Element,Z,A,C[z],U[C[z]],N[z]],U[N[z]],A[z],U[A[z]]
CC Chuck's Circular Apatite[0][all],O,8,15.999,0.35957,0.03995,0.35657,0.02550,0.54515,0.02759
CC Chuck's Circular Apatite[0][all],F,9,18.998403163,0.04182,0.00219,0.04147,0.00265,0.05339,0.00418
CC Chuck's Circular Apatite[0][all],Si,14,28.085,0.00248,0.00002,0.00246,0.00010,0.00214,0.00013
CC Chuck's Circular Apatite[0][all],P,15,30.973761998,0.18580,0.00036,0.18425,0.00732,0.14551,0.00883
CC Chuck's Circular Apatite[0][all],S,16,32.06,0.00283,0.00004,0.00281,0.00012,0.00214,0.00013
CC Chuck's Circular Apatite[0][all],Cl,17,35.45,0.00537,0.00003,0.00533,0.00021,0.00368,0.00022
CC Chuck's Circular Apatite[0][all],Ca,20,40.078,0.40884,0.00032,0.40543,0.01609,0.24744,0.01500
CC Chuck's Circular Apatite[0][all],Cu,29,63.54599999999999,0.00004,0.00004,0.00004,0.00004,0.00002,0.00002
CC Chuck's Circular Apatite[0][all],Zn,30,65.38,0.00002,0.00005,0.00002,0.00005,0.00001,0.00002
CC Chuck's Circular Apatite[0][all],As,33,74.921595,0.00164,0.00008,0.00162,0.00010,0.00053,0.00004
# Notes
#	Analytical total: 1.008 ± 0.040
#	Residual written to CC Chuck's Circular Apatite[0][4][residual].msa.
#
# Configuration
#	Username: nritchie
#	Timestamp: 2025-09-17 13:21:51.966389200 -04:00
#	Application: spex v0.0.110
#	References: `N132962 20 keV` revision 365 - 2025-09-15 15:44:22 -04:00
#
# Configuration Warnings
#	The Duane-Hunt (19.65 keV) for KCl std differs by more than 1 % from the beam energy (20.00 keV)!!
#
# Spectrum
#	CC Chuck's Circular Apatite[1][all]['CC Chuck's Circular Apatite[1][4].msa']
#
# Fit Warnings
#	None
#
#
# Quantification results:
Name,Element,Z,A,C[z],U[C[z]],N[z]],U[N[z]],A[z],U[A[z]]
CC Chuck's Circular Apatite[1][all],O,8,15.999,0.34829,0.03765,0.35330,0.02471,0.54380,0.02686
CC Chuck's Circular Apatite[1][all],F,9,18.998403163,0.03936,0.00202,0.03993,0.00249,0.05175,0.00395
CC Chuck's Circular Apatite[1][all],Si,14,28.085,0.00262,0.00002,0.00266,0.00010,0.00233,0.00014
CC Chuck's Circular Apatite[1][all],P,15,30.973761998,0.17877,0.00034,0.18134,0.00694,0.14418,0.00849
CC Chuck's Circular Apatite[1][all],S,16,32.06,0.00301,0.00004,0.00305,0.00012,0.00234,0.00014
CC Chuck's Circular Apatite[1][all],Cl,17,35.45,0.00527,0.00003,0.00535,0.00021,0.00372,0.00022
CC Chuck's Circular Apatite[1][all],Ca,20,40.078,0.39810,0.00031,0.40382,0.01545,0.24813,0.01460
CC Chuck's Circular Apatite[1][all],Cu,29,63.54599999999999,0.00230,0.00004,0.00233,0.00010,0.00090,0.00006
CC Chuck's Circular Apatite[1][all],Zn,30,65.38,0.00296,0.00005,0.00300,0.00013,0.00113,0.00007
CC Chuck's Circular Apatite[1][all],As,33,74.921595,0.00515,0.00009,0.00522,0.00022,0.00172,0.00011
# Notes
#	Analytical total: 0.986 ± 0.038
#	Residual written to CC Chuck's Circular Apatite[1][4][residual].msa.
#
# Configuration
#	Username: nritchie
#	Timestamp: 2025-09-17 13:21:52.789235800 -04:00
#	Application: spex v0.0.110
#	References: `N132962 20 keV` revision 365 - 2025-09-15 15:44:22 -04:00
#
# Configuration Warnings
#	The Duane-Hunt (19.65 keV) for KCl std differs by more than 1 % from the beam energy (20.00 keV)!!
#
# Spectrum
#	CC Chuck's Circular Apatite[2][all]['CC Chuck's Circular Apatite[2][4].msa']
#
# Fit Warnings
#	Removing Cu from the fit and re-fitting (threshold = 0.0σ).
#	The k-ratio '[Cl L₁-M₃ + 1 other] = -0.447 ± 0.013' is more than 3σ negative.
#
#
# Quantification results:
Name,Element,Z,A,C[z],U[C[z]],N[z]],U[N[z]],A[z],U[A[z]]
CC Chuck's Circular Apatite[2][all],O,8,15.999,0.36054,0.04009,0.35723,0.02554,0.54616,0.02760
CC Chuck's Circular Apatite[2][all],F,9,18.998403163,0.04098,0.00215,0.04061,0.00260,0.05228,0.00410
CC Chuck's Circular Apatite[2][all],Si,14,28.085,0.00246,0.00002,0.00243,0.00010,0.00212,0.00013
CC Chuck's Circular Apatite[2][all],P,15,30.973761998,0.18627,0.00036,0.18456,0.00735,0.14576,0.00886
CC Chuck's Circular Apatite[2][all],S,16,32.06,0.00274,0.00004,0.00272,0.00011,0.00207,0.00013
CC Chuck's Circular Apatite[2][all],Cl,17,35.45,0.00519,0.00003,0.00515,0.00021,0.00355,0.00022
CC Chuck's Circular Apatite[2][all],Ca,20,40.078,0.40913,0.00032,0.40537,0.01613,0.24741,0.01504
CC Chuck's Circular Apatite[2][all],Cu,29,63.54599999999999,0.00000,0.00003,0.00000,0.00003,0.00000,0.00001
CC Chuck's Circular Apatite[2][all],Zn,30,65.38,0.00024,0.00005,0.00023,0.00005,0.00009,0.00002
CC Chuck's Circular Apatite[2][all],As,33,74.921595,0.00172,0.00008,0.00170,0.00011,0.00056,0.00004
# Notes
#	Analytical total: 1.009 ± 0.040
#	Residual written to CC Chuck's Circular Apatite[2][4][residual].msa.
#
# Configuration
#	Username: nritchie
#	Timestamp: 2025-09-17 13:21:53.593851200 -04:00
#	Application: spex v0.0.110
#	References: `N132962 20 keV` revision 365 - 2025-09-15 15:44:22 -04:00
#
# Configuration Warnings
#	The Duane-Hunt (19.65 keV) for KCl std differs by more than 1 % from the beam energy (20.00 keV)!!
#
# Spectrum
#	CC Chuck's Circular Apatite[3][all]['CC Chuck's Circular Apatite[3][4].msa']
#
# Fit Warnings
#	The k-ratio '[Cl L₁-M₃ + 1 other] = -0.442 ± 0.013' is more than 3σ negative.
#	The k-ratio '[Cu L₃-M₅ + 13 others] = -0.000980 ± 0.000046' is more than 3σ negative.
#
#
# Quantification results:
Name,Element,Z,A,C[z],U[C[z]],N[z]],U[N[z]],A[z],U[A[z]]
CC Chuck's Circular Apatite[3][all],O,8,15.999,0.36046,0.04000,0.35798,0.02552,0.54724,0.02754
CC Chuck's Circular Apatite[3][all],F,9,18.998403163,0.03997,0.00209,0.03970,0.00254,0.05111,0.00401
CC Chuck's Circular Apatite[3][all],Si,14,28.085,0.00249,0.00002,0.00247,0.00010,0.00215,0.00013
CC Chuck's Circular Apatite[3][all],P,15,30.973761998,0.18582,0.00036,0.18455,0.00735,0.14572,0.00886
CC Chuck's Circular Apatite[3][all],S,16,32.06,0.00263,0.00004,0.00261,0.00011,0.00199,0.00012
CC Chuck's Circular Apatite[3][all],Cl,17,35.45,0.00529,0.00003,0.00525,0.00021,0.00362,0.00022
CC Chuck's Circular Apatite[3][all],Ca,20,40.078,0.40855,0.00032,0.40574,0.01614,0.24761,0.01505
CC Chuck's Circular Apatite[3][all],Cu,29,63.54599999999999,0.00011,0.00004,0.00011,0.00004,0.00004,0.00002
CC Chuck's Circular Apatite[3][all],Zn,30,65.38,0.00000,0.00004,0.00000,0.00004,0.00000,0.00001
CC Chuck's Circular Apatite[3][all],As,33,74.921595,0.00160,0.00008,0.00159,0.00010,0.00052,0.00004
# Notes
#	Analytical total: 1.007 ± 0.040
#	Residual written to CC Chuck's Circular Apatite[3][4][residual].msa.
#
# Configuration
#	Username: nritchie
#	Timestamp: 2025-09-17 13:21:54.396307800 -04:00
#	Application: spex v0.0.110
#	References: `N132962 20 keV` revision 365 - 2025-09-15 15:44:22 -04:00
#
# Configuration Warnings
#	The Duane-Hunt (19.65 keV) for KCl std differs by more than 1 % from the beam energy (20.00 keV)!!
#
# Spectrum
#	CC Chuck's Circular Apatite[4][all]['CC Chuck's Circular Apatite[4][4].msa']
#
# Fit Warnings
#	The k-ratio '[Cl L₁-M₃ + 1 other] = -0.493 ± 0.013' is more than 3σ negative.
#	The k-ratio '[Cu L₃-M₅ + 13 others] = -0.000920 ± 0.000046' is more than 3σ negative.
#
#
# Quantification results:
Name,Element,Z,A,C[z],U[C[z]],N[z]],U[N[z]],A[z],U[A[z]]
CC Chuck's Circular Apatite[4][all],O,8,15.999,0.36015,0.03998,0.35754,0.02551,0.54647,0.02756
CC Chuck's Circular Apatite[4][all],F,9,18.998403163,0.04082,0.00214,0.04053,0.00260,0.05217,0.00409
CC Chuck's Circular Apatite[4][all],Si,14,28.085,0.00245,0.00002,0.00243,0.00010,0.00212,0.00013
CC Chuck's Circular Apatite[4][all],P,15,30.973761998,0.18610,0.00036,0.18476,0.00735,0.14586,0.00886
CC Chuck's Circular Apatite[4][all],S,16,32.06,0.00240,0.00004,0.00239,0.00010,0.00182,0.00011
CC Chuck's Circular Apatite[4][all],Cl,17,35.45,0.00531,0.00003,0.00528,0.00021,0.00364,0.00022
CC Chuck's Circular Apatite[4][all],Ca,20,40.078,0.40844,0.00032,0.40548,0.01612,0.24740,0.01503
CC Chuck's Circular Apatite[4][all],Cu,29,63.54599999999999,0.00014,0.00004,0.00014,0.00004,0.00005,0.00002
CC Chuck's Circular Apatite[4][all],Zn,30,65.38,0.00000,0.00004,0.00000,0.00004,0.00000,0.00001
CC Chuck's Circular Apatite[4][all],As,33,74.921595,0.00147,0.00008,0.00146,0.00010,0.00048,0.00004
# Notes
#	Analytical total: 1.007 ± 0.040
#	Residual written to CC Chuck's Circular Apatite[4][4][residual].msa.
#
# Configuration
#	Username: nritchie
#	Timestamp: 2025-09-17 13:21:55.213152 -04:00
#	Application: spex v0.0.110
#	References: `N132962 20 keV` revision 365 - 2025-09-15 15:44:22 -04:00
#
# Configuration Warnings
#	The Duane-Hunt (19.65 keV) for KCl std differs by more than 1 % from the beam energy (20.00 keV)!!
#
# Spectrum
#	CC Chuck's Circular Apatite[5][all]['CC Chuck's Circular Apatite[5][4].msa']
#
# Fit Warnings
#	Removing Cu from the fit and re-fitting (threshold = 0.0σ).
#	The k-ratio '[Cl L₁-M₃ + 1 other] = -0.471 ± 0.013' is more than 3σ negative.
#	The k-ratio '[Zn K-L₃ + 1 other] = -0.000183 ± 0.000038' is more than 3σ negative.
#
#
# Quantification results:
Name,Element,Z,A,C[z],U[C[z]],N[z]],U[N[z]],A[z],U[A[z]]
CC Chuck's Circular Apatite[5][all],O,8,15.999,0.35952,0.03989,0.35684,0.02548,0.54560,0.02755
CC Chuck's Circular Apatite[5][all],F,9,18.998403163,0.04140,0.00217,0.04110,0.00263,0.05291,0.00414
CC Chuck's Circular Apatite[5][all],Si,14,28.085,0.00243,0.00002,0.00241,0.00010,0.00210,0.00013
CC Chuck's Circular Apatite[5][all],P,15,30.973761998,0.18576,0.00036,0.18437,0.00732,0.14561,0.00883
CC Chuck's Circular Apatite[5][all],S,16,32.06,0.00283,0.00004,0.00280,0.00012,0.00214,0.00013
CC Chuck's Circular Apatite[5][all],Cl,17,35.45,0.00535,0.00003,0.00531,0.00021,0.00366,0.00022
CC Chuck's Circular Apatite[5][all],Ca,20,40.078,0.40830,0.00032,0.40525,0.01607,0.24735,0.01499
CC Chuck's Circular Apatite[5][all],Cu,29,63.54599999999999,0.00000,0.00003,0.00000,0.00003,0.00000,0.00001
CC Chuck's Circular Apatite[5][all],Zn,30,65.38,0.00000,0.00004,0.00000,0.00004,0.00000,0.00001
CC Chuck's Circular Apatite[5][all],As,33,74.921595,0.00193,0.00008,0.00192,0.00011,0.00063,0.00005
# Notes
#	Analytical total: 1.008 ± 0.040
#	Residual written to CC Chuck's Circular Apatite[5][4][residual].msa.
#

File: N132962/Quantification/Chucks Circular/enstatite.csv
# Configuration
#	Username: nritchie
#	Timestamp: 2025-09-17 13:21:57.399764 -04:00
#	Application: spex v0.0.110
#	References: `N132962 20 keV` revision 365 - 2025-09-15 15:44:22 -04:00
#
# Configuration Warnings
#	None
#
# Spectrum
#	CC Shallow Water Enstatite[0][all]['CC Shallowater Enstatite[0][4].msa']
#
# Fit Warnings
#	None
#
#
# Quantification results:
Name,Element,Z,A,C[z],U[C[z]],N[z]],U[N[z]],A[z],U[A[z]]
CC Shallow Water Enstatite[0][all],O,8,15.999,0.48571,0.03038,0.47531,0.01562,0.59728,0.01507
CC Shallow Water Enstatite[0][all],Mg,12,24.305,0.24885,0.00130,0.24352,0.00731,0.20143,0.00757
CC Shallow Water Enstatite[0][all],Si,14,28.085,0.28733,0.00108,0.28118,0.00840,0.20128,0.00755
# Notes
#	Analytical total: 1.022 ± 0.030
#	Residual written to CC Shallowater Enstatite[0][4][residual].msa.
#
# Configuration
#	Username: nritchie
#	Timestamp: 2025-09-17 13:21:57.665631500 -04:00
#	Application: spex v0.0.110
#	References: `N132962 20 keV` revision 365 - 2025-09-15 15:44:22 -04:00
#
# Configuration Warnings
#	None
#
# Spectrum
#	CC Shallow Water Enstatite[1][all]['CC Shallowater Enstatite[1][4].msa']
#
# Fit Warnings
#	None
#
#
# Quantification results:
Name,Element,Z,A,C[z],U[C[z]],N[z]],U[N[z]],A[z],U[A[z]]
CC Shallow Water Enstatite[1][all],O,8,15.999,0.48616,0.03041,0.47557,0.01562,0.59753,0.01506
CC Shallow Water Enstatite[1][all],Mg,12,24.305,0.24890,0.00130,0.24348,0.00731,0.20138,0.00758
CC Shallow Water Enstatite[1][all],Si,14,28.085,0.28720,0.00108,0.28095,0.00840,0.20109,0.00754
# Notes
#	Analytical total: 1.022 ± 0.030
#	Residual written to CC Shallowater Enstatite[1][4][residual].msa.
#
# Configuration
#	Username: nritchie
#	Timestamp: 2025-09-17 13:21:57.934486600 -04:00
#	Application: spex v0.0.110
#	References: `N132962 20 keV` revision 365 - 2025-09-15 15:44:22 -04:00
#
# Configuration Warnings
#	None
#
# Spectrum
#	CC Shallow Water Enstatite[2][all]['CC Shallowater Enstatite[2][4].msa']
#
# Fit Warnings
#	None
#
#
# Quantification results:
Name,Element,Z,A,C[z],U[C[z]],N[z]],U[N[z]],A[z],U[A[z]]
CC Shallow Water Enstatite[2][all],O,8,15.999,0.48726,0.03054,0.47567,0.01565,0.59763,0.01509
CC Shallow Water Enstatite[2][all],Mg,12,24.305,0.24935,0.00131,0.24342,0.00733,0.20131,0.00759
CC Shallow Water Enstatite[2][all],Si,14,28.085,0.28776,0.00108,0.28092,0.00842,0.20106,0.00756
# Notes
#	Analytical total: 1.024 ± 0.031
#	Residual written to CC Shallowater Enstatite[2][4][residual].msa.
#
# Configuration
#	Username: nritchie
#	Timestamp: 2025-09-17 13:21:58.199717900 -04:00
#	Application: spex v0.0.110
#	References: `N132962 20 keV` revision 365 - 2025-09-15 15:44:22 -04:00
#
# Configuration Warnings
#	None
#
# Spectrum
#	CC Shallow Water Enstatite[3][all]['CC Shallowater Enstatite[3][4].msa']
#
# Fit Warnings
#	None
#
#
# Quantification results:
Name,Element,Z,A,C[z],U[C[z]],N[z]],U[N[z]],A[z],U[A[z]]
CC Shallow Water Enstatite[3][all],O,8,15.999,0.48619,0.03036,0.47613,0.01560,0.59808,0.01503
CC Shallow Water Enstatite[3][all],Mg,12,24.305,0.24827,0.00130,0.24314,0.00730,0.20104,0.00756
CC Shallow Water Enstatite[3][all],Si,14,28.085,0.28666,0.00107,0.28073,0.00839,0.20088,0.00753
# Notes
#	Analytical total: 1.021 ± 0.030
#	Residual written to CC Shallowater Enstatite[3][4][residual].msa.
#
# Configuration
#	Username: nritchie
#	Timestamp: 2025-09-17 13:21:58.477281500 -04:00
#	Application: spex v0.0.110
#	References: `N132962 20 keV` revision 365 - 2025-09-15 15:44:22 -04:00
#
# Configuration Warnings
#	None
#
# Spectrum
#	CC Shallow Water Enstatite[4][all]['CC Shallowater Enstatite[4][4].msa']
#
# Fit Warnings
#	None
#
#
# Quantification results:
Name,Element,Z,A,C[z],U[C[z]],N[z]],U[N[z]],A[z],U[A[z]]
CC Shallow Water Enstatite[4][all],O,8,15.999,0.48979,0.03076,0.47655,0.01569,0.59846,0.01511
CC Shallow Water Enstatite[4][all],Mg,12,24.305,0.25003,0.00132,0.24327,0.00735,0.20110,0.00761
CC Shallow Water Enstatite[4][all],Si,14,28.085,0.28797,0.00109,0.28019,0.00843,0.20045,0.00756
# Notes
#	Analytical total: 1.028 ± 0.031
#	Residual written to CC Shallowater Enstatite[4][4][residual].msa.
#
# Configuration
#	Username: nritchie
#	Timestamp: 2025-09-17 13:21:58.745381800 -04:00
#	Application: spex v0.0.110
#	References: `N132962 20 keV` revision 365 - 2025-09-15 15:44:22 -04:00
#
# Configuration Warnings
#	None
#
# Spectrum
#	CC Shallow Water Enstatite[5][all]['CC Shallowater Enstatite[5][4].msa']
#
# Fit Warnings
#	None
#
#
# Quantification results:
Name,Element,Z,A,C[z],U[C[z]],N[z]],U[N[z]],A[z],U[A[z]]
CC Shallow Water Enstatite[5][all],O,8,15.999,0.48878,0.03067,0.47603,0.01567,0.59795,0.01511
CC Shallow Water Enstatite[5][all],Mg,12,24.305,0.25024,0.00132,0.24371,0.00735,0.20151,0.00761
CC Shallow Water Enstatite[5][all],Si,14,28.085,0.28776,0.00109,0.28026,0.00841,0.20054,0.00755
# Notes
#	Analytical total: 1.027 ± 0.031
#	Residual written to CC Shallowater Enstatite[5][4][residual].msa.
#

File: N132962/Quantification/Chucks Circular/olivine.csv
# Configuration
#	Username: nritchie
#	Timestamp: 2025-09-17 13:06:17.021894 -04:00
#	Application: spex v0.0.110
#	References: `EDAX All 20 keV` revision 278 - 2025-09-12 15:22:10 -04:00
#
# Configuration Warnings
#	None
#
# Spectrum
#	CC Marjabrite Olivine[0][all]['CC Marjabrite Olivine[0][4].msa']
#
# Fit Warnings
#	None
#
#
# Quantification results:
Name,Element,Z,A,C[z],U[C[z]],N[z]],U[N[z]],A[z],U[A[z]]
CC Marjabrite Olivine[0][all],O,8,15.999,0.44750,0.02604,0.43819,0.01433,0.57809,0.01420
CC Marjabrite Olivine[0][all],Mg,12,24.305,0.29044,0.00061,0.28440,0.00727,0.24698,0.00832
CC Marjabrite Olivine[0][all],Si,14,28.085,0.19158,0.00076,0.18759,0.00482,0.14098,0.00477
CC Marjabrite Olivine[0][all],Fe,26,55.845,0.09172,0.00007,0.08981,0.00229,0.03395,0.00114
# Notes
#	Analytical total: 1.021 ± 0.026
#	Residual written to CC Marjabrite Olivine[0][4][residual].msa.
#
# Configuration
#	Username: nritchie
#	Timestamp: 2025-09-17 13:06:17.305013400 -04:00
#	Application: spex v0.0.110
#	References: `EDAX All 20 keV` revision 278 - 2025-09-12 15:22:10 -04:00
#
# Configuration Warnings
#	None
#
# Spectrum
#	CC Marjabrite Olivine[1][all]['CC Marjabrite Olivine[1][4].msa']
#
# Fit Warnings
#	None
#
#
# Quantification results:
Name,Element,Z,A,C[z],U[C[z]],N[z]],U[N[z]],A[z],U[A[z]]
CC Marjabrite Olivine[1][all],O,8,15.999,0.44464,0.02588,0.43735,0.01433,0.57730,0.01421
CC Marjabrite Olivine[1][all],Mg,12,24.305,0.28941,0.00061,0.28466,0.00726,0.24734,0.00832
CC Marjabrite Olivine[1][all],Si,14,28.085,0.19103,0.00076,0.18790,0.00482,0.14129,0.00477
CC Marjabrite Olivine[1][all],Fe,26,55.845,0.09160,0.00007,0.09009,0.00230,0.03407,0.00115
# Notes
#	Analytical total: 1.017 ± 0.026
#	Residual written to CC Marjabrite Olivine[1][4][residual].msa.
#
# Configuration
#	Username: nritchie
#	Timestamp: 2025-09-17 13:06:17.577004 -04:00
#	Application: spex v0.0.110
#	References: `EDAX All 20 keV` revision 278 - 2025-09-12 15:22:10 -04:00
#
# Configuration Warnings
#	None
#
# Spectrum
#	CC Marjabrite Olivine[2][all]['CC Marjabrite Olivine[2][4].msa']
#
# Fit Warnings
#	None
#
#
# Quantification results:
Name,Element,Z,A,C[z],U[C[z]],N[z]],U[N[z]],A[z],U[A[z]]
CC Marjabrite Olivine[2][all],O,8,15.999,0.44849,0.02610,0.43878,0.01434,0.57869,0.01420
CC Marjabrite Olivine[2][all],Mg,12,24.305,0.29039,0.00061,0.28410,0.00727,0.24664,0.00832
CC Marjabrite Olivine[2][all],Si,14,28.085,0.19148,0.00076,0.18734,0.00482,0.14075,0.00477
CC Marjabrite Olivine[2][all],Fe,26,55.845,0.09177,0.00007,0.08978,0.00230,0.03392,0.00114
# Notes
#	Analytical total: 1.022 ± 0.026
#	Residual written to CC Marjabrite Olivine[2][4][residual].msa.
#
# Configuration
#	Username: nritchie
#	Timestamp: 2025-09-17 13:06:17.860400800 -04:00
#	Application: spex v0.0.110
#	References: `EDAX All 20 keV` revision 278 - 2025-09-12 15:22:10 -04:00
#
# Configuration Warnings
#	None
#
# Spectrum
#	CC Marjabrite Olivine[3][all]['CC Marjabrite Olivine[3][4].msa']
#
# Fit Warnings
#	None
#
#
# Quantification results:
Name,Element,Z,A,C[z],U[C[z]],N[z]],U[N[z]],A[z],U[A[z]]
CC Marjabrite Olivine[3][all],O,8,15.999,0.44818,0.02607,0.43835,0.01433,0.57831,0.01419
CC Marjabrite Olivine[3][all],Mg,12,24.305,0.29047,0.00061,0.28410,0.00726,0.24673,0.00831
CC Marjabrite Olivine[3][all],Si,14,28.085,0.19174,0.00077,0.18753,0.00482,0.14094,0.00477
CC Marjabrite Olivine[3][all],Fe,26,55.845,0.09203,0.00007,0.09001,0.00230,0.03402,0.00115
# Notes
#	Analytical total: 1.022 ± 0.026
#	Residual written to CC Marjabrite Olivine[3][4][residual].msa.
#
# Configuration
#	Username: nritchie
#	Timestamp: 2025-09-17 13:06:18.139842900 -04:00
#	Application: spex v0.0.110
#	References: `EDAX All 20 keV` revision 278 - 2025-09-12 15:22:10 -04:00
#
# Configuration Warnings
#	None
#
# Spectrum
#	CC Marjabrite Olivine[4][all]['CC Marjabrite Olivine[4][4].msa']
#
# Fit Warnings
#	None
#
#
# Quantification results:
Name,Element,Z,A,C[z],U[C[z]],N[z]],U[N[z]],A[z],U[A[z]]
CC Marjabrite Olivine[4][all],O,8,15.999,0.44638,0.02600,0.43835,0.01435,0.57834,0.01421
CC Marjabrite Olivine[4][all],Mg,12,24.305,0.28937,0.00061,0.28417,0.00727,0.24679,0.00832
CC Marjabrite Olivine[4][all],Si,14,28.085,0.19078,0.00076,0.18735,0.00482,0.14081,0.00477
CC Marjabrite Olivine[4][all],Fe,26,55.845,0.09178,0.00007,0.09013,0.00230,0.03407,0.00115
# Notes
#	Analytical total: 1.018 ± 0.026
#	Residual written to CC Marjabrite Olivine[4][4][residual].msa.
#
# Configuration
#	Username: nritchie
#	Timestamp: 2025-09-17 13:06:18.418701800 -04:00
#	Application: spex v0.0.110
#	References: `EDAX All 20 keV` revision 278 - 2025-09-12 15:22:10 -04:00
#
# Configuration Warnings
#	None
#
# Spectrum
#	CC Marjabrite Olivine[5][all]['CC Marjabrite Olivine[5][4].msa']
#
# Fit Warnings
#	None
#
#
# Quantification results:
Name,Element,Z,A,C[z],U[C[z]],N[z]],U[N[z]],A[z],U[A[z]]
CC Marjabrite Olivine[5][all],O,8,15.999,0.44800,0.02608,0.43829,0.01434,0.57833,0.01420
CC Marjabrite Olivine[5][all],Mg,12,24.305,0.29031,0.00062,0.28402,0.00726,0.24670,0.00831
CC Marjabrite Olivine[5][all],Si,14,28.085,0.19150,0.00076,0.18735,0.00482,0.14083,0.00477
CC Marjabrite Olivine[5][all],Fe,26,55.845,0.09234,0.00007,0.09034,0.00231,0.03415,0.00115
# Notes
#	Analytical total: 1.022 ± 0.026
#	Residual written to CC Marjabrite Olivine[5][4][residual].msa.
#
