Repository: NicholasWMRitchie/spex_quant

# spex_quant
Spectral data for evaluating `spex`.  It contains both standard spectra and sample spectra.

 * N132962 represents the TESCAN MIRA4 with 4 silicon nitride window silicon drift detectors in 217 D113 at NIST Gaitherburg.
  * Reference set: "N132962 20 keV" built using 'n132962_20keV.bat' for 20 keV analyses

File: N132962/Quantification/MMM1/almandine.csv
# Configuration
#	Username: nritchie
#	Timestamp: 2025-09-17 15:05:54.682652500 -04:00
#	Application: spex v0.0.110
#	References: `N132962 20 keV` revision 365 - 2025-09-15 15:44:22 -04:00
#
# Configuration Warnings
#	None
#
# Spectrum
#	SPI MM1 Almandine[0][all]['SPI MM1 Almandine[0][4].msa']
#
# Fit Warnings
#	The k-ratio '[Mn L₃-M₅ + 13 others] = -0.02654 ± 0.00052' is more than 3σ negative.
#
#
# Quantification results:
Name,Element,Z,A,C[z],U[C[z]],N[z]],U[N[z]],A[z],U[A[z]]
SPI MM1 Almandine[0][all],O,8,15.999,0.42130,0.03233,0.41495,0.01864,0.59615,0.01848
SPI MM1 Almandine[0][all],Mg,12,24.305,0.06110,0.00033,0.06017,0.00194,0.05691,0.00262
SPI MM1 Almandine[0][all],Al,13,26.9815384,0.11754,0.00048,0.11576,0.00371,0.09862,0.00453
SPI MM1 Almandine[0][all],Si,14,28.085,0.18693,0.00060,0.18411,0.00588,0.15068,0.00691
SPI MM1 Almandine[0][all],Ca,20,40.078,0.03134,0.00005,0.03087,0.00098,0.01770,0.00081
SPI MM1 Almandine[0][all],Ti,22,47.867,0.00010,0.00002,0.00009,0.00002,0.00005,0.00001
SPI MM1 Almandine[0][all],Mn,25,54.938043,0.00501,0.00004,0.00494,0.00016,0.00207,0.00010
SPI MM1 Almandine[0][all],Fe,26,55.845,0.19200,0.00012,0.18911,0.00603,0.07784,0.00356
# Notes
#	Analytical total: 1.015 ± 0.032
#	Residual written to SPI MM1 Almandine[0][4][residual].msa.
#
# Spectrum
#	SPI MM1 Almandine[1][all]['SPI MM1 Almandine[1][4].msa']
#
# Fit Warnings
#	The k-ratio '[Mn L₃-M₅ + 13 others] = -0.03066 ± 0.00052' is more than 3σ negative.
#
#
# Quantification results:
Name,Element,Z,A,C[z],U[C[z]],N[z]],U[N[z]],A[z],U[A[z]]
SPI MM1 Almandine[1][all],O,8,15.999,0.42065,0.03227,0.41384,0.01861,0.59553,0.01848
SPI MM1 Almandine[1][all],Mg,12,24.305,0.06049,0.00033,0.05951,0.00191,0.05637,0.00259
SPI MM1 Almandine[1][all],Al,13,26.9815384,0.11796,0.00048,0.11605,0.00371,0.09903,0.00454
SPI MM1 Almandine[1][all],Si,14,28.085,0.18645,0.00061,0.18343,0.00584,0.15037,0.00688
SPI MM1 Almandine[1][all],Ca,20,40.078,0.03143,0.00005,0.03092,0.00098,0.01776,0.00081
SPI MM1 Almandine[1][all],Ti,22,47.867,0.00006,0.00002,0.00006,0.00002,0.00003,0.00001
SPI MM1 Almandine[1][all],Mn,25,54.938043,0.00512,0.00004,0.00504,0.00016,0.00211,0.00010
SPI MM1 Almandine[1][all],Fe,26,55.845,0.19428,0.00012,0.19114,0.00607,0.07880,0.00360
# Notes
#	Analytical total: 1.016 ± 0.032
#	Residual written to SPI MM1 Almandine[1][4][residual].msa.
#
# Spectrum
#	SPI MM1 Almandine[2][all]['SPI MM1 Almandine[2][4].msa']
#
# Fit Warnings
#	The k-ratio '[Mn L₃-M₅ + 13 others] = -0.02813 ± 0.00052' is more than 3σ negative.
#
#
# Quantification results:
Name,Element,Z,A,C[z],U[C[z]],N[z]],U[N[z]],A[z],U[A[z]]
SPI MM1 Almandine[2][all],O,8,15.999,0.42098,0.03231,0.41469,0.01863,0.59598,0.01848
SPI MM1 Almandine[2][all],Mg,12,24.305,0.06088,0.00033,0.05997,0.00193,0.05674,0.00261
SPI MM1 Almandine[2][all],Al,13,26.9815384,0.11758,0.00048,0.11582,0.00371,0.09870,0.00453
SPI MM1 Almandine[2][all],Si,14,28.085,0.18691,0.00060,0.18412,0.00588,0.15074,0.00691
SPI MM1 Almandine[2][all],Ca,20,40.078,0.03133,0.00005,0.03087,0.00098,0.01771,0.00081
SPI MM1 Almandine[2][all],Ti,22,47.867,0.00016,0.00002,0.00016,0.00002,0.00007,0.00001
SPI MM1 Almandine[2][all],Mn,25,54.938043,0.00506,0.00004,0.00499,0.00016,0.00209,0.00010
SPI MM1 Almandine[2][all],Fe,26,55.845,0.19225,0.00012,0.18938,0.00603,0.07798,0.00357
# Notes
#	Analytical total: 1.015 ± 0.032
#	Residual written to SPI MM1 Almandine[2][4][residual].msa.
#
# Spectrum
#	SPI MM1 Almandine[3][all]['SPI MM1 Almandine[3][4].msa']
#
# Fit Warnings
#	The k-ratio '[Mn L₃-M₅ + 13 others] = -0.02695 ± 0.00052' is more than 3σ negative.
#
#
# Quantification results:
Name,Element,Z,A,C[z],U[C[z]],N[z]],U[N[z]],A[z],U[A[z]]
SPI MM1 Almandine[3][all],O,8,15.999,0.42106,0.03232,0.41473,0.01863,0.59605,0.01848
SPI MM1 Almandine[3][all],Mg,12,24.305,0.06094,0.00033,0.06002,0.00194,0.05679,0.00261
SPI MM1 Almandine[3][all],Al,13,26.9815384,0.11753,0.00048,0.11577,0.00371,0.09866,0.00453
SPI MM1 Almandine[3][all],Si,14,28.085,0.18669,0.00060,0.18389,0.00587,0.15055,0.00690
SPI MM1 Almandine[3][all],Ca,20,40.078,0.03154,0.00005,0.03107,0.00099,0.01782,0.00082
SPI MM1 Almandine[3][all],Ti,22,47.867,0.00010,0.00002,0.00010,0.00002,0.00005,0.00001
SPI MM1 Almandine[3][all],Mn,25,54.938043,0.00522,0.00004,0.00515,0.00017,0.00215,0.00010
SPI MM1 Almandine[3][all],Fe,26,55.845,0.19217,0.00012,0.18928,0.00603,0.07794,0.00357
# Notes
#	Analytical total: 1.015 ± 0.032
#	Residual written to SPI MM1 Almandine[3][4][residual].msa.
#
# Spectrum
#	SPI MM1 Almandine[4][all]['SPI MM1 Almandine[4][4].msa']
#
# Fit Warnings
#	The k-ratio '[Mn L₃-M₅ + 13 others] = -0.02814 ± 0.00052' is more than 3σ negative.
#
#
# Quantification results:
Name,Element,Z,A,C[z],U[C[z]],N[z]],U[N[z]],A[z],U[A[z]]
SPI MM1 Almandine[4][all],O,8,15.999,0.42165,0.03237,0.41463,0.01864,0.59601,0.01849
SPI MM1 Almandine[4][all],Mg,12,24.305,0.06086,0.00033,0.05985,0.00193,0.05663,0.00261
SPI MM1 Almandine[4][all],Al,13,26.9815384,0.11769,0.00048,0.11573,0.00371,0.09865,0.00453
SPI MM1 Almandine[4][all],Si,14,28.085,0.18703,0.00061,0.18392,0.00588,0.15060,0.00690
SPI MM1 Almandine[4][all],Ca,20,40.078,0.03168,0.00005,0.03115,0.00099,0.01787,0.00082
SPI MM1 Almandine[4][all],Ti,22,47.867,0.00021,0.00002,0.00021,0.00003,0.00010,0.00001
SPI MM1 Almandine[4][all],Mn,25,54.938043,0.00513,0.00004,0.00504,0.00016,0.00211,0.00010
SPI MM1 Almandine[4][all],Fe,26,55.845,0.19267,0.00012,0.18947,0.00603,0.07802,0.00357
# Notes
#	Analytical total: 1.017 ± 0.032
#	Residual written to SPI MM1 Almandine[4][4][residual].msa.
#
# Spectrum
#	SPI MM1 Almandine[5][all]['SPI MM1 Almandine[5][4].msa']
#
# Fit Warnings
#	The k-ratio '[Mn L₃-M₅ + 13 others] = -0.02994 ± 0.00052' is more than 3σ negative.
#
#
# Quantification results:
Name,Element,Z,A,C[z],U[C[z]],N[z]],U[N[z]],A[z],U[A[z]]
SPI MM1 Almandine[5][all],O,8,15.999,0.41987,0.03220,0.41424,0.01861,0.59558,0.01848
SPI MM1 Almandine[5][all],Mg,12,24.305,0.06079,0.00033,0.05997,0.00193,0.05676,0.00261
SPI MM1 Almandine[5][all],Al,13,26.9815384,0.11762,0.00048,0.11605,0.00371,0.09893,0.00453
SPI MM1 Almandine[5][all],Si,14,28.085,0.18648,0.00060,0.18398,0.00587,0.15069,0.00690
SPI MM1 Almandine[5][all],Ca,20,40.078,0.03129,0.00005,0.03087,0.00098,0.01772,0.00081
SPI MM1 Almandine[5][all],Ti,22,47.867,0.00008,0.00002,0.00008,0.00002,0.00004,0.00001
SPI MM1 Almandine[5][all],Mn,25,54.938043,0.00498,0.00004,0.00491,0.00016,0.00206,0.00010
SPI MM1 Almandine[5][all],Fe,26,55.845,0.19249,0.00012,0.18991,0.00604,0.07823,0.00357
# Notes
#	Analytical total: 1.014 ± 0.032
#	Residual written to SPI MM1 Almandine[5][4][residual].msa.
#
# Spectrum
#	SPI MM1 Almandine[6][all]['SPI MM1 Almandine[6][4].msa']
#
# Fit Warnings
#	The k-ratio '[Mn L₃-M₅ + 13 others] = -0.02769 ± 0.00052' is more than 3σ negative.
#
#
# Quantification results:
Name,Element,Z,A,C[z],U[C[z]],N[z]],U[N[z]],A[z],U[A[z]]
SPI MM1 Almandine[6][all],O,8,15.999,0.42086,0.03229,0.41466,0.01863,0.59599,0.01848
SPI MM1 Almandine[6][all],Mg,12,24.305,0.06077,0.00033,0.05987,0.00193,0.05665,0.00261
SPI MM1 Almandine[6][all],Al,13,26.9815384,0.11763,0.00048,0.11590,0.00371,0.09878,0.00453
SPI MM1 Almandine[6][all],Si,14,28.085,0.18674,0.00060,0.18399,0.00588,0.15065,0.00690
SPI MM1 Almandine[6][all],Ca,20,40.078,0.03135,0.00005,0.03089,0.00098,0.01772,0.00081
SPI MM1 Almandine[6][all],Ti,22,47.867,0.00014,0.00002,0.00014,0.00002,0.00007,0.00001
SPI MM1 Almandine[6][all],Mn,25,54.938043,0.00484,0.00004,0.00477,0.00016,0.00200,0.00009
SPI MM1 Almandine[6][all],Fe,26,55.845,0.19263,0.00012,0.18979,0.00604,0.07815,0.00357
# Notes
#	Analytical total: 1.015 ± 0.032
#	Residual written to SPI MM1 Almandine[6][4][residual].msa.
#
# Spectrum
#	SPI MM1 Almandine[7][all]['SPI MM1 Almandine[7][4].msa']
#
# Fit Warnings
#	The k-ratio '[Mn L₃-M₅ + 13 others] = -0.02957 ± 0.00052' is more than 3σ negative.
#
#
# Quantification results:
Name,Element,Z,A,C[z],U[C[z]],N[z]],U[N[z]],A[z],U[A[z]]
SPI MM1 Almandine[7][all],O,8,15.999,0.42057,0.03229,0.41397,0.01863,0.59536,0.01850
SPI MM1 Almandine[7][all],Mg,12,24.305,0.06090,0.00033,0.05994,0.00193,0.05674,0.00261
SPI MM1 Almandine[7][all],Al,13,26.9815384,0.11774,0.00048,0.11589,0.00371,0.09883,0.00453
SPI MM1 Almandine[7][all],Si,14,28.085,0.18714,0.00061,0.18420,0.00587,0.15091,0.00691
SPI MM1 Almandine[7][all],Ca,20,40.078,0.03140,0.00005,0.03091,0.00098,0.01774,0.00081
SPI MM1 Almandine[7][all],Ti,22,47.867,0.00002,0.00002,0.00002,0.00002,0.00001,0.00001
SPI MM1 Almandine[7][all],Mn,25,54.938043,0.00512,0.00004,0.00504,0.00016,0.00211,0.00010
SPI MM1 Almandine[7][all],Fe,26,55.845,0.19307,0.00012,0.19003,0.00604,0.07830,0.00358
# Notes
#	Analytical total: 1.016 ± 0.032
#	Residual written to SPI MM1 Almandine[7][4][residual].msa.
#
# Spectrum
#	Sum[8 spectra]['Sum spectrum']
#
# Fit Warnings
#	The k-ratio '[Mn L₃-M₅ + 13 others] = -0.02845 ± 0.00018' is more than 3σ negative.
#
#
# Quantification results:
Name,Element,Z,A,C[z],U[C[z]],N[z]],U[N[z]],A[z],U[A[z]]
Sum[8 spectra],O,8,15.999,0.42087,0.03230,0.41446,0.01863,0.59583,0.01848
Sum[8 spectra],Mg,12,24.305,0.06084,0.00033,0.05991,0.00193,0.05670,0.00261
Sum[8 spectra],Al,13,26.9815384,0.11766,0.00047,0.11587,0.00371,0.09877,0.00453
Sum[8 spectra],Si,14,28.085,0.18680,0.00060,0.18395,0.00587,0.15065,0.00690
Sum[8 spectra],Ca,20,40.078,0.03142,0.00003,0.03094,0.00098,0.01776,0.00081
Sum[8 spectra],Ti,22,47.867,0.00011,0.00001,0.00011,0.00001,0.00005,0.00000
Sum[8 spectra],Mn,25,54.938043,0.00506,0.00001,0.00498,0.00016,0.00209,0.00010
Sum[8 spectra],Fe,26,55.845,0.19270,0.00007,0.18976,0.00604,0.07816,0.00357
# Notes
#	Analytical total: 1.015 ± 0.032
#

File: N132962/Quantification/MMM1/andradite.csv
# Configuration
#	Username: nritchie
#	Timestamp: 2025-09-17 15:05:55.214804600 -04:00
#	Application: spex v0.0.110
#	References: `N132962 20 keV` revision 365 - 2025-09-15 15:44:22 -04:00
#
# Configuration Warnings
#	None
#
# Spectrum
#	SPI MM1 Andradite[0][all]['SPI MM1 Andradite[0][4].msa']
#
# Fit Warnings
#	Removing Ti from the fit and re-fitting (threshold = 0.0σ).
#	The k-ratio '[Mn L₃-M₅ + 13 others] = -0.03616 ± 0.00045' is more than 3σ negative.
#
#
# Quantification results:
Name,Element,Z,A,C[z],U[C[z]],N[z]],U[N[z]],A[z],U[A[z]]
SPI MM1 Andradite[0][all],O,8,15.999,0.36779,0.04409,0.36575,0.02781,0.57891,0.02922
SPI MM1 Andradite[0][all],Mg,12,24.305,0.00026,0.00003,0.00026,0.00003,0.00027,0.00004
SPI MM1 Andradite[0][all],Al,13,26.9815384,0.02518,0.00011,0.02504,0.00110,0.02350,0.00163
SPI MM1 Andradite[0][all],Si,14,28.085,0.17207,0.00051,0.17112,0.00751,0.15429,0.01071
SPI MM1 Andradite[0][all],Ca,20,40.078,0.25068,0.00018,0.24929,0.01093,0.15751,0.01093
SPI MM1 Andradite[0][all],Ti,22,47.867,0.00000,0.00002,0.00000,0.00002,0.00000,0.00001
SPI MM1 Andradite[0][all],Mn,25,54.938043,0.00310,0.00004,0.00308,0.00014,0.00142,0.00010
SPI MM1 Andradite[0][all],Fe,26,55.845,0.18649,0.00013,0.18545,0.00813,0.08409,0.00584
# Notes
#	Analytical total: 1.006 ± 0.044
#	Residual written to SPI MM1 Andradite[0][4][residual].msa.
#
# Spectrum
#	SPI MM1 Andradite[1][all]['SPI MM1 Andradite[1][4].msa']
#
# Fit Warnings
#	The k-ratio '[Mn L₃-M₅ + 13 others] = -0.01657 ± 0.00040' is more than 3σ negative.
#
#
# Quantification results:
Name,Element,Z,A,C[z],U[C[z]],N[z]],U[N[z]],A[z],U[A[z]]
SPI MM1 Andradite[1][all],O,8,15.999,0.38104,0.04758,0.39714,0.02989,0.61290,0.02962
SPI MM1 Andradite[1][all],Mg,12,24.305,0.00010,0.00003,0.00011,0.00003,0.00011,0.00003
SPI MM1 Andradite[1][all],Al,13,26.9815384,0.02075,0.00009,0.02163,0.00108,0.01979,0.00152
SPI MM1 Andradite[1][all],Si,14,28.085,0.12703,0.00037,0.13239,0.00657,0.11639,0.00891
SPI MM1 Andradite[1][all],Ca,20,40.078,0.28884,0.00018,0.30104,0.01493,0.18546,0.01419
SPI MM1 Andradite[1][all],Ti,22,47.867,0.00030,0.00003,0.00031,0.00003,0.00016,0.00002
SPI MM1 Andradite[1][all],Mn,25,54.938043,0.00268,0.00004,0.00280,0.00014,0.00126,0.00010
SPI MM1 Andradite[1][all],Fe,26,55.845,0.13872,0.00012,0.14458,0.00717,0.06392,0.00489
# Notes
#	Analytical total: 0.959 ± 0.048
#	Residual written to SPI MM1 Andradite[1][4][residual].msa.
#
# Spectrum
#	SPI MM1 Andradite[2][all]['SPI MM1 Andradite[2][4].msa']
#
# Fit Warnings
#	The k-ratio '[Mn L₃-M₅ + 13 others] = -0.02941 ± 0.00045' is more than 3σ negative.
#
#
# Quantification results:
Name,Element,Z,A,C[z],U[C[z]],N[z]],U[N[z]],A[z],U[A[z]]
SPI MM1 Andradite[2][all],O,8,15.999,0.37350,0.04488,0.36947,0.02800,0.58300,0.02922
SPI MM1 Andradite[2][all],Mg,12,24.305,0.00025,0.00003,0.00025,0.00003,0.00026,0.00004
SPI MM1 Andradite[2][all],Al,13,26.9815384,0.02479,0.00011,0.02452,0.00109,0.02294,0.00161
SPI MM1 Andradite[2][all],Si,14,28.085,0.17157,0.00051,0.16972,0.00755,0.15256,0.01070
SPI MM1 Andradite[2][all],Ca,20,40.078,0.25063,0.00018,0.24792,0.01101,0.15617,0.01094
SPI MM1 Andradite[2][all],Ti,22,47.867,0.00001,0.00003,0.00001,0.00003,0.00001,0.00001
SPI MM1 Andradite[2][all],Mn,25,54.938043,0.00307,0.00004,0.00304,0.00014,0.00140,0.00010
SPI MM1 Andradite[2][all],Fe,26,55.845,0.18709,0.00013,0.18507,0.00822,0.08367,0.00586
# Notes
#	Analytical total: 1.011 ± 0.045
#	Residual written to SPI MM1 Andradite[2][4][residual].msa.
#
# Spectrum
#	SPI MM1 Andradite[3][all]['SPI MM1 Andradite[3][4].msa']
#
# Fit Warnings
#	Removing Ti from the fit and re-fitting (threshold = 0.0σ).
#	The k-ratio '[Mn L₃-M₅ + 13 others] = -0.03296 ± 0.00045' is more than 3σ negative.
#
#
# Quantification results:
Name,Element,Z,A,C[z],U[C[z]],N[z]],U[N[z]],A[z],U[A[z]]
SPI MM1 Andradite[3][all],O,8,15.999,0.37097,0.04438,0.36886,0.02785,0.58024,0.02914
SPI MM1 Andradite[3][all],Mg,12,24.305,0.00015,0.00003,0.00015,0.00003,0.00016,0.00003
SPI MM1 Andradite[3][all],Al,13,26.9815384,0.02990,0.00013,0.02973,0.00132,0.02773,0.00193
SPI MM1 Andradite[3][all],Si,14,28.085,0.17296,0.00051,0.17198,0.00760,0.15411,0.01071
SPI MM1 Andradite[3][all],Ca,20,40.078,0.25120,0.00018,0.24978,0.01102,0.15685,0.01089
SPI MM1 Andradite[3][all],Ti,22,47.867,0.00000,0.00002,0.00000,0.00002,0.00000,0.00001
SPI MM1 Andradite[3][all],Mn,25,54.938043,0.00327,0.00004,0.00325,0.00015,0.00149,0.00010
SPI MM1 Andradite[3][all],Fe,26,55.845,0.17725,0.00013,0.17625,0.00778,0.07943,0.00551
# Notes
#	Analytical total: 1.006 ± 0.044
#	Residual written to SPI MM1 Andradite[3][4][residual].msa.
#
# Spectrum
#	SPI MM1 Andradite[4][all]['SPI MM1 Andradite[4][4].msa']
#
# Fit Warnings
#	Removing Ti from the fit and re-fitting (threshold = 0.0σ).
#	The k-ratio '[Mn L₃-M₅ + 13 others] = -0.03270 ± 0.00045' is more than 3σ negative.
#
#
# Quantification results:
Name,Element,Z,A,C[z],U[C[z]],N[z]],U[N[z]],A[z],U[A[z]]
SPI MM1 Andradite[4][all],O,8,15.999,0.37965,0.04635,0.37919,0.02874,0.59219,0.02949
SPI MM1 Andradite[4][all],Mg,12,24.305,0.00026,0.00003,0.00026,0.00003,0.00027,0.00004
SPI MM1 Andradite[4][all],Al,13,26.9815384,0.02682,0.00012,0.02679,0.00125,0.02481,0.00180
SPI MM1 Andradite[4][all],Si,14,28.085,0.15936,0.00047,0.15917,0.00738,0.14161,0.01024
SPI MM1 Andradite[4][all],Ca,20,40.078,0.26543,0.00018,0.26511,0.01227,0.16528,0.01195
SPI MM1 Andradite[4][all],Ti,22,47.867,0.00000,0.00002,0.00000,0.00002,0.00000,0.00001
SPI MM1 Andradite[4][all],Mn,25,54.938043,0.00305,0.00004,0.00304,0.00015,0.00138,0.00010
SPI MM1 Andradite[4][all],Fe,26,55.845,0.16665,0.00013,0.16645,0.00771,0.07447,0.00538
# Notes
#	Analytical total: 1.001 ± 0.046
#	Residual written to SPI MM1 Andradite[4][4][residual].msa.
#
# Spectrum
#	SPI MM1 Andradite[5][all]['SPI MM1 Andradite[5][4].msa']
#
# Fit Warnings
#	Removing Ti from the fit and re-fitting (threshold = 0.0σ).
#	The k-ratio '[Mn L₃-M₅ + 13 others] = -0.03466 ± 0.00045' is more than 3σ negative.
#
#
# Quantification results:
Name,Element,Z,A,C[z],U[C[z]],N[z]],U[N[z]],A[z],U[A[z]]
SPI MM1 Andradite[5][all],O,8,15.999,0.36933,0.04426,0.36710,0.02785,0.57963,0.02920
SPI MM1 Andradite[5][all],Mg,12,24.305,0.00025,0.00003,0.00025,0.00003,0.00026,0.00004
SPI MM1 Andradite[5][all],Al,13,26.9815384,0.02680,0.00012,0.02664,0.00118,0.02494,0.00174
SPI MM1 Andradite[5][all],Si,14,28.085,0.17240,0.00051,0.17136,0.00755,0.15413,0.01071
SPI MM1 Andradite[5][all],Ca,20,40.078,0.25105,0.00018,0.24954,0.01098,0.15728,0.01093
SPI MM1 Andradite[5][all],Ti,22,47.867,0.00000,0.00002,0.00000,0.00002,0.00000,0.00001
SPI MM1 Andradite[5][all],Mn,25,54.938043,0.00300,0.00004,0.00298,0.00014,0.00137,0.00010
SPI MM1 Andradite[5][all],Fe,26,55.845,0.18324,0.00013,0.18214,0.00801,0.08239,0.00572
# Notes
#	Analytical total: 1.006 ± 0.044
#	Residual written to SPI MM1 Andradite[5][4][residual].msa.
#
# Spectrum
#	SPI MM1 Andradite[6][all]['SPI MM1 Andradite[6][4].msa']
#
# Fit Warnings
#	Removing Ti from the fit and re-fitting (threshold = 0.0σ).
#	The k-ratio '[Mn L₃-M₅ + 13 others] = -0.03192 ± 0.00045' is more than 3σ negative.
#
#
# Quantification results:
Name,Element,Z,A,C[z],U[C[z]],N[z]],U[N[z]],A[z],U[A[z]]
SPI MM1 Andradite[6][all],O,8,15.999,0.36969,0.04433,0.36704,0.02786,0.58011,0.02921
SPI MM1 Andradite[6][all],Mg,12,24.305,0.00017,0.00003,0.00017,0.00003,0.00018,0.00004
SPI MM1 Andradite[6][all],Al,13,26.9815384,0.02571,0.00011,0.02553,0.00113,0.02393,0.00167
SPI MM1 Andradite[6][all],Si,14,28.085,0.17208,0.00051,0.17084,0.00753,0.15382,0.01071
SPI MM1 Andradite[6][all],Ca,20,40.078,0.25064,0.00018,0.24884,0.01095,0.15700,0.01092
SPI MM1 Andradite[6][all],Ti,22,47.867,0.00000,0.00002,0.00000,0.00002,0.00000,0.00001
SPI MM1 Andradite[6][all],Mn,25,54.938043,0.00294,0.00004,0.00292,0.00013,0.00134,0.00009
SPI MM1 Andradite[6][all],Fe,26,55.845,0.18600,0.00013,0.18466,0.00813,0.08362,0.00582
# Notes
#	Analytical total: 1.007 ± 0.044
#	Residual written to SPI MM1 Andradite[6][4][residual].msa.
#
# Spectrum
#	SPI MM1 Andradite[7][all]['SPI MM1 Andradite[7][4].msa']
#
# Fit Warnings
#	Removing Ti from the fit and re-fitting (threshold = 0.0σ).
#	The k-ratio '[Mn L₃-M₅ + 13 others] = -0.03411 ± 0.00045' is more than 3σ negative.
#
#
# Quantification results:
Name,Element,Z,A,C[z],U[C[z]],N[z]],U[N[z]],A[z],U[A[z]]
SPI MM1 Andradite[7][all],O,8,15.999,0.36806,0.04413,0.36648,0.02784,0.57991,0.02921
SPI MM1 Andradite[7][all],Mg,12,24.305,0.00003,0.00003,0.00003,0.00003,0.00004,0.00003
SPI MM1 Andradite[7][all],Al,13,26.9815384,0.02439,0.00011,0.02428,0.00107,0.02278,0.00159
SPI MM1 Andradite[7][all],Si,14,28.085,0.17165,0.00051,0.17091,0.00752,0.15407,0.01072
SPI MM1 Andradite[7][all],Ca,20,40.078,0.25050,0.00018,0.24942,0.01096,0.15756,0.01096
SPI MM1 Andradite[7][all],Ti,22,47.867,0.00000,0.00002,0.00000,0.00002,0.00000,0.00001
SPI MM1 Andradite[7][all],Mn,25,54.938043,0.00295,0.00004,0.00294,0.00013,0.00135,0.00010
SPI MM1 Andradite[7][all],Fe,26,55.845,0.18673,0.00013,0.18593,0.00817,0.08429,0.00586
# Notes
#	Analytical total: 1.004 ± 0.044
#	Residual written to SPI MM1 Andradite[7][4][residual].msa.
#
# Spectrum
#	Sum[8 spectra]['Sum spectrum']
#
# Fit Warnings
#	Removing Ti from the fit and re-fitting (threshold = 0.0σ).
#	The k-ratio '[Mn L₃-M₅ + 13 others] = -0.03281 ± 0.00016' is more than 3σ negative.
#
#
# Quantification results:
Name,Element,Z,A,C[z],U[C[z]],N[z]],U[N[z]],A[z],U[A[z]]
Sum[8 spectra],O,8,15.999,0.37009,0.04467,0.37098,0.02816,0.58423,0.02932
Sum[8 spectra],Mg,12,24.305,0.00019,0.00001,0.00019,0.00001,0.00019,0.00002
Sum[8 spectra],Al,13,26.9815384,0.02554,0.00010,0.02561,0.00115,0.02391,0.00169
Sum[8 spectra],Si,14,28.085,0.16486,0.00048,0.16525,0.00741,0.14825,0.01046
Sum[8 spectra],Ca,20,40.078,0.25738,0.00016,0.25800,0.01155,0.16219,0.01144
Sum[8 spectra],Ti,22,47.867,0.00000,0.00001,0.00000,0.00001,0.00000,0.00000
Sum[8 spectra],Mn,25,54.938043,0.00301,0.00001,0.00301,0.00014,0.00138,0.00010
Sum[8 spectra],Fe,26,55.845,0.17654,0.00009,0.17697,0.00792,0.07984,0.00563
# Notes
#	Analytical total: 0.998 ± 0.045
#

File: N132962/Quantification/MMM1/barite.csv
# Configuration
#	Username: nritchie
#	Timestamp: 2025-09-17 15:05:56.448337200 -04:00
#	Application: spex v0.0.110
#	References: `N132962 20 keV` revision 365 - 2025-09-15 15:44:22 -04:00
#
# Configuration Warnings
#	None
#
# Spectrum
#	SPI MM1 Barite[0][all]['SPI MM1 Barite[0][4].msa']
#
# Fit Warnings
#	None
#
#
# Quantification results:
Name,Element,Z,A,C[z],U[C[z]],N[z]],U[N[z]],A[z],U[A[z]]
SPI MM1 Barite[0][all],O,8,15.999,0.26460,0.01678,0.26685,0.01241,0.66002,0.01423
SPI MM1 Barite[0][all],S,16,32.06,0.13489,0.00052,0.13604,0.00235,0.16792,0.00705
SPI MM1 Barite[0][all],Ba,56,137.327,0.59207,0.00100,0.59711,0.01011,0.17206,0.00720
# Notes
#	Analytical total: 0.992 ± 0.017
#	Residual written to SPI MM1 Barite[0][4][residual].msa.
#
# Spectrum
#	SPI MM1 Barite[1][all]['SPI MM1 Barite[1][4].msa']
#
# Fit Warnings
#	None
#
#
# Quantification results:
Name,Element,Z,A,C[z],U[C[z]],N[z]],U[N[z]],A[z],U[A[z]]
SPI MM1 Barite[1][all],O,8,15.999,0.26508,0.01681,0.26724,0.01242,0.66063,0.01422
SPI MM1 Barite[1][all],S,16,32.06,0.13461,0.00052,0.13570,0.00235,0.16741,0.00703
SPI MM1 Barite[1][all],Ba,56,137.327,0.59223,0.00100,0.59706,0.01013,0.17196,0.00721
# Notes
#	Analytical total: 0.992 ± 0.017
#	Residual written to SPI MM1 Barite[1][4][residual].msa.
#
# Spectrum
#	SPI MM1 Barite[2][all]['SPI MM1 Barite[2][4].msa']
#
# Fit Warnings
#	None
#
#
# Quantification results:
Name,Element,Z,A,C[z],U[C[z]],N[z]],U[N[z]],A[z],U[A[z]]
SPI MM1 Barite[2][all],O,8,15.999,0.26311,0.01666,0.26591,0.01236,0.65904,0.01423
SPI MM1 Barite[2][all],S,16,32.06,0.13464,0.00052,0.13607,0.00234,0.16829,0.00704
SPI MM1 Barite[2][all],Ba,56,137.327,0.59173,0.00099,0.59802,0.01008,0.17267,0.00721
# Notes
#	Analytical total: 0.989 ± 0.017
#	Residual written to SPI MM1 Barite[2][4][residual].msa.
#
# Spectrum
#	SPI MM1 Barite[3][all]['SPI MM1 Barite[3][4].msa']
#
# Fit Warnings
#	None
#
#
# Quantification results:
Name,Element,Z,A,C[z],U[C[z]],N[z]],U[N[z]],A[z],U[A[z]]
SPI MM1 Barite[3][all],O,8,15.999,0.26400,0.01674,0.26626,0.01239,0.65943,0.01425
SPI MM1 Barite[3][all],S,16,32.06,0.13486,0.00052,0.13601,0.00234,0.16810,0.00705
SPI MM1 Barite[3][all],Ba,56,137.327,0.59264,0.00100,0.59772,0.01011,0.17246,0.00722
# Notes
#	Analytical total: 0.991 ± 0.017
#	Residual written to SPI MM1 Barite[3][4][residual].msa.
#
# Spectrum
#	SPI MM1 Barite[4][all]['SPI MM1 Barite[4][4].msa']
#
# Fit Warnings
#	None
#
#
# Quantification results:
Name,Element,Z,A,C[z],U[C[z]],N[z]],U[N[z]],A[z],U[A[z]]
SPI MM1 Barite[4][all],O,8,15.999,0.26444,0.01676,0.26685,0.01240,0.66014,0.01422
SPI MM1 Barite[4][all],S,16,32.06,0.13462,0.00052,0.13585,0.00234,0.16771,0.00704
SPI MM1 Barite[4][all],Ba,56,137.327,0.59189,0.00100,0.59730,0.01011,0.17214,0.00721
# Notes
#	Analytical total: 0.991 ± 0.017
#	Residual written to SPI MM1 Barite[4][4][residual].msa.
#
# Spectrum
#	SPI MM1 Barite[5][all]['SPI MM1 Barite[5][4].msa']
#
# Fit Warnings
#	None
#
#
# Quantification results:
Name,Element,Z,A,C[z],U[C[z]],N[z]],U[N[z]],A[z],U[A[z]]
SPI MM1 Barite[5][all],O,8,15.999,0.26371,0.01671,0.26623,0.01238,0.65954,0.01424
SPI MM1 Barite[5][all],S,16,32.06,0.13451,0.00052,0.13580,0.00234,0.16788,0.00704
SPI MM1 Barite[5][all],Ba,56,137.327,0.59231,0.00100,0.59797,0.01010,0.17258,0.00722
# Notes
#	Analytical total: 0.991 ± 0.017
#	Residual written to SPI MM1 Barite[5][4][residual].msa.
#
# Spectrum
#	SPI MM1 Barite[6][all]['SPI MM1 Barite[6][4].msa']
#
# Fit Warnings
#	None
#
#
# Quantification results:
Name,Element,Z,A,C[z],U[C[z]],N[z]],U[N[z]],A[z],U[A[z]]
SPI MM1 Barite[6][all],O,8,15.999,0.26340,0.01669,0.26604,0.01237,0.65932,0.01424
SPI MM1 Barite[6][all],S,16,32.06,0.13449,0.00052,0.13583,0.00234,0.16799,0.00704
SPI MM1 Barite[6][all],Ba,56,137.327,0.59220,0.00100,0.59813,0.01009,0.17269,0.00722
# Notes
#	Analytical total: 0.990 ± 0.017
#	Residual written to SPI MM1 Barite[6][4][residual].msa.
#
# Spectrum
#	SPI MM1 Barite[7][all]['SPI MM1 Barite[7][4].msa']
#
# Fit Warnings
#	None
#
#
# Quantification results:
Name,Element,Z,A,C[z],U[C[z]],N[z]],U[N[z]],A[z],U[A[z]]
SPI MM1 Barite[7][all],O,8,15.999,0.26405,0.01674,0.26638,0.01239,0.65973,0.01424
SPI MM1 Barite[7][all],S,16,32.06,0.13455,0.00052,0.13574,0.00234,0.16776,0.00704
SPI MM1 Barite[7][all],Ba,56,137.327,0.59263,0.00100,0.59788,0.01011,0.17251,0.00722
# Notes
#	Analytical total: 0.991 ± 0.017
#	Residual written to SPI MM1 Barite[7][4][residual].msa.
#
# Spectrum
#	Sum[8 spectra]['Sum spectrum']
#
# Fit Warnings
#	None
#
#
# Quantification results:
Name,Element,Z,A,C[z],U[C[z]],N[z]],U[N[z]],A[z],U[A[z]]
Sum[8 spectra],O,8,15.999,0.26405,0.01673,0.26647,0.01239,0.65973,0.01423
Sum[8 spectra],S,16,32.06,0.13465,0.00051,0.13588,0.00234,0.16788,0.00704
Sum[8 spectra],Ba,56,137.327,0.59221,0.00094,0.59765,0.01010,0.17239,0.00721
# Notes
#	Analytical total: 0.991 ± 0.017
#

File: N132962/Quantification/MMM1/benitiote.csv
# Configuration
#	Username: nritchie
#	Timestamp: 2025-09-17 15:05:56.893806700 -04:00
#	Application: spex v0.0.110
#	References: `N132962 20 keV` revision 365 - 2025-09-15 15:44:22 -04:00
#
# Configuration Warnings
#	None
#
# Spectrum
#	SPI MM1 Benitoite[0][all]['SPI MM1 Benitoite[0][4].msa']
#
# Fit Warnings
#	None
#
#
# Quantification results:
Name,Element,Z,A,C[z],U[C[z]],N[z]],U[N[z]],A[z],U[A[z]]
SPI MM1 Benitoite[0][all],O,8,15.999,0.36012,0.05547,0.35361,0.03521,0.65193,0.03496
SPI MM1 Benitoite[0][all],Na,11,22.98976928,0.00021,0.00005,0.00021,0.00005,0.00027,0.00007
SPI MM1 Benitoite[0][all],Si,14,28.085,0.19834,0.00087,0.19475,0.01063,0.20454,0.02055
SPI MM1 Benitoite[0][all],Ti,22,47.867,0.11746,0.00014,0.11533,0.00628,0.07107,0.00714
SPI MM1 Benitoite[0][all],Ba,56,137.327,0.34229,0.00035,0.33610,0.01831,0.07219,0.00725
# Notes
#	Analytical total: 1.018 ± 0.055
#	Residual written to SPI MM1 Benitoite[0][4][residual].msa.
#
# Spectrum
#	SPI MM1 Benitoite[1][all]['SPI MM1 Benitoite[1][4].msa']
#
# Fit Warnings
#	None
#
#
# Quantification results:
Name,Element,Z,A,C[z],U[C[z]],N[z]],U[N[z]],A[z],U[A[z]]
SPI MM1 Benitoite[1][all],O,8,15.999,0.35934,0.05485,0.35263,0.03485,0.65136,0.03467
SPI MM1 Benitoite[1][all],Na,11,22.98976928,0.00016,0.00005,0.00016,0.00005,0.00020,0.00007
SPI MM1 Benitoite[1][all],Si,14,28.085,0.19892,0.00088,0.19520,0.01053,0.20540,0.02044
SPI MM1 Benitoite[1][all],Ti,22,47.867,0.11595,0.00014,0.11379,0.00613,0.07025,0.00699
SPI MM1 Benitoite[1][all],Ba,56,137.327,0.34467,0.00035,0.33823,0.01821,0.07279,0.00724
# Notes
#	Analytical total: 1.019 ± 0.055
#	Residual written to SPI MM1 Benitoite[1][4][residual].msa.
#
# Spectrum
#	SPI MM1 Benitoite[2][all]['SPI MM1 Benitoite[2][4].msa']
#
# Fit Warnings
#	None
#
#
# Quantification results:
Name,Element,Z,A,C[z],U[C[z]],N[z]],U[N[z]],A[z],U[A[z]]
SPI MM1 Benitoite[2][all],O,8,15.999,0.36037,0.05543,0.35349,0.03515,0.65157,0.03492
SPI MM1 Benitoite[2][all],Na,11,22.98976928,0.00026,0.00005,0.00025,0.00005,0.00032,0.00007
SPI MM1 Benitoite[2][all],Si,14,28.085,0.19919,0.00088,0.19539,0.01065,0.20517,0.02057
SPI MM1 Benitoite[2][all],Ti,22,47.867,0.11715,0.00014,0.11491,0.00625,0.07080,0.00710
SPI MM1 Benitoite[2][all],Ba,56,137.327,0.34249,0.00035,0.33595,0.01827,0.07214,0.00723
# Notes
#	Analytical total: 1.019 ± 0.055
#	Residual written to SPI MM1 Benitoite[2][4][residual].msa.
#
# Spectrum
#	SPI MM1 Benitoite[3][all]['SPI MM1 Benitoite[3][4].msa']
#
# Fit Warnings
#	None
#
#
# Quantification results:
Name,Element,Z,A,C[z],U[C[z]],N[z]],U[N[z]],A[z],U[A[z]]
SPI MM1 Benitoite[3][all],O,8,15.999,0.35815,0.05476,0.35299,0.03492,0.65149,0.03472
SPI MM1 Benitoite[3][all],Na,11,22.98976928,0.00014,0.00005,0.00014,0.00005,0.00018,0.00007
SPI MM1 Benitoite[3][all],Si,14,28.085,0.19791,0.00087,0.19506,0.01055,0.20508,0.02044
SPI MM1 Benitoite[3][all],Ti,22,47.867,0.11639,0.00014,0.11472,0.00619,0.07077,0.00705
SPI MM1 Benitoite[3][all],Ba,56,137.327,0.34201,0.00035,0.33709,0.01820,0.07248,0.00722
# Notes
#	Analytical total: 1.015 ± 0.055
#	Residual written to SPI MM1 Benitoite[3][4][residual].msa.
#
# Spectrum
#	SPI MM1 Benitoite[4][all]['SPI MM1 Benitoite[4][4].msa']
#
# Fit Warnings
#	None
#
#
# Quantification results:
Name,Element,Z,A,C[z],U[C[z]],N[z]],U[N[z]],A[z],U[A[z]]
SPI MM1 Benitoite[4][all],O,8,15.999,0.35939,0.05504,0.35336,0.03499,0.65136,0.03478
SPI MM1 Benitoite[4][all],Na,11,22.98976928,0.00050,0.00005,0.00049,0.00006,0.00063,0.00009
SPI MM1 Benitoite[4][all],Si,14,28.085,0.19877,0.00087,0.19544,0.01060,0.20523,0.02048
SPI MM1 Benitoite[4][all],Ti,22,47.867,0.11653,0.00014,0.11457,0.00620,0.07059,0.00704
SPI MM1 Benitoite[4][all],Ba,56,137.327,0.34188,0.00035,0.33614,0.01819,0.07219,0.00720
# Notes
#	Analytical total: 1.017 ± 0.055
#	Residual written to SPI MM1 Benitoite[4][4][residual].msa.
#
# Spectrum
#	SPI MM1 Benitoite[5][all]['SPI MM1 Benitoite[5][4].msa']
#
# Fit Warnings
#	None
#
#
# Quantification results:
Name,Element,Z,A,C[z],U[C[z]],N[z]],U[N[z]],A[z],U[A[z]]
SPI MM1 Benitoite[5][all],O,8,15.999,0.35981,0.05525,0.35408,0.03512,0.65203,0.03484
SPI MM1 Benitoite[5][all],Na,11,22.98976928,0.00053,0.00005,0.00053,0.00006,0.00067,0.00009
SPI MM1 Benitoite[5][all],Si,14,28.085,0.19809,0.00087,0.19493,0.01062,0.20449,0.02049
SPI MM1 Benitoite[5][all],Ti,22,47.867,0.11699,0.00014,0.11512,0.00626,0.07086,0.00710
SPI MM1 Benitoite[5][all],Ba,56,137.327,0.34077,0.00035,0.33534,0.01824,0.07194,0.00720
# Notes
#	Analytical total: 1.016 ± 0.055
#	Residual written to SPI MM1 Benitoite[5][4][residual].msa.
#
# Spectrum
#	SPI MM1 Benitoite[6][all]['SPI MM1 Benitoite[6][4].msa']
#
# Fit Warnings
#	None
#
#
# Quantification results:
Name,Element,Z,A,C[z],U[C[z]],N[z]],U[N[z]],A[z],U[A[z]]
SPI MM1 Benitoite[6][all],O,8,15.999,0.35869,0.05481,0.35310,0.03491,0.65145,0.03470
SPI MM1 Benitoite[6][all],Na,11,22.98976928,0.00035,0.00005,0.00035,0.00005,0.00045,0.00008
SPI MM1 Benitoite[6][all],Si,14,28.085,0.19823,0.00087,0.19514,0.01055,0.20509,0.02043
SPI MM1 Benitoite[6][all],Ti,22,47.867,0.11627,0.00014,0.11446,0.00618,0.07058,0.00703
SPI MM1 Benitoite[6][all],Ba,56,137.327,0.34228,0.00035,0.33695,0.01819,0.07242,0.00721
# Notes
#	Analytical total: 1.016 ± 0.055
#	Residual written to SPI MM1 Benitoite[6][4][residual].msa.
#
# Spectrum
#	SPI MM1 Benitoite[7][all]['SPI MM1 Benitoite[7][4].msa']
#
# Fit Warnings
#	None
#
#
# Quantification results:
Name,Element,Z,A,C[z],U[C[z]],N[z]],U[N[z]],A[z],U[A[z]]
SPI MM1 Benitoite[7][all],O,8,15.999,0.35858,0.05470,0.35345,0.03487,0.65188,0.03463
SPI MM1 Benitoite[7][all],Na,11,22.98976928,0.00024,0.00005,0.00023,0.00005,0.00030,0.00007
SPI MM1 Benitoite[7][all],Si,14,28.085,0.19789,0.00087,0.19506,0.01054,0.20494,0.02039
SPI MM1 Benitoite[7][all],Ti,22,47.867,0.11602,0.00014,0.11436,0.00617,0.07049,0.00701
SPI MM1 Benitoite[7][all],Ba,56,137.327,0.34178,0.00035,0.33689,0.01817,0.07239,0.00720
# Notes
#	Analytical total: 1.014 ± 0.055
#	Residual written to SPI MM1 Benitoite[7][4][residual].msa.
#
# Spectrum
#	Sum[8 spectra]['Sum spectrum']
#
# Fit Warnings
#	None
#
#
# Quantification results:
Name,Element,Z,A,C[z],U[C[z]],N[z]],U[N[z]],A[z],U[A[z]]
Sum[8 spectra],O,8,15.999,0.35927,0.05504,0.35331,0.03500,0.65161,0.03478
Sum[8 spectra],Na,11,22.98976928,0.00030,0.00002,0.00029,0.00002,0.00038,0.00004
Sum[8 spectra],Si,14,28.085,0.19842,0.00087,0.19513,0.01058,0.20501,0.02048
Sum[8 spectra],Ti,22,47.867,0.11659,0.00009,0.11466,0.00621,0.07068,0.00706
Sum[8 spectra],Ba,56,137.327,0.34228,0.00019,0.33660,0.01822,0.07232,0.00722
# Notes
#	Analytical total: 1.017 ± 0.055
#

File: N132962/Quantification/MMM1/calcite.csv
# Configuration
#	Username: nritchie
#	Timestamp: 2025-09-17 15:05:57.778455700 -04:00
#	Application: spex v0.0.110
#	References: `N132962 20 keV` revision 365 - 2025-09-15 15:44:22 -04:00
#
# Configuration Warnings
#	None
#
# Spectrum
#	SPI MM1 Calcite[0][all]['SPI MM1 Calcite[0][4].msa']
#
# Fit Warnings
#	Removing Sr from the fit and re-fitting (threshold = 0.0σ).
#
#
# Quantification results:
Name,Element,Z,A,C[z],U[C[z]],N[z]],U[N[z]],A[z],U[A[z]]
SPI MM1 Calcite[0][all],C,6,12.011,0.13265,0.03408,0.13543,0.03081,0.22888,0.04752
SPI MM1 Calcite[0][all],O,8,15.999,0.42815,0.04796,0.43712,0.03148,0.55462,0.04277
SPI MM1 Calcite[0][all],Ca,20,40.078,0.41868,0.00018,0.42745,0.02568,0.21650,0.01852
SPI MM1 Calcite[0][all],Sr,38,87.62,0.00000,0.00007,0.00000,0.00007,0.00000,0.00002
# Notes
#	Analytical total: 0.979 ± 0.059
#	Residual written to SPI MM1 Calcite[0][4][residual].msa.
#
# Spectrum
#	SPI MM1 Calcite[1][all]['SPI MM1 Calcite[1][4].msa']
#
# Fit Warnings
#	Removing Sr from the fit and re-fitting (threshold = 0.0σ).
#
#
# Quantification results:
Name,Element,Z,A,C[z],U[C[z]],N[z]],U[N[z]],A[z],U[A[z]]
SPI MM1 Calcite[1][all],C,6,12.011,0.13098,0.03369,0.13375,0.03051,0.22637,0.04720
SPI MM1 Calcite[1][all],O,8,15.999,0.42881,0.04811,0.43789,0.03146,0.55637,0.04262
SPI MM1 Calcite[1][all],Ca,20,40.078,0.41948,0.00018,0.42836,0.02569,0.21727,0.01855
SPI MM1 Calcite[1][all],Sr,38,87.62,0.00000,0.00007,0.00000,0.00007,0.00000,0.00002
# Notes
#	Analytical total: 0.979 ± 0.059
#	Residual written to SPI MM1 Calcite[1][4][residual].msa.
#
# Spectrum
#	SPI MM1 Calcite[2][all]['SPI MM1 Calcite[2][4].msa']
#
# Fit Warnings
#	Removing Sr from the fit and re-fitting (threshold = 0.0σ).
#
#
# Quantification results:
Name,Element,Z,A,C[z],U[C[z]],N[z]],U[N[z]],A[z],U[A[z]]
SPI MM1 Calcite[2][all],C,6,12.011,0.13420,0.03476,0.13449,0.03090,0.22673,0.04765
SPI MM1 Calcite[2][all],O,8,15.999,0.44090,0.05022,0.44187,0.03203,0.55924,0.04321
SPI MM1 Calcite[2][all],Ca,20,40.078,0.42270,0.00018,0.42363,0.02593,0.21403,0.01854
SPI MM1 Calcite[2][all],Sr,38,87.62,0.00000,0.00007,0.00000,0.00007,0.00000,0.00002
# Notes
#	Analytical total: 0.998 ± 0.061
#	Residual written to SPI MM1 Calcite[2][4][residual].msa.
#
# Spectrum
#	SPI MM1 Calcite[3][all]['SPI MM1 Calcite[3][4].msa']
#
# Fit Warnings
#	Removing Sr from the fit and re-fitting (threshold = 0.0σ).
#
#
# Quantification results:
Name,Element,Z,A,C[z],U[C[z]],N[z]],U[N[z]],A[z],U[A[z]]
SPI MM1 Calcite[3][all],C,6,12.011,0.13481,0.03492,0.13500,0.03100,0.22760,0.04778
SPI MM1 Calcite[3][all],O,8,15.999,0.44038,0.05019,0.44101,0.03205,0.55817,0.04328
SPI MM1 Calcite[3][all],Ca,20,40.078,0.42339,0.00018,0.42399,0.02596,0.21422,0.01858
SPI MM1 Calcite[3][all],Sr,38,87.62,0.00000,0.00007,0.00000,0.00007,0.00000,0.00002
# Notes
#	Analytical total: 0.999 ± 0.061
#	Residual written to SPI MM1 Calcite[3][4][residual].msa.
#
# Spectrum
#	SPI MM1 Calcite[4][all]['SPI MM1 Calcite[4][4].msa']
#
# Fit Warnings
#	Removing Sr from the fit and re-fitting (threshold = 0.0σ).
#
#
# Quantification results:
Name,Element,Z,A,C[z],U[C[z]],N[z]],U[N[z]],A[z],U[A[z]]
SPI MM1 Calcite[4][all],C,6,12.011,0.13256,0.03428,0.13358,0.03067,0.22555,0.04738
SPI MM1 Calcite[4][all],O,8,15.999,0.43787,0.04969,0.44123,0.03186,0.55930,0.04297
SPI MM1 Calcite[4][all],Ca,20,40.078,0.42195,0.00018,0.42519,0.02586,0.21515,0.01855
SPI MM1 Calcite[4][all],Sr,38,87.62,0.00000,0.00007,0.00000,0.00007,0.00000,0.00002
# Notes
#	Analytical total: 0.992 ± 0.060
#	Residual written to SPI MM1 Calcite[4][4][residual].msa.
#
# Spectrum
#	SPI MM1 Calcite[5][all]['SPI MM1 Calcite[5][4].msa']
#
# Fit Warnings
#	Removing Sr from the fit and re-fitting (threshold = 0.0σ).
#
#
# Quantification results:
Name,Element,Z,A,C[z],U[C[z]],N[z]],U[N[z]],A[z],U[A[z]]
SPI MM1 Calcite[5][all],C,6,12.011,0.13319,0.03442,0.13430,0.03078,0.22678,0.04753
SPI MM1 Calcite[5][all],O,8,15.999,0.43637,0.04947,0.44002,0.03184,0.55780,0.04302
SPI MM1 Calcite[5][all],Ca,20,40.078,0.42215,0.00018,0.42568,0.02587,0.21542,0.01857
SPI MM1 Calcite[5][all],Sr,38,87.62,0.00000,0.00007,0.00000,0.00007,0.00000,0.00002
# Notes
#	Analytical total: 0.992 ± 0.060
#	Residual written to SPI MM1 Calcite[5][4][residual].msa.
#
# Spectrum
#	SPI MM1 Calcite[6][all]['SPI MM1 Calcite[6][4].msa']
#
# Fit Warnings
#	Removing Sr from the fit and re-fitting (threshold = 0.0σ).
#
#
# Quantification results:
Name,Element,Z,A,C[z],U[C[z]],N[z]],U[N[z]],A[z],U[A[z]]
SPI MM1 Calcite[6][all],C,6,12.011,0.13363,0.03461,0.13401,0.03081,0.22611,0.04756
SPI MM1 Calcite[6][all],O,8,15.999,0.44028,0.05016,0.44153,0.03200,0.55926,0.04315
SPI MM1 Calcite[6][all],Ca,20,40.078,0.42325,0.00018,0.42446,0.02594,0.21462,0.01858
SPI MM1 Calcite[6][all],Sr,38,87.62,0.00000,0.00007,0.00000,0.00007,0.00000,0.00002
# Notes
#	Analytical total: 0.997 ± 0.061
#	Residual written to SPI MM1 Calcite[6][4][residual].msa.
#
# Spectrum
#	SPI MM1 Calcite[7][all]['SPI MM1 Calcite[7][4].msa']
#
# Fit Warnings
#	Removing Sr from the fit and re-fitting (threshold = 0.0σ).
#
#
# Quantification results:
Name,Element,Z,A,C[z],U[C[z]],N[z]],U[N[z]],A[z],U[A[z]]
SPI MM1 Calcite[7][all],C,6,12.011,0.13379,0.03462,0.13444,0.03085,0.22689,0.04762
SPI MM1 Calcite[7][all],O,8,15.999,0.43837,0.04985,0.44049,0.03194,0.55811,0.04313
SPI MM1 Calcite[7][all],Ca,20,40.078,0.42302,0.00018,0.42507,0.02592,0.21500,0.01859
SPI MM1 Calcite[7][all],Sr,38,87.62,0.00000,0.00007,0.00000,0.00007,0.00000,0.00002
# Notes
#	Analytical total: 0.995 ± 0.061
#	Residual written to SPI MM1 Calcite[7][4][residual].msa.
#
# Spectrum
#	Sum[8 spectra]['Sum spectrum']
#
# Fit Warnings
#	Removing Sr from the fit and re-fitting (threshold = 0.0σ).
#
#
# Quantification results:
Name,Element,Z,A,C[z],U[C[z]],N[z]],U[N[z]],A[z],U[A[z]]
Sum[8 spectra],C,6,12.011,0.13323,0.03442,0.13438,0.03079,0.22686,0.04753
Sum[8 spectra],O,8,15.999,0.43640,0.04945,0.44016,0.03183,0.55787,0.04302
Sum[8 spectra],Ca,20,40.078,0.42183,0.00013,0.42547,0.02586,0.21527,0.01856
Sum[8 spectra],Sr,38,87.62,0.00000,0.00003,0.00000,0.00003,0.00000,0.00001
# Notes
#	Analytical total: 0.991 ± 0.060
#

File: N132962/Quantification/MMM1/chalcopyrite.csv
# Configuration
#	Username: nritchie
#	Timestamp: 2025-09-17 15:05:58.488865 -04:00
#	Application: spex v0.0.110
#	References: `N132962 20 keV` revision 365 - 2025-09-15 15:44:22 -04:00
#
# Configuration Warnings
#	None
#
# Spectrum
#	SPI MM1 Chalcopyrite[0][all]['SPI MM1 Chalcopyrite[0][4].msa']
#
# Fit Warnings
#	None
#
#
# Quantification results:
Name,Element,Z,A,C[z],U[C[z]],N[z]],U[N[z]],A[z],U[A[z]]
SPI MM1 Chalcopyrite[0][all],S,16,32.06,0.34792,0.00083,0.34659,0.00055,0.49682,0.00061
SPI MM1 Chalcopyrite[0][all],Fe,26,55.845,0.30826,0.00018,0.30708,0.00029,0.25271,0.00032
SPI MM1 Chalcopyrite[0][all],Cu,29,63.54599999999999,0.34765,0.00024,0.34633,0.00033,0.25047,0.00033
# Notes
#	Analytical total: 1.00383 ± 0.00088
#	Residual written to SPI MM1 Chalcopyrite[0][4][residual].msa.
#
# Spectrum
#	SPI MM1 Chalcopyrite[1][all]['SPI MM1 Chalcopyrite[1][4].msa']
#
# Fit Warnings
#	None
#
#
# Quantification results:
Name,Element,Z,A,C[z],U[C[z]],N[z]],U[N[z]],A[z],U[A[z]]
SPI MM1 Chalcopyrite[1][all],S,16,32.06,0.30581,0.00070,0.33362,0.00052,0.48228,0.00058
SPI MM1 Chalcopyrite[1][all],Fe,26,55.845,0.28902,0.00016,0.31530,0.00028,0.26167,0.00031
SPI MM1 Chalcopyrite[1][all],Cu,29,63.54599999999999,0.32182,0.00022,0.35108,0.00031,0.25605,0.00031
# Notes
#	Analytical total: 0.91666 ± 0.00075
#	Residual written to SPI MM1 Chalcopyrite[1][4][residual].msa.
#
# Spectrum
#	SPI MM1 Chalcopyrite[2][all]['SPI MM1 Chalcopyrite[2][4].msa']
#
# Fit Warnings
#	None
#
#
# Quantification results:
Name,Element,Z,A,C[z],U[C[z]],N[z]],U[N[z]],A[z],U[A[z]]
SPI MM1 Chalcopyrite[2][all],S,16,32.06,0.34790,0.00083,0.34673,0.00055,0.49697,0.00061
SPI MM1 Chalcopyrite[2][all],Fe,26,55.845,0.30830,0.00018,0.30727,0.00029,0.25283,0.00032
SPI MM1 Chalcopyrite[2][all],Cu,29,63.54599999999999,0.34716,0.00024,0.34600,0.00033,0.25020,0.00032
# Notes
#	Analytical total: 1.00336 ± 0.00088
#	Residual written to SPI MM1 Chalcopyrite[2][4][residual].msa.
#
# Spectrum
#	SPI MM1 Chalcopyrite[3][all]['SPI MM1 Chalcopyrite[3][4].msa']
#
# Fit Warnings
#	None
#
#
# Quantification results:
Name,Element,Z,A,C[z],U[C[z]],N[z]],U[N[z]],A[z],U[A[z]]
SPI MM1 Chalcopyrite[3][all],S,16,32.06,0.34769,0.00083,0.34668,0.00055,0.49698,0.00061
SPI MM1 Chalcopyrite[3][all],Fe,26,55.845,0.30685,0.00018,0.30596,0.00029,0.25180,0.00032
SPI MM1 Chalcopyrite[3][all],Cu,29,63.54599999999999,0.34838,0.00024,0.34736,0.00033,0.25123,0.00033
# Notes
#	Analytical total: 1.00292 ± 0.00088
#	Residual written to SPI MM1 Chalcopyrite[3][4][residual].msa.
#
# Spectrum
#	SPI MM1 Chalcopyrite[4][all]['SPI MM1 Chalcopyrite[4][4].msa']
#
# Fit Warnings
#	None
#
#
# Quantification results:
Name,Element,Z,A,C[z],U[C[z]],N[z]],U[N[z]],A[z],U[A[z]]
SPI MM1 Chalcopyrite[4][all],S,16,32.06,0.34742,0.00083,0.34677,0.00055,0.49703,0.00061
SPI MM1 Chalcopyrite[4][all],Fe,26,55.845,0.30732,0.00018,0.30674,0.00029,0.25241,0.00032
SPI MM1 Chalcopyrite[4][all],Cu,29,63.54599999999999,0.34714,0.00024,0.34649,0.00033,0.25056,0.00033
# Notes
#	Analytical total: 1.00189 ± 0.00088
#	Residual written to SPI MM1 Chalcopyrite[4][4][residual].msa.
#
# Spectrum
#	SPI MM1 Chalcopyrite[5][all]['SPI MM1 Chalcopyrite[5][4].msa']
#
# Fit Warnings
#	None
#
#
# Quantification results:
Name,Element,Z,A,C[z],U[C[z]],N[z]],U[N[z]],A[z],U[A[z]]
SPI MM1 Chalcopyrite[5][all],S,16,32.06,0.34724,0.00083,0.34636,0.00055,0.49657,0.00061
SPI MM1 Chalcopyrite[5][all],Fe,26,55.845,0.30803,0.00018,0.30725,0.00029,0.25289,0.00032
SPI MM1 Chalcopyrite[5][all],Cu,29,63.54599999999999,0.34726,0.00024,0.34638,0.00033,0.25054,0.00033
# Notes
#	Analytical total: 1.00253 ± 0.00088
#	Residual written to SPI MM1 Chalcopyrite[5][4][residual].msa.
#
# Spectrum
#	SPI MM1 Chalcopyrite[6][all]['SPI MM1 Chalcopyrite[6][4].msa']
#
# Fit Warnings
#	None
#
#
# Quantification results:
Name,Element,Z,A,C[z],U[C[z]],N[z]],U[N[z]],A[z],U[A[z]]
SPI MM1 Chalcopyrite[6][all],S,16,32.06,0.34833,0.00083,0.34682,0.00055,0.49705,0.00061
SPI MM1 Chalcopyrite[6][all],Fe,26,55.845,0.30897,0.00018,0.30763,0.00029,0.25310,0.00032
SPI MM1 Chalcopyrite[6][all],Cu,29,63.54599999999999,0.34706,0.00024,0.34555,0.00033,0.24985,0.00032
# Notes
#	Analytical total: 1.00436 ± 0.00088
#	Residual written to SPI MM1 Chalcopyrite[6][4][residual].msa.
#
# Spectrum
#	SPI MM1 Chalcopyrite[7][all]['SPI MM1 Chalcopyrite[7][4].msa']
#
# Fit Warnings
#	None
#
#
# Quantification results:
Name,Element,Z,A,C[z],U[C[z]],N[z]],U[N[z]],A[z],U[A[z]]
SPI MM1 Chalcopyrite[7][all],S,16,32.06,0.34776,0.00083,0.34674,0.00055,0.49700,0.00061
SPI MM1 Chalcopyrite[7][all],Fe,26,55.845,0.30758,0.00018,0.30667,0.00029,0.25236,0.00032
SPI MM1 Chalcopyrite[7][all],Cu,29,63.54599999999999,0.34762,0.00024,0.34659,0.00033,0.25064,0.00033
# Notes
#	Analytical total: 1.00296 ± 0.00088
#	Residual written to SPI MM1 Chalcopyrite[7][4][residual].msa.
#
# Spectrum
#	Sum[8 spectra]['Sum spectrum']
#
# Fit Warnings
#	None
#
#
# Quantification results:
Name,Element,Z,A,C[z],U[C[z]],N[z]],U[N[z]],A[z],U[A[z]]
Sum[8 spectra],S,16,32.06,0.34252,0.00080,0.34516,0.00054,0.49524,0.00059
Sum[8 spectra],Fe,26,55.845,0.30555,0.00013,0.30791,0.00027,0.25362,0.00031
Sum[8 spectra],Cu,29,63.54599999999999,0.34427,0.00017,0.34693,0.00031,0.25114,0.00031
# Notes
#	Analytical total: 0.99234 ± 0.00083
#
