Repository: NicholasWMRitchie/spex_quant

# spex_quant
Spectral data for evaluating `spex`.  It contains both standard spectra and sample spectra.

 * N132962 represents the TESCAN MIRA4 with 4 silicon nitride window silicon drift detectors in 217 D113 at NIST Gaitherburg.
  * Reference set: "N132962 20 keV" built using 'n132962_20keV.bat' for 20 keV analyses

File: N132962/Quantification/20 keV/Glass Mount IIIB/NIST K1012.csv
Name,Element,Z,A,C[z],U[C[z]],N[z]],U[N[z]],A[z],U[A[z]]
'NIST K1012',O,8,15.999,0.39342,0.00000,0.39342,0.00000,0.60022,0.00000
'NIST K1012',Na,11,22.98976928,0.01484,0.00000,0.01484,0.00000,0.01575,0.00000
'NIST K1012',Mg,12,24.305,0.09046,0.00000,0.09046,0.00000,0.09085,0.00000
'NIST K1012',Al,13,26.9815384,0.07938,0.00000,0.07938,0.00000,0.07181,0.00000
'NIST K1012',Si,14,28.085,0.18699,0.00000,0.18699,0.00000,0.16251,0.00000
'NIST K1012',P,15,30.973761998,0.00628,0.00000,0.00628,0.00000,0.00495,0.00000
'NIST K1012',K,19,39.0983,0.01660,0.00000,0.01660,0.00000,0.01037,0.00000
'NIST K1012',Ca,20,40.078,0.00400,0.00000,0.00400,0.00000,0.00244,0.00000
'NIST K1012',Ga,31,69.723,0.01488,0.00000,0.01488,0.00000,0.00521,0.00000
'NIST K1012',Se,34,78.971,0.00712,0.00000,0.00712,0.00000,0.00220,0.00000
'NIST K1012',In,49,114.818,0.01654,0.00000,0.01654,0.00000,0.00352,0.00000
'NIST K1012',Cs,55,132.90545196,0.01886,0.00000,0.01886,0.00000,0.00346,0.00000
'NIST K1012',Ba,56,137.327,0.13434,0.00000,0.13434,0.00000,0.02388,0.00000
'NIST K1012',Ce,58,140.116,0.01628,0.00000,0.01628,0.00000,0.00284,0.00000

File: N132962/Quantification/20 keV/Glass Mount IIIB/NIST K1080.csv
Name,Element,Z,A,C[z],U[C[z]],N[z]],U[N[z]],A[z],U[A[z]]
'NIST K1080',Li,3,6.94,0.02787,0.00000,0.02787,0.00000,0.08871,0.00000
'NIST K1080',B,5,10.81,0.00622,0.00000,0.00622,0.00000,0.01270,0.00000
'NIST K1080',O,8,15.999,0.41646,0.00000,0.41646,0.00000,0.57497,0.00000
'NIST K1080',Mg,12,24.305,0.01206,0.00000,0.01206,0.00000,0.01096,0.00000
'NIST K1080',Al,13,26.9815384,0.07938,0.00000,0.07938,0.00000,0.06499,0.00000
'NIST K1080',Si,14,28.085,0.18699,0.00000,0.18699,0.00000,0.14706,0.00000
'NIST K1080',Ca,20,40.078,0.10720,0.00000,0.10720,0.00000,0.05908,0.00000
'NIST K1080',Ti,22,47.867,0.01199,0.00000,0.01199,0.00000,0.00553,0.00000
'NIST K1080',Sr,38,87.62,0.12684,0.00000,0.12684,0.00000,0.03198,0.00000
'NIST K1080',Zr,40,91.224,0.00740,0.00000,0.00740,0.00000,0.00179,0.00000
'NIST K1080',Lu,71,174.9668,0.01759,0.00000,0.01759,0.00000,0.00222,0.00000

File: N132962/Quantification/20 keV/Glass Mount IIIB/NIST K975.csv
Name,Element,Z,A,C[z],U[C[z]],N[z]],U[N[z]],A[z],U[A[z]]
'NIST K975',Li,3,6.94,0.01045,0.00000,0.01045,0.00000,0.03655,0.00000
'NIST K975',O,8,15.999,0.39661,0.00000,0.39653,0.00000,0.60166,0.00000
'NIST K975',Al,13,26.9815384,0.08923,0.00000,0.08921,0.00000,0.08026,0.00000
'NIST K975',Si,14,28.085,0.21017,0.00000,0.21013,0.00000,0.18163,0.00000
'NIST K975',K,19,39.0983,0.01868,0.00000,0.01867,0.00000,0.01159,0.00000
'NIST K975',Ca,20,40.078,0.06747,0.00000,0.06745,0.00000,0.04086,0.00000
'NIST K975',Rb,37,85.4678,0.02057,0.00000,0.02057,0.00000,0.00584,0.00000
'NIST K975',Sr,38,87.62,0.10054,0.00000,0.10052,0.00000,0.02785,0.00000
'NIST K975',Ag,47,107.8682,0.01043,0.00000,0.01042,0.00000,0.00235,0.00000
'NIST K975',Ce,58,140.116,0.01832,0.00000,0.01831,0.00000,0.00317,0.00000
'NIST K975',Tb,65,158.925354,0.01955,0.00000,0.01954,0.00000,0.00299,0.00000
'NIST K975',Yb,70,173.045,0.01976,0.00000,0.01976,0.00000,0.00277,0.00000
'NIST K975',Ta,73,180.94788,0.01843,0.00000,0.01842,0.00000,0.00247,0.00000
