Repository: NicholasWMRitchie/spex_quant

# spex_quant
Spectral data for evaluating `spex`.  It contains both standard spectra and sample spectra.

 * N132962 represents the TESCAN MIRA4 with 4 silicon nitride window silicon drift detectors in 217 D113 at NIST Gaitherburg.
  * Reference set: "N132962 20 keV" built using 'n132962_20keV.bat' for 20 keV analyses

File: N132962/Quantification/20 keV/Glass Mount IIIB/NIST K1010.csv
# Configuration:
#	Username: nwmr
#	Timestamp: 2025-09-20 16:35:20.292833783 -04:00
#	Application: spex v0.0.111
#	References: `N132962 20 keV` revision 353 - 2025-09-20 16:32:27 -04:00
#
# Configuration Warnings:
#	The Duane-Hunt (19.65 keV) for KCl std differs by more than 1 % from the beam energy (20.00 keV)!!
#	The Duane-Hunt (19.63 keV) for KBr std differs by more than 1 % from the beam energy (20.00 keV)!!
#	There are no suitable references for [Rb L₁-L₃; 0.0006>.
#	There are no suitable references for [Cs M₅-N₃ and 17 others; 0.9731>.
#	There are no suitable references for [Eu M₅-N₃ and 18 others; 0.9890>.
#
# Spectrum:
#	''NIST K1010'' standard for 'N132962' detector['NIST K1010 std.msa']
#
# Fit Warnings:
#	The k-ratio '[Cs M₃-M₅ + 3 others] = -0.0957 ± 0.0051' is more than 3σ negative.
#	The k-ratio '[Sr L₁-L₃] = -0.0739 ± 0.0076' is more than 3σ negative.
#	The k-ratio '[Gd M₃-M₅ + 3 others] = -0.0324 ± 0.0025' is more than 3σ negative.
#
# Quantification results::
Name,Element,Z,A,C[z],U[C[z]],N[z]],U[N[z]],A[z],U[A[z]]
''NIST K1010'' standard for 'N132962' detector,O,8,15.999,0.41944,0.03554,0.40426,0.02045,0.62636,0.01990
''NIST K1010'' standard for 'N132962' detector,Al,13,26.9815384,0.09364,0.00147,0.09025,0.00336,0.08291,0.00456
''NIST K1010'' standard for 'N132962' detector,Si,14,28.085,0.21611,0.00261,0.20829,0.00742,0.18384,0.00993
''NIST K1010'' standard for 'N132962' detector,K,19,39.0983,0.01979,0.00003,0.01907,0.00066,0.01209,0.00064
''NIST K1010'' standard for 'N132962' detector,Ca,20,40.078,0.07477,0.00008,0.07206,0.00248,0.04457,0.00237
''NIST K1010'' standard for 'N132962' detector,Ge,32,72.63,0.01736,0.00004,0.01673,0.00058,0.00571,0.00030
''NIST K1010'' standard for 'N132962' detector,Rb,37,85.4678,0.02045,0.00013,0.01971,0.00069,0.00572,0.00031
''NIST K1010'' standard for 'N132962' detector,Sr,38,87.62,0.09023,0.00188,0.08696,0.00342,0.02460,0.00140
''NIST K1010'' standard for 'N132962' detector,Te,52,127.6,0.00196,0.00005,0.00189,0.00008,0.00037,0.00002
''NIST K1010'' standard for 'N132962' detector,Cs,55,132.90545196,0.02323,0.00011,0.02238,0.00078,0.00418,0.00022
''NIST K1010'' standard for 'N132962' detector,La,57,138.90547,0.01659,0.00009,0.01599,0.00056,0.00285,0.00015
''NIST K1010'' standard for 'N132962' detector,Eu,63,151.964,0.02164,0.00006,0.02086,0.00072,0.00340,0.00018
''NIST K1010'' standard for 'N132962' detector,Gd,64,157.25,0.02236,0.00007,0.02155,0.00074,0.00340,0.00018
# Notes:
#	Analytical total: 1.038 ± 0.036
#	Duane-Hunt: 20.10 keV
#	Residual written to NIST K1010 std[residual].msa.
#	Plot output to 'NIST K1010 std[quantify].pdf'
#
Name,Element,Z,A,C[z],U[C[z]],N[z]],U[N[z]],A[z],U[A[z]]
'NIST K1010',O,8,15.999,0.38961,0.00000,0.38953,0.00000,0.61609,0.00000
'NIST K1010',Al,13,26.9815384,0.08923,0.00000,0.08921,0.00000,0.08366,0.00000
'NIST K1010',Si,14,28.085,0.21017,0.00000,0.21013,0.00000,0.18933,0.00000
'NIST K1010',K,19,39.0983,0.01868,0.00000,0.01867,0.00000,0.01209,0.00000
'NIST K1010',Ca,20,40.078,0.06747,0.00000,0.06745,0.00000,0.04259,0.00000
'NIST K1010',Ge,32,72.63,0.01562,0.00000,0.01561,0.00000,0.00544,0.00000
'NIST K1010',Rb,37,85.4678,0.02057,0.00000,0.02057,0.00000,0.00609,0.00000
'NIST K1010',Sr,38,87.62,0.10054,0.00000,0.10052,0.00000,0.02903,0.00000
'NIST K1010',Te,52,127.6,0.00895,0.00000,0.00895,0.00000,0.00178,0.00000
'NIST K1010',Cs,55,132.90545196,0.02122,0.00000,0.02122,0.00000,0.00404,0.00000
'NIST K1010',La,57,138.90547,0.01919,0.00000,0.01918,0.00000,0.00349,0.00000
'NIST K1010',Eu,63,151.964,0.01943,0.00000,0.01943,0.00000,0.00324,0.00000
'NIST K1010',Gd,64,157.25,0.01952,0.00000,0.01952,0.00000,0.00314,0.00000

File: N132962/Quantification/20 keV/Glass Mount IIIB/NIST K1053.csv
# Configuration
#	Username: nritchie
#	Timestamp: 2025-09-15 16:33:27.209895600 -04:00
#	Application: spex v0.0.108
#	References: `N132962 20 keV` revision 365 - 2025-09-15 15:44:22 -04:00
#
# Configuration Warnings
#	The Duane-Hunt (19.65 keV) for KCl std differs by more than 1 % from the beam energy (20.00 keV)!!
#	The Duane-Hunt (19.63 keV) for KBr std differs by more than 1 % from the beam energy (20.00 keV)!!
#	There are no suitable references for [I M₃-M₅ and 2 others; 0.0340>.
#
# Spectrum
#	'NIST K1053' standard for 'N132962' detector['NIST K1053 std.msa']
#
# Fit Warnings
#	The k-ratio '[Pb M₃-M₅ + 1 other] = -0.0725 ± 0.0032' is more than 3σ negative.
#
#
# Quantification results:
Name,Element,Z,A,C[z],U[C[z]],N[z]],U[N[z]],A[z],U[A[z]]
'NIST K1053' standard for 'N132962' detector,O,8,15.999,0.18269,0.01803,0.17636,0.01434,0.60798,0.02360
'NIST K1053' standard for 'N132962' detector,F,9,18.998403163,0.00422,0.00079,0.00407,0.00076,0.01182,0.00229
'NIST K1053' standard for 'N132962' detector,Si,14,28.085,0.08951,0.00065,0.08641,0.00162,0.16969,0.01025
'NIST K1053' standard for 'N132962' detector,Cl,17,35.45,0.00659,0.00117,0.00636,0.00113,0.00990,0.00184
'NIST K1053' standard for 'N132962' detector,Br,35,79.904,0.01240,0.00010,0.01197,0.00023,0.00827,0.00050
'NIST K1053' standard for 'N132962' detector,I,53,126.90447,0.01276,0.00094,0.01232,0.00092,0.00535,0.00051
'NIST K1053' standard for 'N132962' detector,Pb,82,207.2,0.72768,0.00040,0.70250,0.01229,0.18699,0.01124
# Notes
#	Analytical total: 1.036 ± 0.018
#	Residual written to NIST K1053 std[residual].msa.
#	Plot output to 'NIST K1053 std[quantify].pdf'
#
Name,Element,Z,A,C[z],U[C[z]],N[z]],U[N[z]],A[z],U[A[z]]
'NIST K1053',O,8,15.999,0.16135,0.00000,0.16137,0.00000,0.57730,0.00000
'NIST K1053',F,9,18.998403163,0.00387,0.00000,0.00387,0.00000,0.01166,0.00000
'NIST K1053',Si,14,28.085,0.09349,0.00000,0.09351,0.00000,0.19056,0.00000
'NIST K1053',Cl,17,35.45,0.00637,0.00000,0.00637,0.00000,0.01029,0.00000
'NIST K1053',Br,35,79.904,0.01090,0.00000,0.01090,0.00000,0.00781,0.00000
'NIST K1053',I,53,126.90447,0.01370,0.00000,0.01370,0.00000,0.00618,0.00000
'NIST K1053',Pb,82,207.2,0.71016,0.00000,0.71027,0.00000,0.19620,0.00000

File: N132962/Quantification/20 keV/Glass Mount IIIB/NIST K1070.csv
# Configuration:
#	Username: nwmr
#	Timestamp: 2025-09-20 16:35:20.912682033 -04:00
#	Application: spex v0.0.111
#	References: `N132962 20 keV` revision 353 - 2025-09-20 16:32:27 -04:00
#
# Configuration Warnings:
#	None
#
# Spectrum:
#	'NIST K1070' standard for 'N132962' detector['NIST K1070 std.msa']
#
# Fit Warnings:
#	The k-ratio '[Pb M₁-M₃] = -0.3691 ± 0.0084' is more than 3σ negative.
#	The k-ratio '[Pb M₁-O₂ + 1 other] = -1.568 ± 0.044' is more than 3σ negative.
#
# Quantification results::
Name,Element,Z,A,C[z],U[C[z]],N[z]],U[N[z]],A[z],U[A[z]]
'NIST K1070' standard for 'N132962' detector,O,8,15.999,0.34614,0.01732,0.34048,0.01137,0.59094,0.01256
'NIST K1070' standard for 'N132962' detector,Mg,12,24.305,0.07337,0.00500,0.07217,0.00473,0.08245,0.00571
'NIST K1070' standard for 'N132962' detector,Si,14,28.085,0.18749,0.00054,0.18443,0.00331,0.18234,0.00551
'NIST K1070' standard for 'N132962' detector,Ca,20,40.078,0.09549,0.00127,0.09393,0.00202,0.06508,0.00212
'NIST K1070' standard for 'N132962' detector,Zn,30,65.38,0.10432,0.00005,0.10261,0.00183,0.04358,0.00131
'NIST K1070' standard for 'N132962' detector,Ba,56,137.327,0.11842,0.00074,0.11649,0.00217,0.02355,0.00072
'NIST K1070' standard for 'N132962' detector,Pb,82,207.2,0.09138,0.00017,0.08989,0.00161,0.01205,0.00036
# Notes:
#	Analytical total: 1.017 ± 0.018
#	Duane-Hunt: 19.97 keV
#	Residual written to NIST K1070 std[residual].msa.
#	Plot output to 'NIST K1070 std[quantify].pdf'
#
Name,Element,Z,A,C[z],U[C[z]],N[z]],U[N[z]],A[z],U[A[z]]
'NIST K1070',O,8,15.999,0.34309,0.00000,0.34309,0.00000,0.59186,0.00000
'NIST K1070',Mg,12,24.305,0.07538,0.00000,0.07538,0.00000,0.08560,0.00000
'NIST K1070',Si,14,28.085,0.18699,0.00000,0.18699,0.00000,0.18376,0.00000
'NIST K1070',Ca,20,40.078,0.08934,0.00000,0.08934,0.00000,0.06152,0.00000
'NIST K1070',Zn,30,65.38,0.10042,0.00000,0.10042,0.00000,0.04239,0.00000
'NIST K1070',Ba,56,137.327,0.11195,0.00000,0.11195,0.00000,0.02250,0.00000
'NIST K1070',Pb,82,207.2,0.09283,0.00000,0.09283,0.00000,0.01237,0.00000

File: N132962/Quantification/20 keV/Glass Mount IIIB/NIST K1132.csv
# Configuration:
#	Username: nwmr
#	Timestamp: 2025-09-20 16:35:21.204911147 -04:00
#	Application: spex v0.0.111
#	References: `N132962 20 keV` revision 353 - 2025-09-20 16:32:27 -04:00
#
# Configuration Warnings:
#	None
#
# Spectrum:
#	'NIST K1132' standard for 'N132962' detector['NIST K1132 std.msa']
#
# Fit Warnings:
#	The k-ratio '[Cr L₃-M₅ + 13 others] = -0.01420 ± 0.00027' is more than 3σ negative.
#	The k-ratio '[Mo L₁-N₃ + 1 other] = -0.0242 ± 0.0019' is more than 3σ negative.
#
# Quantification results::
Name,Element,Z,A,C[z],U[C[z]],N[z]],U[N[z]],A[z],U[A[z]]
'NIST K1132' standard for 'N132962' detector,O,8,15.999,0.43937,0.04062,0.43080,0.02274,0.64911,0.02119
'NIST K1132' standard for 'N132962' detector,Al,13,26.9815384,0.07857,0.00412,0.07704,0.00483,0.06883,0.00532
'NIST K1132' standard for 'N132962' detector,Si,14,28.085,0.21301,0.00064,0.20886,0.00838,0.17927,0.01079
'NIST K1132' standard for 'N132962' detector,Ca,20,40.078,0.11348,0.00009,0.11127,0.00446,0.06693,0.00402
'NIST K1132' standard for 'N132962' detector,Cr,24,51.9961,0.00528,0.00006,0.00518,0.00022,0.00240,0.00015
'NIST K1132' standard for 'N132962' detector,Ni,28,58.6934,0.01239,0.00002,0.01215,0.00049,0.00499,0.00030
'NIST K1132' standard for 'N132962' detector,Mo,42,95.95,0.01776,0.00020,0.01742,0.00072,0.00438,0.00027
'NIST K1132' standard for 'N132962' detector,Ba,56,137.327,0.14001,0.00038,0.13728,0.00551,0.02410,0.00145
# Notes:
#	Analytical total: 1.020 ± 0.041
#	Duane-Hunt: 20.12 keV
#	Residual written to NIST K1132 std[residual].msa.
#	Plot output to 'NIST K1132 std[quantify].pdf'
#
Name,Element,Z,A,C[z],U[C[z]],N[z]],U[N[z]],A[z],U[A[z]]
'NIST K1132',Li,3,6.94,0.02323,0.00000,0.02311,0.00000,0.07629,0.00000
'NIST K1132',O,8,15.999,0.41339,0.00000,0.41134,0.00000,0.58900,0.00000
'NIST K1132',Al,13,26.9815384,0.07938,0.00000,0.07899,0.00000,0.06707,0.00000
'NIST K1132',Si,14,28.085,0.21386,0.00000,0.21280,0.00000,0.17358,0.00000
'NIST K1132',Ca,20,40.078,0.10720,0.00000,0.10667,0.00000,0.06097,0.00000
'NIST K1132',Cr,24,51.9961,0.00513,0.00000,0.00511,0.00000,0.00225,0.00000
'NIST K1132',Ni,28,58.6934,0.01179,0.00000,0.01173,0.00000,0.00458,0.00000
'NIST K1132',Mo,42,95.95,0.01666,0.00000,0.01658,0.00000,0.00396,0.00000
'NIST K1132',Ba,56,137.327,0.13434,0.00000,0.13368,0.00000,0.02230,0.00000

File: N132962/Quantification/20 keV/Glass Mount IIIB/NIST K1229.csv
# Configuration:
#	Username: nwmr
#	Timestamp: 2025-09-20 16:35:21.430560909 -04:00
#	Application: spex v0.0.111
#	References: `N132962 20 keV` revision 353 - 2025-09-20 16:32:27 -04:00
#
# Configuration Warnings:
#	None
#
# Spectrum:
#	'NIST K1229' standard for 'N132962' detector['NIST K1229 std.msa']
#
# Fit Warnings:
#	The k-ratio '[Sr L₁-L₃] = -0.4720 ± 0.0063' is more than 3σ negative.
#
# Quantification results::
Name,Element,Z,A,C[z],U[C[z]],N[z]],U[N[z]],A[z],U[A[z]]
'NIST K1229' standard for 'N132962' detector,O,8,15.999,0.43414,0.03935,0.41333,0.02202,0.62176,0.02139
'NIST K1229' standard for 'N132962' detector,Mg,12,24.305,0.01739,0.00071,0.01655,0.00091,0.01639,0.00113
'NIST K1229' standard for 'N132962' detector,Al,13,26.9815384,0.09285,0.00309,0.08840,0.00427,0.07885,0.00506
'NIST K1229' standard for 'N132962' detector,Si,14,28.085,0.22286,0.00063,0.21218,0.00799,0.18182,0.01027
'NIST K1229' standard for 'N132962' detector,Ca,20,40.078,0.11323,0.00010,0.10780,0.00406,0.06474,0.00365
'NIST K1229' standard for 'N132962' detector,Sr,38,87.62,0.08557,0.00104,0.08147,0.00320,0.02238,0.00129
'NIST K1229' standard for 'N132962' detector,Ba,56,137.327,0.08430,0.00025,0.08026,0.00303,0.01407,0.00079
# Notes:
#	Analytical total: 1.050 ± 0.040
#	Duane-Hunt: 19.97 keV
#	Residual written to NIST K1229 std[residual].msa.
#	Plot output to 'NIST K1229 std[quantify].pdf'
#
Name,Element,Z,A,C[z],U[C[z]],N[z]],U[N[z]],A[z],U[A[z]]
'NIST K1229',O,8,15.999,0.41017,0.00000,0.41017,0.00000,0.61463,0.00000
'NIST K1229',Mg,12,24.305,0.01773,0.00000,0.01773,0.00000,0.01749,0.00000
'NIST K1229',Al,13,26.9815384,0.09341,0.00000,0.09341,0.00000,0.08300,0.00000
'NIST K1229',Si,14,28.085,0.21999,0.00000,0.21999,0.00000,0.18779,0.00000
'NIST K1229',Ca,20,40.078,0.10513,0.00000,0.10513,0.00000,0.06289,0.00000
'NIST K1229',Sr,38,87.62,0.07458,0.00000,0.07458,0.00000,0.02041,0.00000
'NIST K1229',Ba,56,137.327,0.07899,0.00000,0.07899,0.00000,0.01379,0.00000

File: N132962/Quantification/20 keV/Glass Mount IIIB/NIST K1234.csv
# Configuration
#   Username: Nicholas W. M. Ritchie
#   Timestamp: 2025-10-23 13:6:59
#   Application: spex version 0.0.121
#   References: `N132962 20 keV` revision 88 - 2025-10-23 11:16:18 -04:00
# Configuration warnings
#    None
# Spectrum
#   'NIST K1234' standard for 'N132962' detector['NIST K1234 std.msa']
# Fit warnings
#   The k-ratio '[W M₂-M₄] = -0.329 ± 0.013' is more than 3σ negative.
#   The k-ratio '[W L₃-M₃] = -0.110 ± 0.019' is more than 3σ negative.
# Quantification results
Name,Element,Z,A,C[z],U[C[z]],N[z],U[N[z]],A[z],U[A[z]]
'NIST K1234' standard for 'N132962' detector,O,8,15.999,0.41221,0.03844,0.37640,0.02204,0.61390,0.02248
'NIST K1234' standard for 'N132962' detector,Al,13,26.9815384,0.09331,0.00749,0.08521,0.00694,0.08241,0.00769
'NIST K1234' standard for 'N132962' detector,Si,14,28.085,0.21826,0.00080,0.19930,0.00715,0.18517,0.01069
'NIST K1234' standard for 'N132962' detector,Ca,20,40.078,0.13019,0.00012,0.11888,0.00425,0.07740,0.00446
'NIST K1234' standard for 'N132962' detector,Ba,56,137.327,0.22479,0.00105,0.20526,0.00738,0.03900,0.00225
'NIST K1234' standard for 'N132962' detector,W,74,183.84,0.01637,0.00007,0.01495,0.00054,0.00212,0.00012
# Notes
#   Analytical total: 1.095 ± 0.039
#   Duane-Hunt: 20.02 keV
#   Residual written to NIST K1234 std[residual].msa.
#   Plot output to 'NIST K1234 std[quantify].pdf'
# Result Comparison
Name,O,Al,Si,Ca,Ba,W,Σ
'NIST K1234' standard for 'N132962' detector,0.412 ± 0.038,0.0933 ± 0.0075,0.21826 ± 0.00080,0.13019 ± 0.00012,0.2248 ± 0.0010,0.016372 ± 0.000066,1.095 ± 0.039
Nominal,0.3985,0.0915,0.2156,0.1236,0.1549,0.0159,1
RDEV (%),3.4,2,1.2,5.4,45.1,3.2,9.5

File: N132962/Quantification/20 keV/Glass Mount IIIB/NIST K230.csv
# Configuration
#   Username: Nicholas W. M. Ritchie
#   Timestamp: 2025-10-23 13:6:59
#   Application: spex version 0.0.121
#   References: `N132962 20 keV` revision 88 - 2025-10-23 11:16:18 -04:00
# Configuration warnings
#    None
# Spectrum
#   'NIST K230' standard for 'N132962' detector['NIST K230 std.msa']
# Fit warnings
#    None
# Quantification results
Name,Element,Z,A,C[z],U[C[z]],N[z],U[N[z]],A[z],U[A[z]]
'NIST K230' standard for 'N132962' detector,O,8,15.999,0.23620,0.02538,0.22771,0.01895,0.59357,0.02638
'NIST K230' standard for 'N132962' detector,Al,13,26.9815384,0.02573,0.00105,0.02481,0.00117,0.03835,0.00289
'NIST K230' standard for 'N132962' detector,Si,14,28.085,0.15098,0.00561,0.14556,0.00585,0.21614,0.01516
'NIST K230' standard for 'N132962' detector,Zn,30,65.38,0.04074,0.00004,0.03927,0.00099,0.02505,0.00161
'NIST K230' standard for 'N132962' detector,Ba,56,137.327,0.12711,0.00300,0.12254,0.00399,0.03721,0.00254
'NIST K230' standard for 'N132962' detector,Ta,73,180.94788,0.03853,0.00008,0.03714,0.00094,0.00856,0.00055
'NIST K230' standard for 'N132962' detector,Pb,82,207.2,0.41800,0.00049,0.40297,0.01018,0.08111,0.00522
# Notes
#   Analytical total: 1.037 ± 0.026
#   Duane-Hunt: 20.08 keV
#   Residual written to NIST K230 std[residual].msa.
#   Plot output to 'NIST K230 std[quantify].pdf'
# Result Comparison
Name,O,Al,Si,Zn,Ba,Ta,Pb,Σ
'NIST K230' standard for 'N132962' detector,0.236 ± 0.025,0.0257 ± 0.0011,0.1510 ± 0.0056,0.040739 ± 0.000042,0.1271 ± 0.0030,0.038530 ± 0.000080,0.41800 ± 0.00049,1.037 ± 0.026
Nominal,0.2449,0.0265,0.1402,0.0402,0.0896,0.0409,0.4177,1
RDEV (%),-3.5,-2.7,7.7,1.4,41.9,-5.9,0.1,3.7

File: N132962/Quantification/20 keV/Glass Mount IIIB/NIST K240.csv
# Configuration
#   Username: Nicholas W. M. Ritchie
#   Timestamp: 2025-10-23 13:7:0
#   Application: spex version 0.0.121
#   References: `N132962 20 keV` revision 88 - 2025-10-23 11:16:18 -04:00
# Configuration warnings
#    None
# Spectrum
#   'NIST K240' standard for 'N132962' detector['NIST K240 std.msa']
# Fit warnings
#    None
# Quantification results
Name,Element,Z,A,C[z],U[C[z]],N[z],U[N[z]],A[z],U[A[z]]
'NIST K240' standard for 'N132962' detector,O,8,15.999,0.34198,0.03066,0.30903,0.01918,0.61656,0.02142
'NIST K240' standard for 'N132962' detector,Mg,12,24.305,0.03025,0.00414,0.02734,0.00371,0.03591,0.00513
'NIST K240' standard for 'N132962' detector,Si,14,28.085,0.18848,0.00087,0.17032,0.00481,0.19358,0.01077
'NIST K240' standard for 'N132962' detector,Ti,22,47.867,0.05887,0.00006,0.05320,0.00149,0.03547,0.00197
'NIST K240' standard for 'N132962' detector,Zn,30,65.38,0.03942,0.00004,0.03562,0.00100,0.01739,0.00097
'NIST K240' standard for 'N132962' detector,Zr,40,91.224,0.06659,0.00069,0.06017,0.00178,0.02105,0.00119
'NIST K240' standard for 'N132962' detector,Ba,56,137.327,0.38103,0.00106,0.34432,0.00965,0.08003,0.00445
# Notes
#   Analytical total: 1.107 ± 0.031
#   Duane-Hunt: 19.91 keV
#   Residual written to NIST K240 std[residual].msa.
#   Plot output to 'NIST K240 std[quantify].pdf'
# Result Comparison
Name,O,Mg,Si,Ti,Zn,Zr,Ba,Σ
'NIST K240' standard for 'N132962' detector,0.342 ± 0.031,0.0303 ± 0.0041,0.18848 ± 0.00087,0.058867 ± 0.000061,0.039421 ± 0.000041,0.06659 ± 0.00069,0.3810 ± 0.0011,1.107 ± 0.031
Nominal,0.34,0.0302,0.187,0.06,0.0402,0.074,0.2687,1
RDEV (%),0.6,0.3,0.8,-1.8,-1.9,-10.1,41.8,10.7

File: N132962/Quantification/20 keV/Glass Mount IIIB/NIST K251.csv
# Configuration:
#	Username: nwmr
#	Timestamp: 2025-09-20 16:35:22.749363123 -04:00
#	Application: spex v0.0.111
#	References: `N132962 20 keV` revision 353 - 2025-09-20 16:32:27 -04:00
#
# Configuration Warnings:
#	None
#
# Spectrum:
#	'NIST K251' standard for 'N132962' detector['NIST K251 std.msa']
#
# Fit Warnings:
#	The k-ratio '[Bi M₃-M₅ + 1 other] = -0.3846 ± 0.0095' is more than 3σ negative.
#	The k-ratio '[Pb M₂-M₄] = -0.49 ± 0.12' is more than 3σ negative.
#	The k-ratio '[Bi M₁-O₂ + 1 other] = -0.201 ± 0.021' is more than 3σ negative.
#
# Quantification results::
Name,Element,Z,A,C[z],U[C[z]],N[z]],U[N[z]],A[z],U[A[z]]
'NIST K251' standard for 'N132962' detector,O,8,15.999,0.21555,0.02337,0.21550,0.01838,0.59946,0.02664
'NIST K251' standard for 'N132962' detector,Al,13,26.9815384,0.01383,0.00042,0.01383,0.00053,0.02281,0.00164
'NIST K251' standard for 'N132962' detector,Si,14,28.085,0.14680,0.00593,0.14676,0.00612,0.23257,0.01675
'NIST K251' standard for 'N132962' detector,Ba,56,137.327,0.09123,0.00209,0.09121,0.00290,0.02956,0.00205
'NIST K251' standard for 'N132962' detector,Ta,73,180.94788,0.04100,0.00009,0.04099,0.00100,0.01008,0.00066
'NIST K251' standard for 'N132962' detector,Pb,82,207.2,0.44157,0.00055,0.44147,0.01069,0.09482,0.00623
'NIST K251' standard for 'N132962' detector,Bi,83,208.9804,0.05024,0.00028,0.05023,0.00124,0.01070,0.00071
# Notes:
#	Analytical total: 1.000 ± 0.024
#	Duane-Hunt: 20.04 keV
#	Residual written to NIST K251 std[residual].msa.
#	Plot output to 'NIST K251 std[quantify].pdf'
#
Name,Element,Z,A,C[z],U[C[z]],N[z]],U[N[z]],A[z],U[A[z]]
'NIST K251',O,8,15.999,0.23022,0.00000,0.23022,0.00000,0.62307,0.00000
'NIST K251',Al,13,26.9815384,0.01323,0.00000,0.01323,0.00000,0.02123,0.00000
'NIST K251',Si,14,28.085,0.14024,0.00000,0.14024,0.00000,0.21622,0.00000
'NIST K251',Ba,56,137.327,0.08956,0.00000,0.08956,0.00000,0.02824,0.00000
'NIST K251',Ta,73,180.94788,0.04095,0.00000,0.04095,0.00000,0.00980,0.00000
'NIST K251',Pb,82,207.2,0.44095,0.00000,0.44095,0.00000,0.09215,0.00000
'NIST K251',Bi,83,208.9804,0.04485,0.00000,0.04485,0.00000,0.00929,0.00000

File: N132962/Quantification/20 keV/Glass Mount IIIB/NIST K252.csv
# Configuration
#   Username: Nicholas W. M. Ritchie
#   Timestamp: 2025-10-23 13:7:0
#   Application: spex version 0.0.121
#   References: `N132962 20 keV` revision 88 - 2025-10-23 11:16:18 -04:00
# Configuration warnings
#    None
# Spectrum
#   'NIST K252' standard for 'N132962' detector['NIST K252 std.msa']
# Fit warnings
#    None
# Quantification results
Name,Element,Z,A,C[z],U[C[z]],N[z],U[N[z]],A[z],U[A[z]]
'NIST K252' standard for 'N132962' detector,O,8,15.999,0.30349,0.01714,0.26646,0.01105,0.59029,0.01368
'NIST K252' standard for 'N132962' detector,Si,14,28.085,0.19010,0.00097,0.16690,0.00262,0.21063,0.00707
'NIST K252' standard for 'N132962' detector,Mn,25,54.938043,0.03318,0.00129,0.02913,0.00118,0.01879,0.00095
'NIST K252' standard for 'N132962' detector,Co,27,58.933194,0.03592,0.00080,0.03154,0.00083,0.01897,0.00076
'NIST K252' standard for 'N132962' detector,Cu,29,63.54599999999999,0.03914,0.00004,0.03437,0.00052,0.01917,0.00064
'NIST K252' standard for 'N132962' detector,Zn,30,65.38,0.08199,0.00007,0.07198,0.00109,0.03902,0.00130
'NIST K252' standard for 'N132962' detector,Ba,56,137.327,0.45517,0.00101,0.39963,0.00607,0.10314,0.00345
# Notes
#   Analytical total: 1.139 ± 0.017
#   Duane-Hunt: 20.03 keV
#   Residual written to NIST K252 std[residual].msa.
#   Plot output to 'NIST K252 std[quantify].pdf'
# Result Comparison
Name,O,Si,Mn,Co,Cu,Zn,Ba,Σ
'NIST K252' standard for 'N132962' detector,0.303 ± 0.017,0.19010 ± 0.00097,0.0332 ± 0.0013,0.03592 ± 0.00080,0.039145 ± 0.000045,0.081986 ± 0.000066,0.4552 ± 0.0010,1.139 ± 0.017
Nominal,0.3083,0.187,0.0316,0.0393,0.0399,0.0803,0.3135,1
RDEV (%),-1.6,1.7,5,-8.7,-2,2.1,45.2,13.9

File: N132962/Quantification/20 keV/Glass Mount IIIB/NIST K253.csv
# Configuration
#   Username: Nicholas W. M. Ritchie
#   Timestamp: 2025-10-23 13:7:0
#   Application: spex version 0.0.121
#   References: `N132962 20 keV` revision 88 - 2025-10-23 11:16:18 -04:00
# Configuration warnings
#    None
# Spectrum
#   'NIST K253' standard for 'N132962' detector['NIST K253 std.msa']
# Fit warnings
#    None
# Quantification results
Name,Element,Z,A,C[z],U[C[z]],N[z],U[N[z]],A[z],U[A[z]]
'NIST K253' standard for 'N132962' detector,O,8,15.999,0.30648,0.01753,0.26769,0.01123,0.59115,0.01387
'NIST K253' standard for 'N132962' detector,Si,14,28.085,0.19102,0.00099,0.16685,0.00268,0.20989,0.00716
'NIST K253' standard for 'N132962' detector,Mn,25,54.938043,0.06421,0.00251,0.05608,0.00224,0.03607,0.00183
'NIST K253' standard for 'N132962' detector,Co,27,58.933194,0.01934,0.00043,0.01690,0.00046,0.01013,0.00041
'NIST K253' standard for 'N132962' detector,Cu,29,63.54599999999999,0.02212,0.00003,0.01932,0.00030,0.01074,0.00036
'NIST K253' standard for 'N132962' detector,Zn,30,65.38,0.08202,0.00007,0.07164,0.00111,0.03871,0.00131
'NIST K253' standard for 'N132962' detector,Ba,56,137.327,0.45971,0.00101,0.40152,0.00625,0.10330,0.00350
# Notes
#   Analytical total: 1.145 ± 0.018
#   Duane-Hunt: 20.01 keV
#   Residual written to NIST K253 std[residual].msa.
#   Plot output to 'NIST K253 std[quantify].pdf'
# Result Comparison
Name,O,Si,Mn,Co,Cu,Zn,Ba,Σ
'NIST K253' standard for 'N132962' detector,0.306 ± 0.018,0.19102 ± 0.00099,0.0642 ± 0.0025,0.01934 ± 0.00043,0.022121 ± 0.000033,0.082020 ± 0.000066,0.4597 ± 0.0010,1.145 ± 0.018
Nominal,0.3164,0.187,0.0632,0.0197,0.02,0.0803,0.3135,1
RDEV (%),-3.1,2.2,1.6,-1.6,10.8,2.1,46.7,14.5

File: N132962/Quantification/20 keV/Glass Mount IIIB/NIST K373.csv
# Configuration
#   Username: Nicholas W. M. Ritchie
#   Timestamp: 2025-10-23 13:7:1
#   Application: spex version 0.0.121
#   References: `N132962 20 keV` revision 88 - 2025-10-23 11:16:18 -04:00
# Configuration warnings
#   There are no suitable references for [U N₃-N₄ and 35 others; 1.0039>.
# Spectrum
#   'NIST K373' standard for 'N132962' detector['NIST K373 std.msa']
# Fit warnings
#   Removing U from the fit and re-fitting (threshold = 0.0σ).
# Quantification results
Name,Element,Z,A,C[z],U[C[z]],N[z],U[N[z]],A[z],U[A[z]]
'NIST K373' standard for 'N132962' detector,O,8,15.999,0.45378,0.02874,0.42248,0.01570,0.62009,0.01548
'NIST K373' standard for 'N132962' detector,Na,11,22.98976928,0.08384,0.00694,0.07806,0.00631,0.07973,0.00683
'NIST K373' standard for 'N132962' detector,Si,14,28.085,0.33229,0.00102,0.30937,0.00854,0.25867,0.01032
'NIST K373' standard for 'N132962' detector,Zn,30,65.38,0.05140,0.00004,0.04785,0.00132,0.01719,0.00068
'NIST K373' standard for 'N132962' detector,Ba,56,137.327,0.15277,0.00062,0.14224,0.00395,0.02432,0.00097
'NIST K373' standard for 'N132962' detector,U,92,238.02891,0.00000,0.00057,0.00000,0.00053,0.00000,0.00005
# Notes
#   Analytical total: 1.074 ± 0.030
#   Duane-Hunt: 20.03 keV
#   Residual written to NIST K373 std[residual].msa.
#   Plot output to 'NIST K373 std[quantify].pdf'
# Result Comparison
Name,O,Na,Si,Zn,Ba,U,Σ
'NIST K373' standard for 'N132962' detector,0.454 ± 0.029,0.0838 ± 0.0069,0.3323 ± 0.0010,0.051396 ± 0.000043,0.15277 ± 0.00062,0.00000 ± 0.00057,1.074 ± 0.030
Nominal,0.4234,0.1043,0.3185,0.0494,0.1038,0.0005,1
RDEV (%),7.2,-19.6,4.3,4,47.2,-100,7.4

File: N132962/Quantification/20 keV/Glass Mount IIIB/NIST K378.csv
# Configuration
#   Username: Nicholas W. M. Ritchie
#   Timestamp: 2025-10-23 13:7:1
#   Application: spex version 0.0.121
#   References: `N132962 20 keV` revision 88 - 2025-10-23 11:16:18 -04:00
# Configuration warnings
#   There are no suitable references for [U N₃-N₄ and 35 others; 1.0039>.
# Spectrum
#   'NIST K378' standard for 'N132962' detector['NIST K378 std.msa']
# Fit warnings
#    None
# Quantification results
Name,Element,Z,A,C[z],U[C[z]],N[z],U[N[z]],A[z],U[A[z]]
'NIST K378' standard for 'N132962' detector,O,8,15.999,0.43415,0.02585,0.41337,0.01467,0.61876,0.01459
'NIST K378' standard for 'N132962' detector,Na,11,22.98976928,0.08145,0.00641,0.07755,0.00595,0.08079,0.00656
'NIST K378' standard for 'N132962' detector,Si,14,28.085,0.31593,0.00094,0.30081,0.00766,0.25650,0.00961
'NIST K378' standard for 'N132962' detector,Zn,30,65.38,0.04961,0.00004,0.04724,0.00120,0.01730,0.00065
'NIST K378' standard for 'N132962' detector,Ba,56,137.327,0.14863,0.00080,0.14152,0.00365,0.02468,0.00093
'NIST K378' standard for 'N132962' detector,U,92,238.02891,0.02049,0.00078,0.01951,0.00088,0.00196,0.00010
# Notes
#   Analytical total: 1.050 ± 0.027
#   Duane-Hunt: 20.01 keV
#   Residual written to NIST K378 std[residual].msa.
#   Plot output to 'NIST K378 std[quantify].pdf'
# Result Comparison
Name,O,Na,Si,Zn,Ba,U,Σ
'NIST K378' standard for 'N132962' detector,0.434 ± 0.026,0.0814 ± 0.0064,0.31593 ± 0.00094,0.049612 ± 0.000039,0.14863 ± 0.00080,0.02049 ± 0.00078,1.050 ± 0.027
Nominal,0.4166,0.1019,0.3105,0.0484,0.1016,0.021,1
RDEV (%),4.2,-20.1,1.8,2.6,46.3,-2.6,5

File: N132962/Quantification/20 keV/Glass Mount IIIB/NIST K411.csv
# Configuration
#   Username: Nicholas W. M. Ritchie
#   Timestamp: 2025-10-23 13:7:1
#   Application: spex version 0.0.121
#   References: `N132962 20 keV` revision 88 - 2025-10-23 11:16:18 -04:00
# Configuration warnings
#    None
# Spectrum
#   'NIST K411' standard for 'N132962' detector['NIST K411 std.msa']
# Fit warnings
#    None
# Quantification results
Name,Element,Z,A,C[z],U[C[z]],N[z],U[N[z]],A[z],U[A[z]]
'NIST K411' standard for 'N132962' detector,O,8,15.999,0.47954,0.03051,0.45085,0.01575,0.62470,0.01492
'NIST K411' standard for 'N132962' detector,Mg,12,24.305,0.09129,0.00047,0.08583,0.00250,0.07828,0.00313
'NIST K411' standard for 'N132962' detector,Si,14,28.085,0.25971,0.00075,0.24417,0.00702,0.19273,0.00767
'NIST K411' standard for 'N132962' detector,Ca,20,40.078,0.11778,0.00010,0.11073,0.00318,0.06125,0.00243
'NIST K411' standard for 'N132962' detector,Fe,26,55.845,0.11532,0.00005,0.10842,0.00311,0.04304,0.00171
# Notes
#   Analytical total: 1.064 ± 0.031
#   Duane-Hunt: 20.03 keV
#   Residual written to NIST K411 std[residual].msa.
#   Plot output to 'NIST K411 std[quantify].pdf'
# Result Comparison
Name,O,Mg,Si,Ca,Fe,Σ
'NIST K411' standard for 'N132962' detector,0.480 ± 0.031,0.09129 ± 0.00047,0.25971 ± 0.00075,0.11778 ± 0.00010,0.115322 ± 0.000054,1.064 ± 0.031
Nominal,0.4236,0.0885,0.2538,0.1106,0.1121,1
RDEV (%),13.2,3.2,2.3,6.5,2.9,6.4

File: N132962/Quantification/20 keV/Glass Mount IIIB/NIST K412.csv
# Configuration
#   Username: Nicholas W. M. Ritchie
#   Timestamp: 2025-10-23 13:7:1
#   Application: spex version 0.0.121
#   References: `N132962 20 keV` revision 88 - 2025-10-23 11:16:18 -04:00
# Configuration warnings
#    None
# Spectrum
#   'NIST K412' standard for 'N132962' detector['NIST K412 std.msa']
# Fit warnings
#    None
# Quantification results
Name,Element,Z,A,C[z],U[C[z]],N[z],U[N[z]],A[z],U[A[z]]
'NIST K412' standard for 'N132962' detector,O,8,15.999,0.47481,0.04556,0.44928,0.02375,0.61209,0.02279
'NIST K412' standard for 'N132962' detector,Mg,12,24.305,0.11991,0.00061,0.11346,0.00492,0.10175,0.00599
'NIST K412' standard for 'N132962' detector,Al,13,26.9815384,0.04937,0.00020,0.04672,0.00202,0.03774,0.00222
'NIST K412' standard for 'N132962' detector,Si,14,28.085,0.21665,0.00064,0.20500,0.00885,0.15910,0.00935
'NIST K412' standard for 'N132962' detector,Ca,20,40.078,0.11633,0.00009,0.11007,0.00475,0.05986,0.00352
'NIST K412' standard for 'N132962' detector,Fe,26,55.845,0.07975,0.00004,0.07546,0.00325,0.02945,0.00173
# Notes
#   Analytical total: 1.057 ± 0.046
#   Duane-Hunt: 20.16 keV
#   Residual written to NIST K412 std[residual].msa.
#   Plot output to 'NIST K412 std[quantify].pdf'
# Result Comparison
Name,O,Mg,Al,Si,Ca,Fe,Σ
'NIST K412' standard for 'N132962' detector,0.475 ± 0.046,0.11991 ± 0.00061,0.04937 ± 0.00020,0.21665 ± 0.00064,0.116326 ± 0.000093,0.079751 ± 0.000044,1.057 ± 0.046
Nominal,0.4276,0.1166,0.0491,0.212,0.109,0.0774,1
RDEV (%),11.1,2.9,0.6,2.2,6.7,3,5.7

File: N132962/Quantification/20 keV/Glass Mount IIIB/NIST K453.csv
# Configuration:
#	Username: nwmr
#	Timestamp: 2025-09-20 16:35:24.741031643 -04:00
#	Application: spex v0.0.111
#	References: `N132962 20 keV` revision 353 - 2025-09-20 16:32:27 -04:00
#
# Configuration Warnings:
#	None
#
# Spectrum:
#	'NIST K453' standard for 'N132962' detector['NIST K453 std.msa']
#
# Fit Warnings:
#	The k-ratio '[Pb M₃-M₅ + 1 other] = -0.1067 ± 0.0033' is more than 3σ negative.
#	The k-ratio '[Pb M₂-M₄] = -1.094 ± 0.064' is more than 3σ negative.
#
# Quantification results::
Name,Element,Z,A,C[z],U[C[z]],N[z]],U[N[z]],A[z],U[A[z]]
'NIST K453' standard for 'N132962' detector,O,8,15.999,0.19917,0.01726,0.18982,0.01332,0.64763,0.01977
'NIST K453' standard for 'N132962' detector,Ge,32,72.63,0.29865,0.00015,0.28464,0.00468,0.21392,0.01200
'NIST K453' standard for 'N132962' detector,Pb,82,207.2,0.55140,0.00038,0.52554,0.00865,0.13845,0.00777
# Notes:
#	Analytical total: 1.049 ± 0.017
#	Duane-Hunt: 19.98 keV
#	Residual written to NIST K453 std[residual].msa.
#	Plot output to 'NIST K453 std[quantify].pdf'
#
Name,Element,Z,A,C[z],U[C[z]],N[z]],U[N[z]],A[z],U[A[z]]
'NIST K453',O,8,15.999,0.16839,0.00000,0.16839,0.00000,0.61548,0.00000
'NIST K453',Ge,32,72.63,0.28650,0.00000,0.28650,0.00000,0.23067,0.00000
'NIST K453',Pb,82,207.2,0.54511,0.00000,0.54511,0.00000,0.15384,0.00000

File: N132962/Quantification/20 keV/Glass Mount IIIB/NIST K491.csv
# Configuration:
#	Username: nwmr
#	Timestamp: 2025-09-20 16:35:25.145551165 -04:00
#	Application: spex v0.0.111
#	References: `N132962 20 keV` revision 353 - 2025-09-20 16:32:27 -04:00
#
# Configuration Warnings:
#	There are no suitable references for [Ce M₁-O₂ and 1 others; 0.0013>.
#
# Spectrum:
#	'NIST K491' standard for 'N132962' detector['NIST K491 std.msa']
#
# Fit Warnings:
#	The k-ratio '[Ti L₃-M₅ + 13 others] = -0.00928 ± 0.00039' is more than 3σ negative.
#	The k-ratio '[Pb M₂-M₄] = -1.020 ± 0.058' is more than 3σ negative.
#	The k-ratio '[Ta M₅-N₃ + 2 others] = -0.10434 ± 0.00052' is more than 3σ negative.
#
# Quantification results::
Name,Element,Z,A,C[z],U[C[z]],N[z]],U[N[z]],A[z],U[A[z]]
'NIST K491' standard for 'N132962' detector,O,8,15.999,0.15022,0.01731,0.15061,0.01474,0.58163,0.02805
'NIST K491' standard for 'N132962' detector,Al,13,26.9815384,0.00164,0.00015,0.00165,0.00015,0.00377,0.00043
'NIST K491' standard for 'N132962' detector,Si,14,28.085,0.00188,0.00003,0.00189,0.00004,0.00415,0.00029
'NIST K491' standard for 'N132962' detector,Ti,22,47.867,0.00320,0.00014,0.00321,0.00015,0.00414,0.00033
'NIST K491' standard for 'N132962' detector,Fe,26,55.845,0.00361,0.00002,0.00362,0.00007,0.00400,0.00027
'NIST K491' standard for 'N132962' detector,Ge,32,72.63,0.27148,0.00015,0.27218,0.00473,0.23155,0.01552
'NIST K491' standard for 'N132962' detector,Zr,40,91.224,0.00214,0.00004,0.00214,0.00005,0.00145,0.00010
'NIST K491' standard for 'N132962' detector,Ce,58,140.116,0.00441,0.00004,0.00442,0.00009,0.00195,0.00013
'NIST K491' standard for 'N132962' detector,Ta,73,180.94788,0.00652,0.00007,0.00654,0.00013,0.00223,0.00015
'NIST K491' standard for 'N132962' detector,Pb,82,207.2,0.55234,0.00035,0.55376,0.00961,0.16513,0.01107
# Notes:
#	Analytical total: 0.997 ± 0.017
#	Duane-Hunt: 20.03 keV
#	Residual written to NIST K491 std[residual].msa.
#	Plot output to 'NIST K491 std[quantify].pdf'
#
Name,Element,Z,A,C[z],U[C[z]],N[z]],U[N[z]],A[z],U[A[z]]
'NIST K491',Li,3,6.94,0.00001,0.00000,0.00001,0.00000,0.00004,0.00000
'NIST K491',B,5,10.81,0.00034,0.00000,0.00034,0.00000,0.00187,0.00000
'NIST K491',O,8,15.999,0.16648,0.00000,0.16650,0.00000,0.61383,0.00000
'NIST K491',Al,13,26.9815384,0.00085,0.00000,0.00085,0.00000,0.00185,0.00000
'NIST K491',Si,14,28.085,0.00089,0.00000,0.00089,0.00000,0.00187,0.00000
'NIST K491',Ti,22,47.867,0.00156,0.00000,0.00156,0.00000,0.00192,0.00000
'NIST K491',Fe,26,55.845,0.00182,0.00000,0.00182,0.00000,0.00192,0.00000
'NIST K491',Ge,32,72.63,0.26360,0.00000,0.26362,0.00000,0.21409,0.00000
'NIST K491',Zr,40,91.224,0.00296,0.00000,0.00296,0.00000,0.00191,0.00000
'NIST K491',Ce,58,140.116,0.00456,0.00000,0.00456,0.00000,0.00192,0.00000
'NIST K491',Ta,73,180.94788,0.00590,0.00000,0.00590,0.00000,0.00192,0.00000
'NIST K491',Pb,82,207.2,0.55095,0.00000,0.55100,0.00000,0.15686,0.00000

File: N132962/Quantification/20 keV/Glass Mount IIIB/NIST K493.csv
# Configuration
#   Username: Nicholas W. M. Ritchie
#   Timestamp: 2025-10-23 13:7:2
#   Application: spex version 0.0.121
#   References: `N132962 20 keV` revision 88 - 2025-10-23 11:16:18 -04:00
# Configuration warnings
#   There are no suitable references for [Ce M₁-O₂ and 1 others; 0.0013>.
# Spectrum
#   'NIST K493' standard for 'N132962' detector['NIST K493 std.msa']
# Fit warnings
#   The k-ratio '[Zr L₁-L₃ + 1 other] = -0.0149 ± 0.0015' is more than 3σ negative.
#   The k-ratio '[Ti L₃-M₅ + 13 others] = -0.01614 ± 0.00038' is more than 3σ negative.
#   The k-ratio '[Ta M₅-N₇ + 18 others] = -0.006179 ± 0.000098' is more than 3σ negative.
#   The k-ratio '[Ta M₁-O₂ + 1 other] = -1.464 ± 0.045' is more than 3σ negative.
#   The k-ratio '[Pb L₃-M₃] = -0.441 ± 0.061' is more than 3σ negative.
#   The k-ratio '[Zr K-L₃ + 1 other] = -0.00933 ± 0.00080' is more than 3σ negative.
# Quantification results
Name,Element,Z,A,C[z],U[C[z]],N[z],U[N[z]],A[z],U[A[z]]
'NIST K493' standard for 'N132962' detector,O,8,15.999,0.18517,0.02220,0.19027,0.01847,0.59123,0.02900
'NIST K493' standard for 'N132962' detector,Al,13,26.9815384,0.00205,0.00002,0.00211,0.00005,0.00389,0.00028
'NIST K493' standard for 'N132962' detector,Si,14,28.085,0.13008,0.00102,0.13366,0.00318,0.23660,0.01683
'NIST K493' standard for 'N132962' detector,Ti,22,47.867,0.00363,0.00018,0.00373,0.00020,0.00387,0.00033
'NIST K493' standard for 'N132962' detector,Fe,26,55.845,0.00406,0.00002,0.00418,0.00010,0.00372,0.00026
'NIST K493' standard for 'N132962' detector,Zr,40,91.224,0.00000,0.00080,0.00000,0.00083,0.00000,0.00045
'NIST K493' standard for 'N132962' detector,Ce,58,140.116,0.00562,0.00005,0.00578,0.00014,0.00205,0.00015
'NIST K493' standard for 'N132962' detector,Ta,73,180.94788,0.00646,0.00007,0.00664,0.00017,0.00182,0.00013
'NIST K493' standard for 'N132962' detector,Pb,82,207.2,0.63609,0.00040,0.65363,0.01494,0.15683,0.01112
# Notes
#   Analytical total: 0.973 ± 0.022
#   Duane-Hunt: 20.03 keV
#   Residual written to NIST K493 std[residual].msa.
#   Plot output to 'NIST K493 std[quantify].pdf'
# Result Comparison
Name,O,Al,Si,Ti,Fe,Zr,Ce,Ta,Pb,Σ
'NIST K493' standard for 'N132962' detector,0.185 ± 0.022,0.002052 ± 0.000017,0.1301 ± 0.0010,0.00363 ± 0.00018,0.004064 ± 0.000020,0.00000 ± 0.00080,0.005624 ± 0.000051,0.006463 ± 0.000066,0.63609 ± 0.00040,0.973 ± 0.022
Nominal,0.2063,0.0011,0.1304,0.0019,0.0022,0.0036,0.0055,0.0072,0.6413,1
RDEV (%),-10.3,94,-0.2,89.1,81.6,-100,1.6,-10.3,-0.8,-2.7

File: N132962/Quantification/20 keV/Glass Mount IIIB/NIST K497.csv
# Configuration:
#	Username: nwmr
#	Timestamp: 2025-09-20 16:35:25.743274991 -04:00
#	Application: spex v0.0.111
#	References: `N132962 20 keV` revision 353 - 2025-09-20 16:32:27 -04:00
#
# Configuration Warnings:
#	There are no suitable references for [Ce M₁-O₂ and 1 others; 0.0013>.
#
# Spectrum:
#	'NIST K497' standard for 'N132962' detector['NIST K497 std.msa']
#
# Fit Warnings:
#	The k-ratio '[Fe L₃-M₅ + 13 others] = -0.03224 ± 0.00044' is more than 3σ negative.
#	The k-ratio '[Ce M₅-N₃ + 18 others] = -0.00997 ± 0.00035' is more than 3σ negative.
#	The k-ratio '[Ta M₁-O₂ + 1 other] = -1.024 ± 0.022' is more than 3σ negative.
#	The k-ratio '[Pb L₂-M₁] = -0.061 ± 0.010' is more than 3σ negative.
#
# Quantification results::
Name,Element,Z,A,C[z],U[C[z]],N[z]],U[N[z]],A[z],U[A[z]]
'NIST K497' standard for 'N132962' detector,O,8,15.999,0.48247,0.04744,0.48500,0.02457,0.64951,0.02239
'NIST K497' standard for 'N132962' detector,Mg,12,24.305,0.06583,0.00042,0.06618,0.00318,0.05834,0.00374
'NIST K497' standard for 'N132962' detector,Al,13,26.9815384,0.06122,0.00030,0.06154,0.00295,0.04887,0.00313
'NIST K497' standard for 'N132962' detector,Si,14,28.085,0.00306,0.00004,0.00308,0.00015,0.00235,0.00015
'NIST K497' standard for 'N132962' detector,P,15,30.973761998,0.33187,0.00147,0.33361,0.01594,0.23077,0.01476
'NIST K497' standard for 'N132962' detector,Ti,22,47.867,0.00263,0.00001,0.00264,0.00013,0.00118,0.00008
'NIST K497' standard for 'N132962' detector,Fe,26,55.845,0.00326,0.00002,0.00328,0.00016,0.00126,0.00008
'NIST K497' standard for 'N132962' detector,Zr,40,91.224,0.02005,0.00019,0.02016,0.00098,0.00473,0.00031
'NIST K497' standard for 'N132962' detector,Ce,58,140.116,0.00651,0.00004,0.00654,0.00031,0.00100,0.00006
'NIST K497' standard for 'N132962' detector,Ta,73,180.94788,0.00824,0.00006,0.00828,0.00040,0.00098,0.00006
'NIST K497' standard for 'N132962' detector,Pb,82,207.2,0.00964,0.00011,0.00969,0.00048,0.00100,0.00007
# Notes:
#	Analytical total: 0.995 ± 0.047
#	Duane-Hunt: 20.18 keV
#	Residual written to NIST K497 std[residual].msa.
#	Plot output to 'NIST K497 std[quantify].pdf'
#
Name,Element,Z,A,C[z],U[C[z]],N[z]],U[N[z]],A[z],U[A[z]]
'NIST K497',Li,3,6.94,0.00001,0.00000,0.00001,0.00000,0.00001,0.00000
'NIST K497',B,5,10.81,0.00047,0.00000,0.00047,0.00000,0.00090,0.00000
'NIST K497',O,8,15.999,0.52445,0.00000,0.52455,0.00000,0.68107,0.00000
'NIST K497',Mg,12,24.305,0.05211,0.00000,0.05212,0.00000,0.04454,0.00000
'NIST K497',Al,13,26.9815384,0.05779,0.00000,0.05780,0.00000,0.04450,0.00000
'NIST K497',Si,14,28.085,0.00126,0.00000,0.00126,0.00000,0.00093,0.00000
'NIST K497',P,15,30.973761998,0.33178,0.00000,0.33184,0.00000,0.22255,0.00000
'NIST K497',Ti,22,47.867,0.00210,0.00000,0.00210,0.00000,0.00091,0.00000
'NIST K497',Fe,26,55.845,0.00245,0.00000,0.00245,0.00000,0.00091,0.00000
'NIST K497',Zr,40,91.224,0.00400,0.00000,0.00400,0.00000,0.00091,0.00000
'NIST K497',Ce,58,140.116,0.00619,0.00000,0.00619,0.00000,0.00092,0.00000
'NIST K497',Ta,73,180.94788,0.00803,0.00000,0.00803,0.00000,0.00092,0.00000
'NIST K497',Pb,82,207.2,0.00919,0.00000,0.00919,0.00000,0.00092,0.00000

File: N132962/Quantification/20 keV/Glass Mount IIIB/NIST K523.csv
# Configuration
#   Username: Nicholas W. M. Ritchie
#   Timestamp: 2025-10-23 13:7:2
#   Application: spex version 0.0.121
#   References: `N132962 20 keV` revision 88 - 2025-10-23 11:16:18 -04:00
# Configuration warnings
#   There are no suitable references for [Eu M₅-N₃ and 18 others; 0.9890>.
#   There are no suitable references for [Th N₇-O₅ and 32 others; 1.0035>.
#   There are no suitable references for [U N₃-N₄ and 35 others; 1.0039>.
# Spectrum
#   'NIST K523' standard for 'N132962' detector['NIST K523 std.msa']
# Fit warnings
#   The k-ratio '[Eu M₃-M₅ + 3 others] = -0.2235 ± 0.0046' is more than 3σ negative.
#   The k-ratio '[Pb M₃-M₅ + 1 other] = -0.1217 ± 0.0045' is more than 3σ negative.
#   The k-ratio '[Cr L₃-M₅ + 13 others] = -0.01557 ± 0.00031' is more than 3σ negative.
#   The k-ratio '[Pb M₂-M₄] = -0.668 ± 0.030' is more than 3σ negative.
#   The k-ratio '[Pb L₃-M₃] = -0.658 ± 0.078' is more than 3σ negative.
#   The k-ratio '[U L₃-M₃] = -0.211 ± 0.026' is more than 3σ negative.
#   The k-ratio '[U L₃-M₅ + 1 other] = -0.00996 ± 0.00098' is more than 3σ negative.
#   The k-ratio '[Th L₃-N₅ + 11 others] = -0.0166 ± 0.0021' is more than 3σ negative.
#   The k-ratio '[Zr K-L₃ + 1 other] = -0.00661 ± 0.00081' is more than 3σ negative.
# Quantification results
Name,Element,Z,A,C[z],U[C[z]],N[z],U[N[z]],A[z],U[A[z]]
'NIST K523' standard for 'N132962' detector,O,8,15.999,0.24698,0.02359,0.23472,0.01716,0.65868,0.02148
'NIST K523' standard for 'N132962' detector,Mg,12,24.305,0.00086,0.00002,0.00082,0.00002,0.00151,0.00010
'NIST K523' standard for 'N132962' detector,Si,14,28.085,0.12433,0.00061,0.11815,0.00270,0.18888,0.01191
'NIST K523' standard for 'N132962' detector,P,15,30.973761998,0.00233,0.00003,0.00221,0.00006,0.00320,0.00020
'NIST K523' standard for 'N132962' detector,Ti,22,47.867,0.00337,0.00017,0.00320,0.00018,0.00300,0.00024
'NIST K523' standard for 'N132962' detector,Cr,24,51.9961,0.00205,0.00002,0.00195,0.00005,0.00168,0.00011
'NIST K523' standard for 'N132962' detector,Ni,28,58.6934,0.00406,0.00007,0.00386,0.00011,0.00295,0.00019
'NIST K523' standard for 'N132962' detector,Ge,32,72.63,0.00270,0.00006,0.00256,0.00008,0.00158,0.00010
'NIST K523' standard for 'N132962' detector,Zr,40,91.224,0.00000,0.00081,0.00000,0.00077,0.00000,0.00038
'NIST K523' standard for 'N132962' detector,Ba,56,137.327,0.00880,0.00031,0.00837,0.00035,0.00274,0.00020
'NIST K523' standard for 'N132962' detector,Eu,63,151.964,0.00709,0.00005,0.00674,0.00016,0.00199,0.00013
'NIST K523' standard for 'N132962' detector,Pb,82,207.2,0.64956,0.00041,0.61729,0.01387,0.13376,0.00842
'NIST K523' standard for 'N132962' detector,Th,90,232.0377,0.00014,0.00070,0.00014,0.00066,0.00003,0.00013
'NIST K523' standard for 'N132962' detector,U,92,238.02891,0.00000,0.00098,0.00000,0.00093,0.00000,0.00018
# Notes
#   Analytical total: 1.052 ± 0.024
#   Duane-Hunt: 20.04 keV
#   Residual written to NIST K523 std[residual].msa.
#   Plot output to 'NIST K523 std[quantify].pdf'
# Result Comparison
Name,O,Mg,Si,P,Ti,Cr,Ni,Ge,Zr,Ba,Eu,Pb,Th,U,Σ
'NIST K523' standard for 'N132962' detector,0.247 ± 0.024,0.000858 ± 0.000017,0.12433 ± 0.00061,0.002326 ± 0.000026,0.00337 ± 0.00017,0.002050 ± 0.000018,0.004058 ± 0.000068,0.002697 ± 0.000055,0.00000 ± 0.00081,0.00880 ± 0.00031,0.007088 ± 0.000045,0.64956 ± 0.00041,0.00014 ± 0.00070,0.00000 ± 0.00098,1.052 ± 0.024
Nominal,0.2071,0.001,0.129,0.0025,0.0019,0.0021,0.0024,0.0029,0.0036,0.0055,0.006,0.6341,0.001,0.0011,1
RDEV (%),19.3,-11.1,-3.6,-6.5,75.5,-0.1,72.1,-7.5,-100,61.2,17.3,2.4,-85.1,-100,5.2
