Repository: NicholasWMRitchie/spex_quant

# spex_quant
Spectral data for evaluating `spex`.  It contains both standard spectra and sample spectra.

 * N132962 represents the TESCAN MIRA4 with 4 silicon nitride window silicon drift detectors in 217 D113 at NIST Gaitherburg.
  * Reference set: "N132962 20 keV" built using 'n132962_20keV.bat' for 20 keV analyses

File: N132962/Quantification/20 keV/Glass Mount IIIB/NIST K873.csv
# Configuration
#	Username: nritchie
#	Timestamp: 2025-09-15 16:33:40.137076500 -04:00
#	Application: spex v0.0.108
#	References: `N132962 20 keV` revision 365 - 2025-09-15 15:44:22 -04:00
#
# Configuration Warnings
#	There are no suitable references for [Ce M₁-O₂ and 1 others; 0.0013>.
#
# Spectrum
#	'NIST K873' standard for 'N132962' detector['NIST K873 std.msa']
#
# Fit Warnings
#	The k-ratio '[Ce M₅-N₃ + 18 others] = -0.04581 ± 0.00056' is more than 3σ negative.
#	The k-ratio '[Pb M₁-M₃] = -0.234 ± 0.010' is more than 3σ negative.
#	The k-ratio '[Ta M₅-N₃ + 2 others] = -0.06443 ± 0.00045' is more than 3σ negative.
#	The k-ratio '[Ta M₅-N₇ + 18 others] = -0.005238 ± 0.000084' is more than 3σ negative.
#
#
# Quantification results:
Name,Element,Z,A,C[z],U[C[z]],N[z]],U[N[z]],A[z],U[A[z]]
'NIST K873' standard for 'N132962' detector,O,8,15.999,0.23056,0.02225,0.23408,0.01731,0.60287,0.02312
'NIST K873' standard for 'N132962' detector,Al,13,26.9815384,0.00353,0.00031,0.00359,0.00032,0.00548,0.00057
'NIST K873' standard for 'N132962' detector,Si,14,28.085,0.11642,0.00065,0.11820,0.00275,0.17341,0.01012
'NIST K873' standard for 'N132962' detector,Mn,25,54.938043,0.00308,0.00006,0.00313,0.00009,0.00235,0.00014
'NIST K873' standard for 'N132962' detector,Ge,32,72.63,0.17301,0.00010,0.17565,0.00400,0.09965,0.00580
'NIST K873' standard for 'N132962' detector,Ba,56,137.327,0.22520,0.00276,0.22864,0.00560,0.06860,0.00407
'NIST K873' standard for 'N132962' detector,Ce,58,140.116,0.00447,0.00007,0.00453,0.00013,0.00133,0.00008
'NIST K873' standard for 'N132962' detector,Ta,73,180.94788,0.00458,0.00006,0.00465,0.00012,0.00106,0.00006
'NIST K873' standard for 'N132962' detector,Pb,82,207.2,0.22411,0.00023,0.22753,0.00518,0.04525,0.00263
# Notes
#	Analytical total: 0.985 ± 0.022
#	Residual written to NIST K873 std[residual].msa.
#	Plot output to 'NIST K873 std[quantify].pdf'
#
Name,Element,Z,A,C[z],U[C[z]],N[z]],U[N[z]],A[z],U[A[z]]
'NIST K873',O,8,15.999,0.25459,0.00000,0.25459,0.00000,0.63060,0.00000
'NIST K873',Al,13,26.9815384,0.00265,0.00000,0.00265,0.00000,0.00389,0.00000
'NIST K873',Si,14,28.085,0.11453,0.00000,0.11453,0.00000,0.16160,0.00000
'NIST K873',Mn,25,54.938043,0.00316,0.00000,0.00316,0.00000,0.00228,0.00000
'NIST K873',Ge,32,72.63,0.17004,0.00000,0.17004,0.00000,0.09278,0.00000
'NIST K873',Ba,56,137.327,0.21943,0.00000,0.21943,0.00000,0.06332,0.00000
'NIST K873',Ce,58,140.116,0.00407,0.00000,0.00407,0.00000,0.00115,0.00000
'NIST K873',Ta,73,180.94788,0.00409,0.00000,0.00409,0.00000,0.00090,0.00000
'NIST K873',Pb,82,207.2,0.22744,0.00000,0.22744,0.00000,0.04350,0.00000

File: N132962/Quantification/20 keV/Glass Mount IIIB/NIST K919.csv
# Configuration:
#	Username: nwmr
#	Timestamp: 2025-09-20 16:35:26.904896639 -04:00
#	Application: spex v0.0.111
#	References: `N132962 20 keV` revision 353 - 2025-09-20 16:32:27 -04:00
#
# Configuration Warnings:
#	There are no suitable references for [Ce M₁-O₂ and 1 others; 0.0013>.
#
# Spectrum:
#	'NIST K919' standard for 'N132962' detector['NIST K919 std.msa']
#
# Fit Warnings:
#	The k-ratio '[Ce M₃-M₅ + 3 others] = -0.0413 ± 0.0091' is more than 3σ negative.
#	The k-ratio '[Cr L₃-M₅ + 13 others] = -0.02144 ± 0.00060' is more than 3σ negative.
#	The k-ratio '[Ce M₅-N₃ + 18 others] = -0.03732 ± 0.00070' is more than 3σ negative.
#
# Quantification results::
Name,Element,Z,A,C[z],U[C[z]],N[z]],U[N[z]],A[z],U[A[z]]
'NIST K919' standard for 'N132962' detector,O,8,15.999,0.31900,0.01598,0.31601,0.01083,0.62848,0.01171
'NIST K919' standard for 'N132962' detector,Si,14,28.085,0.19711,0.00083,0.19526,0.00317,0.22122,0.00700
'NIST K919' standard for 'N132962' detector,Cr,24,51.9961,0.00720,0.00020,0.00714,0.00023,0.00437,0.00018
'NIST K919' standard for 'N132962' detector,Mn,25,54.938043,0.01951,0.00058,0.01933,0.00065,0.01119,0.00048
'NIST K919' standard for 'N132962' detector,Fe,26,55.845,0.02153,0.00060,0.02133,0.00067,0.01215,0.00051
'NIST K919' standard for 'N132962' detector,Co,27,58.933194,0.02187,0.00037,0.02166,0.00050,0.01170,0.00042
'NIST K919' standard for 'N132962' detector,Ni,28,58.6934,0.02431,0.00004,0.02409,0.00038,0.01306,0.00041
'NIST K919' standard for 'N132962' detector,Cu,29,63.54599999999999,0.02396,0.00004,0.02373,0.00038,0.01188,0.00037
'NIST K919' standard for 'N132962' detector,Ba,56,137.327,0.35102,0.00012,0.34774,0.00552,0.08057,0.00254
'NIST K919' standard for 'N132962' detector,Ce,58,140.116,0.02393,0.00035,0.02371,0.00050,0.00538,0.00019
# Notes:
#	Analytical total: 1.009 ± 0.016
#	Duane-Hunt: 20.02 keV
#	Residual written to NIST K919 std[residual].msa.
#	Plot output to 'NIST K919 std[quantify].pdf'
#
Name,Element,Z,A,C[z],U[C[z]],N[z]],U[N[z]],A[z],U[A[z]]
'NIST K919',O,8,15.999,0.31859,0.00000,0.31859,0.00000,0.62786,0.00000
'NIST K919',Si,14,28.085,0.20101,0.00000,0.20101,0.00000,0.22567,0.00000
'NIST K919',Cr,24,51.9961,0.00684,0.00000,0.00684,0.00000,0.00415,0.00000
'NIST K919',Mn,25,54.938043,0.01896,0.00000,0.01896,0.00000,0.01088,0.00000
'NIST K919',Fe,26,55.845,0.02098,0.00000,0.02098,0.00000,0.01185,0.00000
'NIST K919',Co,27,58.933194,0.02132,0.00000,0.02132,0.00000,0.01141,0.00000
'NIST K919',Ni,28,58.6934,0.02357,0.00000,0.02358,0.00000,0.01266,0.00000
'NIST K919',Cu,29,63.54599999999999,0.02397,0.00000,0.02397,0.00000,0.01189,0.00000
'NIST K919',Ba,56,137.327,0.34034,0.00000,0.34034,0.00000,0.07814,0.00000
'NIST K919',Ce,58,140.116,0.02442,0.00000,0.02442,0.00000,0.00550,0.00000

File: N132962/Quantification/20 keV/Glass Mount IIIB/NIST K961.csv
# Configuration:
#	Username: nwmr
#	Timestamp: 2025-09-20 16:35:27.231262771 -04:00
#	Application: spex v0.0.111
#	References: `N132962 20 keV` revision 353 - 2025-09-20 16:32:27 -04:00
#
# Configuration Warnings:
#	The Duane-Hunt (19.65 keV) for KCl std differs by more than 1 % from the beam energy (20.00 keV)!!
#	The Duane-Hunt (19.63 keV) for KBr std differs by more than 1 % from the beam energy (20.00 keV)!!
#
# Spectrum:
#	'NIST K961' standard for 'N132962' detector['NIST K961 std.msa']
#
# Fit Warnings:
#	The k-ratio '[Mn L₃-M₅ + 13 others] = -0.00525 ± 0.00018' is more than 3σ negative.
#	The k-ratio '[Ti L₃-M₅ + 13 others] = -0.00447 ± 0.00028' is more than 3σ negative.
#
# Quantification results::
Name,Element,Z,A,C[z],U[C[z]],N[z]],U[N[z]],A[z],U[A[z]]
'NIST K961' standard for 'N132962' detector,O,8,15.999,0.49904,0.04633,0.47689,0.02316,0.62898,0.02167
'NIST K961' standard for 'N132962' detector,Na,11,22.98976928,0.02873,0.00005,0.02746,0.00122,0.02520,0.00147
'NIST K961' standard for 'N132962' detector,Mg,12,24.305,0.03069,0.00016,0.02933,0.00131,0.02546,0.00149
'NIST K961' standard for 'N132962' detector,Al,13,26.9815384,0.05935,0.00023,0.05672,0.00252,0.04436,0.00260
'NIST K961' standard for 'N132962' detector,Si,14,28.085,0.30886,0.00083,0.29515,0.01308,0.22176,0.01296
'NIST K961' standard for 'N132962' detector,P,15,30.973761998,0.00246,0.00005,0.00235,0.00011,0.00160,0.00010
'NIST K961' standard for 'N132962' detector,K,19,39.0983,0.02551,0.00004,0.02438,0.00108,0.01316,0.00077
'NIST K961' standard for 'N132962' detector,Ca,20,40.078,0.03899,0.00005,0.03726,0.00165,0.01962,0.00115
'NIST K961' standard for 'N132962' detector,Ti,22,47.867,0.01289,0.00002,0.01232,0.00055,0.00543,0.00032
'NIST K961' standard for 'N132962' detector,Mn,25,54.938043,0.00337,0.00002,0.00322,0.00014,0.00124,0.00007
'NIST K961' standard for 'N132962' detector,Fe,26,55.845,0.03653,0.00003,0.03491,0.00155,0.01319,0.00077
# Notes:
#	Analytical total: 1.046 ± 0.046
#	Duane-Hunt: 20.05 keV
#	Residual written to NIST K961 std[residual].msa.
#	Plot output to 'NIST K961 std[quantify].pdf'
#
Name,Element,Z,A,C[z],U[C[z]],N[z]],U[N[z]],A[z],U[A[z]]
'NIST K961',O,8,15.999,0.46984,0.00000,0.46984,0.00000,0.62163,0.00000
'NIST K961',Na,11,22.98976928,0.02967,0.00000,0.02967,0.00000,0.02732,0.00000
'NIST K961',Mg,12,24.305,0.03015,0.00000,0.03015,0.00000,0.02626,0.00000
'NIST K961',Al,13,26.9815384,0.05822,0.00000,0.05821,0.00000,0.04567,0.00000
'NIST K961',Si,14,28.085,0.29918,0.00000,0.29918,0.00000,0.22549,0.00000
'NIST K961',P,15,30.973761998,0.00218,0.00000,0.00218,0.00000,0.00149,0.00000
'NIST K961',K,19,39.0983,0.02490,0.00000,0.02490,0.00000,0.01348,0.00000
'NIST K961',Ca,20,40.078,0.03574,0.00000,0.03573,0.00000,0.01887,0.00000
'NIST K961',Ti,22,47.867,0.01199,0.00000,0.01199,0.00000,0.00530,0.00000
'NIST K961',Mn,25,54.938043,0.00316,0.00000,0.00316,0.00000,0.00122,0.00000
'NIST K961',Fe,26,55.845,0.03497,0.00000,0.03497,0.00000,0.01326,0.00000

File: N132962/Quantification/20 keV/Glass Mount IIIB/NIST K963.csv
# Configuration:
#	Username: nwmr
#	Timestamp: 2025-09-20 16:35:27.591417205 -04:00
#	Application: spex v0.0.111
#	References: `N132962 20 keV` revision 353 - 2025-09-20 16:32:27 -04:00
#
# Configuration Warnings:
#	There are no suitable references for [Eu M₅-N₃ and 18 others; 0.9890>.
#	There are no suitable references for [Th N₆-O₄ and 31 others; 0.9532>.
#	There are no suitable references for [U N₃-N₄ and 35 others; 1.0039>.
#
# Spectrum:
#	'NIST K963' standard for 'N132962' detector['NIST K963 std.msa']
#
# Fit Warnings:
#	Removing Ni from the fit and re-fitting (threshold = 0.0σ).
#	The k-ratio '[Zr L₁-L₃] = -0.0353 ± 0.0017' is more than 3σ negative.
#	The k-ratio '[Ti L₃-M₅ + 13 others] = -0.00890 ± 0.00029' is more than 3σ negative.
#	The k-ratio '[Cr L₃-M₅ + 13 others] = -0.02212 ± 0.00033' is more than 3σ negative.
#
# Quantification results::
Name,Element,Z,A,C[z],U[C[z]],N[z]],U[N[z]],A[z],U[A[z]]
'NIST K963' standard for 'N132962' detector,O,8,15.999,0.33015,0.01764,0.32729,0.01177,0.64223,0.01231
'NIST K963' standard for 'N132962' detector,Mg,12,24.305,0.00310,0.00043,0.00307,0.00043,0.00396,0.00056
'NIST K963' standard for 'N132962' detector,Si,14,28.085,0.21179,0.00118,0.20996,0.00379,0.23470,0.00812
'NIST K963' standard for 'N132962' detector,P,15,30.973761998,0.00342,0.00005,0.00339,0.00008,0.00344,0.00013
'NIST K963' standard for 'N132962' detector,Ti,22,47.867,0.00394,0.00006,0.00390,0.00009,0.00256,0.00010
'NIST K963' standard for 'N132962' detector,Cr,24,51.9961,0.00305,0.00010,0.00302,0.00011,0.00182,0.00009
'NIST K963' standard for 'N132962' detector,Ni,28,58.6934,0.00000,0.00005,0.00000,0.00005,0.00000,0.00003
'NIST K963' standard for 'N132962' detector,Zn,30,65.38,0.03042,0.00004,0.03016,0.00053,0.01448,0.00050
'NIST K963' standard for 'N132962' detector,Ge,32,72.63,0.00451,0.00004,0.00447,0.00009,0.00193,0.00007
'NIST K963' standard for 'N132962' detector,Zr,40,91.224,0.00478,0.00007,0.00474,0.00011,0.00163,0.00006
'NIST K963' standard for 'N132962' detector,Ba,56,137.327,0.40115,0.00025,0.39768,0.00698,0.09091,0.00312
'NIST K963' standard for 'N132962' detector,Eu,63,151.964,0.00930,0.00029,0.00922,0.00032,0.00190,0.00009
'NIST K963' standard for 'N132962' detector,Th,90,232.0377,0.00202,0.00005,0.00200,0.00006,0.00027,0.00001
'NIST K963' standard for 'N132962' detector,U,92,238.02891,0.00111,0.00005,0.00110,0.00005,0.00014,0.00001
# Notes:
#	Analytical total: 1.009 ± 0.018
#	Duane-Hunt: 19.96 keV
#	Residual written to NIST K963 std[residual].msa.
#	Plot output to 'NIST K963 std[quantify].pdf'
#
Name,Element,Z,A,C[z],U[C[z]],N[z]],U[N[z]],A[z],U[A[z]]
'NIST K963',O,8,15.999,0.31925,0.00000,0.31928,0.00000,0.63035,0.00000
'NIST K963',Mg,12,24.305,0.00139,0.00000,0.00139,0.00000,0.00180,0.00000
'NIST K963',Si,14,28.085,0.21994,0.00000,0.21996,0.00000,0.24739,0.00000
'NIST K963',P,15,30.973761998,0.00358,0.00000,0.00358,0.00000,0.00365,0.00000
'NIST K963',Ti,22,47.867,0.00276,0.00000,0.00276,0.00000,0.00182,0.00000
'NIST K963',Cr,24,51.9961,0.00301,0.00000,0.00301,0.00000,0.00183,0.00000
'NIST K963',Ni,28,58.6934,0.00338,0.00000,0.00338,0.00000,0.00182,0.00000
'NIST K963',Zn,30,65.38,0.03005,0.00000,0.03005,0.00000,0.01452,0.00000
'NIST K963',Ge,32,72.63,0.00423,0.00000,0.00423,0.00000,0.00184,0.00000
'NIST K963',Zr,40,91.224,0.00526,0.00000,0.00526,0.00000,0.00182,0.00000
'NIST K963',Ba,56,137.327,0.39524,0.00000,0.39528,0.00000,0.09092,0.00000
'NIST K963',Eu,63,151.964,0.00881,0.00000,0.00881,0.00000,0.00183,0.00000
'NIST K963',Th,90,232.0377,0.00132,0.00000,0.00132,0.00000,0.00018,0.00000
'NIST K963',U,92,238.02891,0.00170,0.00000,0.00170,0.00000,0.00023,0.00000

File: N132962/Quantification/20 keV/Glass Mount IIIB/NIST K968.csv
# Configuration:
#	Username: nwmr
#	Timestamp: 2025-09-20 16:35:27.987631534 -04:00
#	Application: spex v0.0.111
#	References: `N132962 20 keV` revision 353 - 2025-09-20 16:32:27 -04:00
#
# Configuration Warnings:
#	There are no suitable references for [Eu M₅-N₃ and 18 others; 0.9890>.
#	There are no suitable references for [Th N₆-O₄ and 31 others; 0.9532>.
#	There are no suitable references for [U N₃-N₄ and 35 others; 1.0039>.
#
# Spectrum:
#	'NIST K968' standard for 'N132962' detector['NIST K968 std.msa']
#
# Fit Warnings:
#	The k-ratio '[Pb M₃-M₅ + 1 other] = -0.0218 ± 0.0047' is more than 3σ negative.
#	The k-ratio '[Cr L₃-M₅ + 13 others] = -0.01212 ± 0.00030' is more than 3σ negative.
#	The k-ratio '[Pb M₂-M₄] = -1.630 ± 0.061' is more than 3σ negative.
#
# Quantification results::
Name,Element,Z,A,C[z],U[C[z]],N[z]],U[N[z]],A[z],U[A[z]]
'NIST K968' standard for 'N132962' detector,O,8,15.999,0.18441,0.01594,0.17426,0.01244,0.60884,0.02076
'NIST K968' standard for 'N132962' detector,Mg,12,24.305,0.01444,0.00201,0.01365,0.00188,0.03139,0.00454
'NIST K968' standard for 'N132962' detector,P,15,30.973761998,0.00210,0.00002,0.00199,0.00004,0.00358,0.00019
'NIST K968' standard for 'N132962' detector,Ti,22,47.867,0.00314,0.00015,0.00297,0.00014,0.00347,0.00024
'NIST K968' standard for 'N132962' detector,Cr,24,51.9961,0.00163,0.00002,0.00154,0.00003,0.00166,0.00009
'NIST K968' standard for 'N132962' detector,Ni,28,58.6934,0.00382,0.00006,0.00361,0.00008,0.00344,0.00019
'NIST K968' standard for 'N132962' detector,Ge,32,72.63,0.27418,0.00014,0.25909,0.00394,0.19941,0.01053
'NIST K968' standard for 'N132962' detector,Zr,40,91.224,0.00204,0.00004,0.00193,0.00005,0.00118,0.00007
'NIST K968' standard for 'N132962' detector,Ba,56,137.327,0.00476,0.00015,0.00450,0.00015,0.00183,0.00011
'NIST K968' standard for 'N132962' detector,Eu,63,151.964,0.00574,0.00004,0.00543,0.00009,0.00200,0.00011
'NIST K968' standard for 'N132962' detector,Pb,82,207.2,0.55992,0.00034,0.52911,0.00804,0.14274,0.00754
'NIST K968' standard for 'N132962' detector,Th,90,232.0377,0.00123,0.00014,0.00116,0.00013,0.00028,0.00004
'NIST K968' standard for 'N132962' detector,U,92,238.02891,0.00082,0.00010,0.00077,0.00009,0.00018,0.00002
# Notes:
#	Analytical total: 1.058 ± 0.016
#	Duane-Hunt: 20.03 keV
#	Residual written to NIST K968 std[residual].msa.
#	Plot output to 'NIST K968 std[quantify].pdf'
#
Name,Element,Z,A,C[z],U[C[z]],N[z]],U[N[z]],A[z],U[A[z]]
'NIST K968',O,8,15.999,0.16622,0.00000,0.16621,0.00000,0.61273,0.00000
'NIST K968',Mg,12,24.305,0.00078,0.00000,0.00078,0.00000,0.00190,0.00000
'NIST K968',P,15,30.973761998,0.00201,0.00000,0.00201,0.00000,0.00382,0.00000
'NIST K968',Ti,22,47.867,0.00156,0.00000,0.00156,0.00000,0.00192,0.00000
'NIST K968',Cr,24,51.9961,0.00171,0.00000,0.00171,0.00000,0.00194,0.00000
'NIST K968',Ni,28,58.6934,0.00189,0.00000,0.00189,0.00000,0.00190,0.00000
'NIST K968',Ge,32,72.63,0.26270,0.00000,0.26267,0.00000,0.21331,0.00000
'NIST K968',Zr,40,91.224,0.00296,0.00000,0.00296,0.00000,0.00191,0.00000
'NIST K968',Ba,56,137.327,0.00448,0.00000,0.00448,0.00000,0.00192,0.00000
'NIST K968',Eu,63,151.964,0.00492,0.00000,0.00492,0.00000,0.00191,0.00000
'NIST K968',Pb,82,207.2,0.54910,0.00000,0.54904,0.00000,0.15629,0.00000
'NIST K968',Th,90,232.0377,0.00084,0.00000,0.00084,0.00000,0.00021,0.00000
'NIST K968',U,92,238.02891,0.00093,0.00000,0.00093,0.00000,0.00023,0.00000

File: N132962/Quantification/20 keV/Glass Mount IIIB/NIST K978.csv
# Configuration
#   Username: Nicholas W. M. Ritchie
#   Timestamp: 2025-10-23 13:7:4
#   Application: spex version 0.0.121
#   References: `N132962 20 keV` revision 88 - 2025-10-23 11:16:18 -04:00
# Configuration warnings
#   The Duane-Hunt (19.65 keV) for KCl std differs by more than 1 % from the beam energy (20.00 keV)!!
#   The Duane-Hunt (19.63 keV) for KBr std differs by more than 1 % from the beam energy (20.00 keV)!!
#   There are no suitable references for [K L₃-M₁ and 8 others; 0.8241>.
#   There are no suitable references for [Rb L₁-L₂ and 1 others; 0.0007>.
#   There are no suitable references for [Cs M₁-M₃ and 4 others; 0.0275>.
#   There are no suitable references for [Cs M₅-N₃ and 17 others; 0.9731>.
#   There are no suitable references for [Eu M₅-N₃ and 18 others; 0.9890>.
# Spectrum
#   'NIST K978' standard for 'N132962' detector['NIST K978 std.msa']
# Fit warnings
#   The k-ratio '[La M₃-M₅ + 4 others] = -0.02356 ± 0.00019' is more than 3σ negative.
#   The k-ratio '[Gd M₃-M₅ + 3 others] = -0.0437 ± 0.0024' is more than 3σ negative.
#   The k-ratio '[La M₁-O₃ + 1 other] = -4.21 ± 0.17' is more than 3σ negative.
# Quantification results
Name,Element,Z,A,C[z],U[C[z]],N[z],U[N[z]],A[z],U[A[z]]
'NIST K978' standard for 'N132962' detector,O,8,15.999,0.43185,0.03710,0.40504,0.02073,0.62814,0.02012
'NIST K978' standard for 'N132962' detector,Mg,12,24.305,0.01204,0.00034,0.01130,0.00050,0.01153,0.00070
'NIST K978' standard for 'N132962' detector,Al,13,26.9815384,0.09169,0.00122,0.08599,0.00318,0.07908,0.00438
'NIST K978' standard for 'N132962' detector,Si,14,28.085,0.20900,0.00250,0.19602,0.00708,0.17317,0.00950
'NIST K978' standard for 'N132962' detector,K,19,39.0983,0.01951,0.00003,0.01829,0.00064,0.01161,0.00063
'NIST K978' standard for 'N132962' detector,Ca,20,40.078,0.07321,0.00008,0.06867,0.00240,0.04251,0.00230
'NIST K978' standard for 'N132962' detector,Ti,22,47.867,0.00779,0.00002,0.00731,0.00026,0.00379,0.00020
'NIST K978' standard for 'N132962' detector,Rb,37,85.4678,0.02103,0.00013,0.01972,0.00070,0.00573,0.00031
'NIST K978' standard for 'N132962' detector,Sr,38,87.62,0.11716,0.00028,0.10989,0.00384,0.03112,0.00168
'NIST K978' standard for 'N132962' detector,Cs,55,132.90545196,0.02252,0.00011,0.02112,0.00074,0.00394,0.00021
'NIST K978' standard for 'N132962' detector,La,57,138.90547,0.01730,0.00009,0.01622,0.00057,0.00290,0.00016
'NIST K978' standard for 'N132962' detector,Eu,63,151.964,0.02115,0.00006,0.01984,0.00069,0.00324,0.00018
'NIST K978' standard for 'N132962' detector,Gd,64,157.25,0.02196,0.00007,0.02059,0.00072,0.00325,0.00018
# Notes
#   Analytical total: 1.066 ± 0.037
#   Duane-Hunt: 19.98 keV
#   Residual written to NIST K978 std[residual].msa.
#   Plot output to 'NIST K978 std[quantify].pdf'
# Result Comparison
Name,O,Mg,Al,Si,K,Ca,Ti,Rb,Sr,Cs,La,Eu,Gd,Σ
'NIST K978' standard for 'N132962' detector,0.432 ± 0.037,0.01204 ± 0.00034,0.0917 ± 0.0012,0.2090 ± 0.0025,0.019505 ± 0.000027,0.073213 ± 0.000080,0.007791 ± 0.000019,0.02103 ± 0.00013,0.11716 ± 0.00028,0.02252 ± 0.00011,0.017297 ± 0.000089,0.021151 ± 0.000062,0.021957 ± 0.000066,1.066 ± 0.037
Nominal,0.3939,0.0136,0.0892,0.2102,0.0187,0.0675,0.0067,0.0206,0.1005,0.0212,0.0192,0.0194,0.0195,1
RDEV (%),9.6,-11.2,2.8,-0.6,4.4,8.5,16,2.2,16.5,6.1,-9.8,8.8,12.5,6.6

File: N132962/Quantification/20 keV/Glass Mount IIIB/NIST K979.csv
# Configuration
#	Username: nritchie
#	Timestamp: 2025-09-15 16:33:45.035842700 -04:00
#	Application: spex v0.0.108
#	References: `N132962 20 keV` revision 365 - 2025-09-15 15:44:22 -04:00
#
# Configuration Warnings
#	The Duane-Hunt (19.65 keV) for KCl std differs by more than 1 % from the beam energy (20.00 keV)!!
#	The Duane-Hunt (19.63 keV) for KBr std differs by more than 1 % from the beam energy (20.00 keV)!!
#	There are no suitable references for [Cs M₅-N₃ and 17 others; 0.9731>.
#	There are no suitable references for [Sm M₁-M₃ and 3 others; 0.0118>.
#
# Spectrum
#	'NIST K979' standard for 'N132962' detector['NIST K979 std.msa']
#
# Fit Warnings
#	The k-ratio '[Cs M₃-M₅ + 3 others] = -0.1148 ± 0.0057' is more than 3σ negative.
#	The k-ratio '[Sr L₁-L₃] = -0.1120 ± 0.0047' is more than 3σ negative.
#	The k-ratio '[Ti L₃-M₅ + 13 others] = -0.00184 ± 0.00048' is more than 3σ negative.
#	The k-ratio '[Sm M₁-O₃ + 1 other] = -4.167 ± 0.078' is more than 3σ negative.
#
#
# Quantification results:
Name,Element,Z,A,C[z],U[C[z]],N[z]],U[N[z]],A[z],U[A[z]]
'NIST K979' standard for 'N132962' detector,O,8,15.999,0.42585,0.03763,0.40791,0.02139,0.62980,0.02067
'NIST K979' standard for 'N132962' detector,Al,13,26.9815384,0.08945,0.00162,0.08569,0.00341,0.07845,0.00456
'NIST K979' standard for 'N132962' detector,Si,14,28.085,0.21659,0.00268,0.20746,0.00777,0.18247,0.01032
'NIST K979' standard for 'N132962' detector,K,19,39.0983,0.01939,0.00003,0.01858,0.00067,0.01174,0.00065
'NIST K979' standard for 'N132962' detector,Ca,20,40.078,0.07218,0.00008,0.06914,0.00251,0.04261,0.00237
'NIST K979' standard for 'N132962' detector,Ti,22,47.867,0.01449,0.00002,0.01388,0.00050,0.00716,0.00040
'NIST K979' standard for 'N132962' detector,Sr,38,87.62,0.12133,0.00215,0.11622,0.00458,0.03276,0.00191
'NIST K979' standard for 'N132962' detector,Nb,41,92.90637,0.01278,0.00056,0.01224,0.00069,0.00325,0.00023
'NIST K979' standard for 'N132962' detector,Sb,51,121.76,0.00602,0.00007,0.00576,0.00022,0.00117,0.00007
'NIST K979' standard for 'N132962' detector,Cs,55,132.90545196,0.02221,0.00011,0.02128,0.00078,0.00395,0.00022
'NIST K979' standard for 'N132962' detector,Sm,62,150.36,0.02301,0.00007,0.02204,0.00080,0.00362,0.00020
'NIST K979' standard for 'N132962' detector,Dy,66,162.5,0.02069,0.00006,0.01982,0.00072,0.00301,0.00017
# Notes
#	Analytical total: 1.044 ± 0.038
#	Residual written to NIST K979 std[residual].msa.
#	Plot output to 'NIST K979 std[quantify].pdf'
#
Name,Element,Z,A,C[z],U[C[z]],N[z]],U[N[z]],A[z],U[A[z]]
'NIST K979',Li,3,6.94,0.01045,0.00000,0.01045,0.00000,0.03595,0.00000
'NIST K979',O,8,15.999,0.40578,0.00000,0.40570,0.00000,0.60535,0.00000
'NIST K979',Al,13,26.9815384,0.08923,0.00000,0.08921,0.00000,0.07893,0.00000
'NIST K979',Si,14,28.085,0.21017,0.00000,0.21013,0.00000,0.17861,0.00000
'NIST K979',K,19,39.0983,0.01868,0.00000,0.01867,0.00000,0.01140,0.00000
'NIST K979',Ca,20,40.078,0.06747,0.00000,0.06745,0.00000,0.04018,0.00000
'NIST K979',Ti,22,47.867,0.01349,0.00000,0.01349,0.00000,0.00673,0.00000
'NIST K979',Sr,38,87.62,0.10054,0.00000,0.10052,0.00000,0.02739,0.00000
'NIST K979',Nb,41,92.90637,0.01573,0.00000,0.01573,0.00000,0.00404,0.00000
'NIST K979',Sb,51,121.76,0.00843,0.00000,0.00843,0.00000,0.00165,0.00000
'NIST K979',Cs,55,132.90545196,0.02122,0.00000,0.02122,0.00000,0.00381,0.00000
'NIST K979',Sm,62,150.36,0.01940,0.00000,0.01940,0.00000,0.00308,0.00000
'NIST K979',Dy,66,162.5,0.01961,0.00000,0.01960,0.00000,0.00288,0.00000
