Repository: NicholasWMRitchie/spex_quant

# spex_quant
Spectral data for evaluating `spex`.  It contains both standard spectra and sample spectra.

 * N132962 represents the TESCAN MIRA4 with 4 silicon nitride window silicon drift detectors in 217 D113 at NIST Gaitherburg.
  * Reference set: "N132962 20 keV" built using 'n132962_20keV.bat' for 20 keV analyses

File: N132962/Quantification/Glass Mount IIIB/20 keV/NIST K1132.csv
# Configuration
#	Username: nritchie
#	Timestamp: 2025-09-15 16:33:28.497371700 -04:00
#	Application: spex v0.0.108
#	References: `N132962 20 keV` revision 365 - 2025-09-15 15:44:22 -04:00
#
# Configuration Warnings
#	None
#
# Spectrum
#	'NIST K1132' standard for 'N132962' detector['NIST K1132 std.msa']
#
# Fit Warnings
#	The k-ratio '[Cr L₃-M₅ + 13 others] = -0.01420 ± 0.00027' is more than 3σ negative.
#	The k-ratio '[Mo L₁-N₃ + 1 other] = -0.0242 ± 0.0019' is more than 3σ negative.
#
#
# Quantification results:
Name,Element,Z,A,C[z],U[C[z]],N[z]],U[N[z]],A[z],U[A[z]]
'NIST K1132' standard for 'N132962' detector,O,8,15.999,0.42084,0.03925,0.42033,0.02279,0.63929,0.02164
'NIST K1132' standard for 'N132962' detector,Al,13,26.9815384,0.07846,0.00410,0.07836,0.00487,0.07067,0.00544
'NIST K1132' standard for 'N132962' detector,Si,14,28.085,0.21307,0.00063,0.21281,0.00840,0.18438,0.01102
'NIST K1132' standard for 'N132962' detector,Ca,20,40.078,0.11344,0.00009,0.11331,0.00447,0.06879,0.00411
'NIST K1132' standard for 'N132962' detector,Cr,24,51.9961,0.00528,0.00006,0.00527,0.00022,0.00247,0.00015
'NIST K1132' standard for 'N132962' detector,Ni,28,58.6934,0.01237,0.00002,0.01236,0.00049,0.00512,0.00031
'NIST K1132' standard for 'N132962' detector,Mo,42,95.95,0.01780,0.00020,0.01778,0.00073,0.00451,0.00027
'NIST K1132' standard for 'N132962' detector,Ba,56,137.327,0.13995,0.00038,0.13978,0.00552,0.02477,0.00148
# Notes
#	Analytical total: 1.001 ± 0.039
#	Residual written to NIST K1132 std[residual].msa.
#	Plot output to 'NIST K1132 std[quantify].pdf'
#
Name,Element,Z,A,C[z],U[C[z]],N[z]],U[N[z]],A[z],U[A[z]]
'NIST K1132',Li,3,6.94,0.02323,0.00000,0.02311,0.00000,0.07629,0.00000
'NIST K1132',O,8,15.999,0.41339,0.00000,0.41134,0.00000,0.58900,0.00000
'NIST K1132',Al,13,26.9815384,0.07938,0.00000,0.07899,0.00000,0.06707,0.00000
'NIST K1132',Si,14,28.085,0.21386,0.00000,0.21280,0.00000,0.17358,0.00000
'NIST K1132',Ca,20,40.078,0.10720,0.00000,0.10667,0.00000,0.06097,0.00000
'NIST K1132',Cr,24,51.9961,0.00513,0.00000,0.00511,0.00000,0.00225,0.00000
'NIST K1132',Ni,28,58.6934,0.01179,0.00000,0.01173,0.00000,0.00458,0.00000
'NIST K1132',Mo,42,95.95,0.01666,0.00000,0.01658,0.00000,0.00396,0.00000
'NIST K1132',Ba,56,137.327,0.13434,0.00000,0.13368,0.00000,0.02230,0.00000

File: N132962/Quantification/Glass Mount IIIB/20 keV/NIST K1234.csv
# Configuration
#	Username: nritchie
#	Timestamp: 2025-09-15 16:33:29.534573600 -04:00
#	Application: spex v0.0.108
#	References: `N132962 20 keV` revision 365 - 2025-09-15 15:44:22 -04:00
#
# Configuration Warnings
#	None
#
# Spectrum
#	'NIST K1234' standard for 'N132962' detector['NIST K1234 std.msa']
#
# Fit Warnings
#	The k-ratio '[W M₂-M₄] = -0.334 ± 0.013' is more than 3σ negative.
#	The k-ratio '[W L₃-M₃] = -0.110 ± 0.019' is more than 3σ negative.
#
#
# Quantification results:
Name,Element,Z,A,C[z],U[C[z]],N[z]],U[N[z]],A[z],U[A[z]]
'NIST K1234' standard for 'N132962' detector,O,8,15.999,0.39414,0.03730,0.39046,0.02263,0.61349,0.02266
'NIST K1234' standard for 'N132962' detector,Al,13,26.9815384,0.08990,0.00543,0.08906,0.00590,0.08297,0.00666
'NIST K1234' standard for 'N132962' detector,Si,14,28.085,0.21412,0.00068,0.21212,0.00794,0.18986,0.01108
'NIST K1234' standard for 'N132962' detector,Ca,20,40.078,0.13181,0.00011,0.13058,0.00488,0.08190,0.00477
'NIST K1234' standard for 'N132962' detector,Ba,56,137.327,0.16289,0.00045,0.16137,0.00604,0.02954,0.00172
'NIST K1234' standard for 'N132962' detector,W,74,183.84,0.01656,0.00007,0.01641,0.00062,0.00224,0.00013
# Notes
#	Analytical total: 1.009 ± 0.038
#	Residual written to NIST K1234 std[residual].msa.
#	Plot output to 'NIST K1234 std[quantify].pdf'
#
Name,Element,Z,A,C[z],U[C[z]],N[z]],U[N[z]],A[z],U[A[z]]
'NIST K1234',O,8,15.999,0.39853,0.00000,0.39853,0.00000,0.61848,0.00000
'NIST K1234',Al,13,26.9815384,0.09150,0.00000,0.09150,0.00000,0.08420,0.00000
'NIST K1234',Si,14,28.085,0.21560,0.00000,0.21560,0.00000,0.19060,0.00000
'NIST K1234',Ca,20,40.078,0.12357,0.00000,0.12357,0.00000,0.07655,0.00000
'NIST K1234',Ba,56,137.327,0.15494,0.00000,0.15494,0.00000,0.02801,0.00000
'NIST K1234',W,74,183.84,0.01586,0.00000,0.01586,0.00000,0.00214,0.00000

File: N132962/Quantification/Glass Mount IIIB/20 keV/NIST K230.csv
# Configuration
#	Username: nritchie
#	Timestamp: 2025-09-15 16:33:30.486678 -04:00
#	Application: spex v0.0.108
#	References: `N132962 20 keV` revision 365 - 2025-09-15 15:44:22 -04:00
#
# Configuration Warnings
#	None
#
# Spectrum
#	'NIST K230' standard for 'N132962' detector['NIST K230 std.msa']
#
# Fit Warnings
#	None
#
#
# Quantification results:
Name,Element,Z,A,C[z],U[C[z]],N[z]],U[N[z]],A[z],U[A[z]]
'NIST K230' standard for 'N132962' detector,O,8,15.999,0.23849,0.02551,0.23717,0.01941,0.60390,0.02612
'NIST K230' standard for 'N132962' detector,Al,13,26.9815384,0.02509,0.00075,0.02495,0.00098,0.03768,0.00268
'NIST K230' standard for 'N132962' detector,Si,14,28.085,0.14908,0.00593,0.14826,0.00628,0.21505,0.01543
'NIST K230' standard for 'N132962' detector,Zn,30,65.38,0.04063,0.00004,0.04041,0.00106,0.02518,0.00164
'NIST K230' standard for 'N132962' detector,Ba,56,137.327,0.09104,0.00199,0.09053,0.00297,0.02686,0.00184
'NIST K230' standard for 'N132962' detector,Ta,73,180.94788,0.04094,0.00009,0.04071,0.00107,0.00917,0.00060
'NIST K230' standard for 'N132962' detector,Pb,82,207.2,0.42030,0.00050,0.41797,0.01093,0.08218,0.00536
# Notes
#	Analytical total: 1.006 ± 0.026
#	Residual written to NIST K230 std[residual].msa.
#	Plot output to 'NIST K230 std[quantify].pdf'
#
Name,Element,Z,A,C[z],U[C[z]],N[z]],U[N[z]],A[z],U[A[z]]
'NIST K230',O,8,15.999,0.24488,0.00000,0.24488,0.00000,0.61745,0.00000
'NIST K230',Al,13,26.9815384,0.02646,0.00000,0.02646,0.00000,0.03956,0.00000
'NIST K230',Si,14,28.085,0.14024,0.00000,0.14024,0.00000,0.20144,0.00000
'NIST K230',Zn,30,65.38,0.04017,0.00000,0.04017,0.00000,0.02478,0.00000
'NIST K230',Ba,56,137.327,0.08956,0.00000,0.08956,0.00000,0.02631,0.00000
'NIST K230',Ta,73,180.94788,0.04095,0.00000,0.04095,0.00000,0.00913,0.00000
'NIST K230',Pb,82,207.2,0.41774,0.00000,0.41774,0.00000,0.08133,0.00000

File: N132962/Quantification/Glass Mount IIIB/20 keV/NIST K249.csv
# Configuration
#	Username: nritchie
#	Timestamp: 2025-09-15 16:33:31.026901 -04:00
#	Application: spex v0.0.108
#	References: `N132962 20 keV` revision 365 - 2025-09-15 15:44:22 -04:00
#
# Configuration Warnings
#	None
#
# Spectrum
#	'NIST K249' standard for 'N132962' detector['NIST K249 std.msa']
#
# Fit Warnings
#	The k-ratio '[Bi M₃-M₅ + 1 other] = -0.3109 ± 0.0094' is more than 3σ negative.
#	The k-ratio '[Pb M₂-M₄] = -0.95 ± 0.12' is more than 3σ negative.
#	The k-ratio '[Bi M₂-N₄ + 9 others] = -0.0205 ± 0.0028' is more than 3σ negative.
#	The k-ratio '[Bi M₁-O₂ + 1 other] = -0.235 ± 0.021' is more than 3σ negative.
#	The k-ratio '[Bi L₃-M₃] = -0.42 ± 0.12' is more than 3σ negative.
#
#
# Quantification results:
Name,Element,Z,A,C[z],U[C[z]],N[z]],U[N[z]],A[z],U[A[z]]
'NIST K249' standard for 'N132962' detector,O,8,15.999,0.23114,0.02405,0.23044,0.01868,0.60046,0.02728
'NIST K249' standard for 'N132962' detector,Al,13,26.9815384,0.02523,0.00078,0.02516,0.00102,0.03887,0.00278
'NIST K249' standard for 'N132962' detector,Si,14,28.085,0.15575,0.01236,0.15528,0.01106,0.23049,0.02014
'NIST K249' standard for 'N132962' detector,Ba,56,137.327,0.09118,0.00187,0.09090,0.00298,0.02760,0.00188
'NIST K249' standard for 'N132962' detector,Ta,73,180.94788,0.08204,0.00011,0.08179,0.00221,0.01884,0.00123
'NIST K249' standard for 'N132962' detector,Pb,82,207.2,0.39287,0.00082,0.39168,0.01060,0.07881,0.00513
'NIST K249' standard for 'N132962' detector,Bi,83,208.9804,0.02481,0.00027,0.02474,0.00072,0.00493,0.00033
# Notes
#	Analytical total: 1.003 ± 0.027
#	Residual written to NIST K249 std[residual].msa.
#	Plot output to 'NIST K249 std[quantify].pdf'
#
Name,Element,Z,A,C[z],U[C[z]],N[z]],U[N[z]],A[z],U[A[z]]
'NIST K249',O,8,15.999,0.24488,0.00000,0.24488,0.00000,0.62739,0.00000
'NIST K249',Al,13,26.9815384,0.02646,0.00000,0.02646,0.00000,0.04020,0.00000
'NIST K249',Si,14,28.085,0.14024,0.00000,0.14024,0.00000,0.20468,0.00000
'NIST K249',Ba,56,137.327,0.08956,0.00000,0.08956,0.00000,0.02673,0.00000
'NIST K249',Ta,73,180.94788,0.08190,0.00000,0.08190,0.00000,0.01855,0.00000
'NIST K249',Pb,82,207.2,0.39453,0.00000,0.39453,0.00000,0.07805,0.00000
'NIST K249',Bi,83,208.9804,0.02243,0.00000,0.02243,0.00000,0.00440,0.00000

File: N132962/Quantification/Glass Mount IIIB/20 keV/NIST K251.csv
# Configuration
#	Username: nritchie
#	Timestamp: 2025-09-15 16:33:31.559494 -04:00
#	Application: spex v0.0.108
#	References: `N132962 20 keV` revision 365 - 2025-09-15 15:44:22 -04:00
#
# Configuration Warnings
#	None
#
# Spectrum
#	'NIST K251' standard for 'N132962' detector['NIST K251 std.msa']
#
# Fit Warnings
#	The k-ratio '[Bi M₃-M₅ + 1 other] = -0.3846 ± 0.0095' is more than 3σ negative.
#	The k-ratio '[Pb M₂-M₄] = -0.49 ± 0.12' is more than 3σ negative.
#	The k-ratio '[Bi M₁-O₂ + 1 other] = -0.294 ± 0.021' is more than 3σ negative.
#
#
# Quantification results:
Name,Element,Z,A,C[z],U[C[z]],N[z]],U[N[z]],A[z],U[A[z]]
'NIST K251' standard for 'N132962' detector,O,8,15.999,0.21556,0.02337,0.21546,0.01838,0.59929,0.02665
'NIST K251' standard for 'N132962' detector,Al,13,26.9815384,0.01381,0.00042,0.01380,0.00053,0.02276,0.00164
'NIST K251' standard for 'N132962' detector,Si,14,28.085,0.14700,0.00594,0.14693,0.00613,0.23282,0.01676
'NIST K251' standard for 'N132962' detector,Ba,56,137.327,0.09124,0.00209,0.09120,0.00290,0.02955,0.00205
'NIST K251' standard for 'N132962' detector,Ta,73,180.94788,0.04100,0.00009,0.04098,0.00100,0.01008,0.00066
'NIST K251' standard for 'N132962' detector,Pb,82,207.2,0.44159,0.00055,0.44140,0.01069,0.09480,0.00623
'NIST K251' standard for 'N132962' detector,Bi,83,208.9804,0.05025,0.00028,0.05023,0.00124,0.01069,0.00070
# Notes
#	Analytical total: 1.000 ± 0.024
#	Residual written to NIST K251 std[residual].msa.
#	Plot output to 'NIST K251 std[quantify].pdf'
#
Name,Element,Z,A,C[z],U[C[z]],N[z]],U[N[z]],A[z],U[A[z]]
'NIST K251',O,8,15.999,0.23022,0.00000,0.23022,0.00000,0.62307,0.00000
'NIST K251',Al,13,26.9815384,0.01323,0.00000,0.01323,0.00000,0.02123,0.00000
'NIST K251',Si,14,28.085,0.14024,0.00000,0.14024,0.00000,0.21622,0.00000
'NIST K251',Ba,56,137.327,0.08956,0.00000,0.08956,0.00000,0.02824,0.00000
'NIST K251',Ta,73,180.94788,0.04095,0.00000,0.04095,0.00000,0.00980,0.00000
'NIST K251',Pb,82,207.2,0.44095,0.00000,0.44095,0.00000,0.09215,0.00000
'NIST K251',Bi,83,208.9804,0.04485,0.00000,0.04485,0.00000,0.00929,0.00000

File: N132962/Quantification/Glass Mount IIIB/20 keV/NIST K408.csv
# Configuration
#	Username: nritchie
#	Timestamp: 2025-09-15 16:59:04.453355600 -04:00
#	Application: spex v0.0.108
#	References: `N132962 20 keV` revision 365 - 2025-09-15 15:44:22 -04:00
#
# Configuration Warnings
#	There are no suitable references for [Eu M₅-N₃ and 18 others; 0.9890>.
#
# Spectrum
#	'NIST K408' standard for 'N132962' detector['NIST K408 std.msa']
#
# Fit Warnings
#	None
#
#
# Quantification results:
Name,Element,Z,A,C[z],U[C[z]],N[z]],U[N[z]],A[z],U[A[z]]
'NIST K408' standard for 'N132962' detector,O,8,15.999,0.21745,0.01952,0.21772,0.01529,0.62986,0.02101
'NIST K408' standard for 'N132962' detector,Si,14,28.085,0.13484,0.00181,0.13500,0.00307,0.22250,0.01279
'NIST K408' standard for 'N132962' detector,Eu,63,151.964,0.03748,0.00007,0.03752,0.00074,0.01143,0.00065
'NIST K408' standard for 'N132962' detector,Pb,82,207.2,0.60903,0.00035,0.60976,0.01197,0.13621,0.00771
# Notes
#	Analytical total: 0.999 ± 0.020
#	Residual written to NIST K408 std[residual].msa.
#	Plot output to 'NIST K408 std[quantify].pdf'
#
Name,Element,Z,A,C[z],U[C[z]],N[z]],U[N[z]],A[z],U[A[z]]
'NIST K408',O,8,15.999,0.21317,0.00000,0.21317,0.00000,0.61933,0.00000
'NIST K408',Si,14,28.085,0.14024,0.00000,0.14024,0.00000,0.23210,0.00000
'NIST K408',Eu,63,151.964,0.04318,0.00000,0.04318,0.00000,0.01321,0.00000
'NIST K408',Pb,82,207.2,0.60340,0.00000,0.60340,0.00000,0.13536,0.00000

File: N132962/Quantification/Glass Mount IIIB/20 keV/NIST K411.csv
# Configuration
#	Username: nritchie
#	Timestamp: 2025-09-15 17:01:10.254981100 -04:00
#	Application: spex v0.0.108
#	References: `N132962 20 keV` revision 365 - 2025-09-15 15:44:22 -04:00
#
# Configuration Warnings
#	None
#
# Spectrum
#	'NIST K411' standard for 'N132962' detector['NIST K411 std.msa']
#
# Fit Warnings
#	None
#
#
# Quantification results:
Name,Element,Z,A,C[z],U[C[z]],N[z]],U[N[z]],A[z],U[A[z]]
'NIST K411' standard for 'N132962' detector,O,8,15.999,0.44383,0.02959,0.43219,0.01637,0.60686,0.01591
'NIST K411' standard for 'N132962' detector,Mg,12,24.305,0.09074,0.00045,0.08836,0.00258,0.08167,0.00333
'NIST K411' standard for 'N132962' detector,Si,14,28.085,0.25942,0.00072,0.25262,0.00730,0.20207,0.00819
'NIST K411' standard for 'N132962' detector,Ca,20,40.078,0.11778,0.00010,0.11469,0.00331,0.06429,0.00260
'NIST K411' standard for 'N132962' detector,Fe,26,55.845,0.11516,0.00005,0.11214,0.00323,0.04511,0.00183
# Notes
#	Analytical total: 1.027 ± 0.030
#	Residual written to NIST K411 std[residual].msa.
#	Plot output to 'NIST K411 std[quantify].pdf'
#
Name,Element,Z,A,C[z],U[C[z]],N[z]],U[N[z]],A[z],U[A[z]]
'NIST K411',O,8,15.999,0.42364,0.00000,0.42853,0.00000,0.60285,0.00000
'NIST K411',Mg,12,24.305,0.08847,0.00000,0.08949,0.00000,0.08287,0.00000
'NIST K411',Si,14,28.085,0.25383,0.00000,0.25676,0.00000,0.20577,0.00000
'NIST K411',Ca,20,40.078,0.11056,0.00000,0.11184,0.00000,0.06281,0.00000
'NIST K411',Fe,26,55.845,0.11209,0.00000,0.11338,0.00000,0.04570,0.00000

File: N132962/Quantification/Glass Mount IIIB/20 keV/NIST K493.csv
# Configuration
#	Username: nritchie
#	Timestamp: 2025-09-15 16:33:37.887686700 -04:00
#	Application: spex v0.0.108
#	References: `N132962 20 keV` revision 365 - 2025-09-15 15:44:22 -04:00
#
# Configuration Warnings
#	There are no suitable references for [Ce M₁-O₂ and 1 others; 0.0013>.
#
# Spectrum
#	'NIST K493' standard for 'N132962' detector['NIST K493 std.msa']
#
# Fit Warnings
#	The k-ratio '[Zr L₁-L₃] = -0.0069 ± 0.0018' is more than 3σ negative.
#	The k-ratio '[Ti L₃-M₅ + 13 others] = -0.01773 ± 0.00040' is more than 3σ negative.
#	The k-ratio '[Ta M₂-M₄ + 3 others] = -0.345 ± 0.042' is more than 3σ negative.
#	The k-ratio '[Ta M₅-N₇ + 18 others] = -0.00619 ± 0.00011' is more than 3σ negative.
#
#
# Quantification results:
Name,Element,Z,A,C[z],U[C[z]],N[z]],U[N[z]],A[z],U[A[z]]
'NIST K493' standard for 'N132962' detector,O,8,15.999,0.19764,0.02389,0.19890,0.01926,0.60469,0.02892
'NIST K493' standard for 'N132962' detector,Al,13,26.9815384,0.00203,0.00002,0.00204,0.00005,0.00368,0.00027
'NIST K493' standard for 'N132962' detector,Si,14,28.085,0.13060,0.00107,0.13142,0.00330,0.22762,0.01670
'NIST K493' standard for 'N132962' detector,Ti,22,47.867,0.00363,0.00018,0.00365,0.00020,0.00371,0.00033
'NIST K493' standard for 'N132962' detector,Fe,26,55.845,0.00408,0.00002,0.00410,0.00010,0.00357,0.00026
'NIST K493' standard for 'N132962' detector,Zr,40,91.224,0.00316,0.00004,0.00318,0.00009,0.00169,0.00013
'NIST K493' standard for 'N132962' detector,Ce,58,140.116,0.00563,0.00005,0.00567,0.00015,0.00197,0.00015
'NIST K493' standard for 'N132962' detector,Ta,73,180.94788,0.00687,0.00007,0.00691,0.00018,0.00186,0.00014
'NIST K493' standard for 'N132962' detector,Pb,82,207.2,0.64006,0.00038,0.64412,0.01550,0.15121,0.01106
# Notes
#	Analytical total: 0.994 ± 0.024
#	Residual written to NIST K493 std[residual].msa.
#	Plot output to 'NIST K493 std[quantify].pdf'
#
Name,Element,Z,A,C[z],U[C[z]],N[z]],U[N[z]],A[z],U[A[z]]
'NIST K493',Li,3,6.94,0.00001,0.00000,0.00000,0.00000,0.00003,0.00000
'NIST K493',B,5,10.81,0.00044,0.00000,0.00043,0.00000,0.00192,0.00000
'NIST K493',O,8,15.999,0.20633,0.00000,0.20633,0.00000,0.61667,0.00000
'NIST K493',Al,13,26.9815384,0.00106,0.00000,0.00106,0.00000,0.00188,0.00000
'NIST K493',Si,14,28.085,0.13038,0.00000,0.13037,0.00000,0.22198,0.00000
'NIST K493',Ti,22,47.867,0.00192,0.00000,0.00192,0.00000,0.00192,0.00000
'NIST K493',Fe,26,55.845,0.00224,0.00000,0.00224,0.00000,0.00192,0.00000
'NIST K493',Zr,40,91.224,0.00363,0.00000,0.00363,0.00000,0.00190,0.00000
'NIST K493',Ce,58,140.116,0.00554,0.00000,0.00554,0.00000,0.00189,0.00000
'NIST K493',Ta,73,180.94788,0.00721,0.00000,0.00721,0.00000,0.00190,0.00000
'NIST K493',Pb,82,207.2,0.64128,0.00000,0.64127,0.00000,0.14799,0.00000

File: N132962/Quantification/Glass Mount IIIB/20 keV/NIST K968.csv
# Configuration
#	Username: nritchie
#	Timestamp: 2025-09-15 16:33:43.269066900 -04:00
#	Application: spex v0.0.108
#	References: `N132962 20 keV` revision 365 - 2025-09-15 15:44:22 -04:00
#
# Configuration Warnings
#	There are no suitable references for [Eu M₅-N₃ and 18 others; 0.9890>.
#	There are no suitable references for [Th N₆-O₄ and 31 others; 0.9532>.
#	There are no suitable references for [U N₃-N₄ and 35 others; 1.0039>.
#
# Spectrum
#	'NIST K968' standard for 'N132962' detector['NIST K968 std.msa']
#
# Fit Warnings
#	Removing Th from the fit and re-fitting (threshold = 0.0σ).
#	The k-ratio '[Pb M₃-M₅ + 1 other] = -0.0218 ± 0.0047' is more than 3σ negative.
#	The k-ratio '[Cr L₃-M₅ + 13 others] = -0.01212 ± 0.00030' is more than 3σ negative.
#	The k-ratio '[Pb M₂-M₄] = -1.630 ± 0.061' is more than 3σ negative.
#
#
# Quantification results:
Name,Element,Z,A,C[z],U[C[z]],N[z]],U[N[z]],A[z],U[A[z]]
'NIST K968' standard for 'N132962' detector,O,8,15.999,0.18446,0.01595,0.17446,0.01246,0.60885,0.02077
'NIST K968' standard for 'N132962' detector,Mg,12,24.305,0.01444,0.00201,0.01366,0.00189,0.03138,0.00454
'NIST K968' standard for 'N132962' detector,P,15,30.973761998,0.00219,0.00002,0.00207,0.00004,0.00373,0.00020
'NIST K968' standard for 'N132962' detector,Ti,22,47.867,0.00336,0.00015,0.00318,0.00015,0.00371,0.00026
'NIST K968' standard for 'N132962' detector,Cr,24,51.9961,0.00163,0.00002,0.00154,0.00003,0.00166,0.00009
'NIST K968' standard for 'N132962' detector,Ni,28,58.6934,0.00382,0.00006,0.00362,0.00008,0.00344,0.00019
'NIST K968' standard for 'N132962' detector,Ge,32,72.63,0.27426,0.00014,0.25939,0.00395,0.19941,0.01054
'NIST K968' standard for 'N132962' detector,Zr,40,91.224,0.00192,0.00004,0.00182,0.00005,0.00111,0.00006
'NIST K968' standard for 'N132962' detector,Ba,56,137.327,0.00477,0.00015,0.00451,0.00015,0.00183,0.00011
'NIST K968' standard for 'N132962' detector,Eu,63,151.964,0.00574,0.00004,0.00543,0.00009,0.00200,0.00011
'NIST K968' standard for 'N132962' detector,Pb,82,207.2,0.56011,0.00034,0.52973,0.00806,0.14275,0.00754
'NIST K968' standard for 'N132962' detector,Th,90,232.0377,0.00000,0.00005,0.00000,0.00005,0.00000,0.00001
'NIST K968' standard for 'N132962' detector,U,92,238.02891,0.00064,0.00009,0.00060,0.00008,0.00014,0.00002
# Notes
#	Analytical total: 1.057 ± 0.016
#	Residual written to NIST K968 std[residual].msa.
#	Plot output to 'NIST K968 std[quantify].pdf'
#
Name,Element,Z,A,C[z],U[C[z]],N[z]],U[N[z]],A[z],U[A[z]]
'NIST K968',O,8,15.999,0.16622,0.00000,0.16621,0.00000,0.61273,0.00000
'NIST K968',Mg,12,24.305,0.00078,0.00000,0.00078,0.00000,0.00190,0.00000
'NIST K968',P,15,30.973761998,0.00201,0.00000,0.00201,0.00000,0.00382,0.00000
'NIST K968',Ti,22,47.867,0.00156,0.00000,0.00156,0.00000,0.00192,0.00000
'NIST K968',Cr,24,51.9961,0.00171,0.00000,0.00171,0.00000,0.00194,0.00000
'NIST K968',Ni,28,58.6934,0.00189,0.00000,0.00189,0.00000,0.00190,0.00000
'NIST K968',Ge,32,72.63,0.26270,0.00000,0.26267,0.00000,0.21331,0.00000
'NIST K968',Zr,40,91.224,0.00296,0.00000,0.00296,0.00000,0.00191,0.00000
'NIST K968',Ba,56,137.327,0.00448,0.00000,0.00448,0.00000,0.00192,0.00000
'NIST K968',Eu,63,151.964,0.00492,0.00000,0.00492,0.00000,0.00191,0.00000
'NIST K968',Pb,82,207.2,0.54910,0.00000,0.54904,0.00000,0.15629,0.00000
'NIST K968',Th,90,232.0377,0.00084,0.00000,0.00084,0.00000,0.00021,0.00000
'NIST K968',U,92,238.02891,0.00093,0.00000,0.00093,0.00000,0.00023,0.00000

File: N132962/Quantification/Glass Mount IIIB/20 keV/NIST K978.csv
# Configuration
#	Username: nritchie
#	Timestamp: 2025-09-15 16:33:44.258485200 -04:00
#	Application: spex v0.0.108
#	References: `N132962 20 keV` revision 365 - 2025-09-15 15:44:22 -04:00
#
# Configuration Warnings
#	The Duane-Hunt (19.65 keV) for KCl std differs by more than 1 % from the beam energy (20.00 keV)!!
#	The Duane-Hunt (19.63 keV) for KBr std differs by more than 1 % from the beam energy (20.00 keV)!!
#	There are no suitable references for [Rb L₁-L₃; 0.0006>.
#	There are no suitable references for [Cs M₅-N₃ and 17 others; 0.9731>.
#	There are no suitable references for [Eu M₅-N₃ and 18 others; 0.9890>.
#
# Spectrum
#	'NIST K978' standard for 'N132962' detector['NIST K978 std.msa']
#
# Fit Warnings
#	The k-ratio '[Cs M₃-M₅ + 3 others] = -0.0520 ± 0.0049' is more than 3σ negative.
#	The k-ratio '[Sr L₁-L₃] = -0.1677 ± 0.0071' is more than 3σ negative.
#	The k-ratio '[Gd M₃-M₅ + 3 others] = -0.0666 ± 0.0024' is more than 3σ negative.
#	The k-ratio '[Ti L₃-M₅ + 13 others] = -0.00188 ± 0.00031' is more than 3σ negative.
#	The k-ratio '[La M₁-O₃ + 1 other] = -4.21 ± 0.17' is more than 3σ negative.
#
#
# Quantification results:
Name,Element,Z,A,C[z],U[C[z]],N[z]],U[N[z]],A[z],U[A[z]]
'NIST K978' standard for 'N132962' detector,O,8,15.999,0.40581,0.03450,0.40008,0.02045,0.61693,0.02015
'NIST K978' standard for 'N132962' detector,Mg,12,24.305,0.01208,0.00034,0.01191,0.00052,0.01209,0.00072
'NIST K978' standard for 'N132962' detector,Al,13,26.9815384,0.09211,0.00123,0.09081,0.00329,0.08303,0.00448
'NIST K978' standard for 'N132962' detector,Si,14,28.085,0.21126,0.00252,0.20828,0.00737,0.18296,0.00976
'NIST K978' standard for 'N132962' detector,K,19,39.0983,0.01946,0.00003,0.01919,0.00066,0.01211,0.00064
'NIST K978' standard for 'N132962' detector,Ca,20,40.078,0.07319,0.00008,0.07215,0.00247,0.04442,0.00233
'NIST K978' standard for 'N132962' detector,Ti,22,47.867,0.00781,0.00002,0.00770,0.00026,0.00397,0.00021
'NIST K978' standard for 'N132962' detector,Rb,37,85.4678,0.02135,0.00013,0.02105,0.00073,0.00608,0.00032
'NIST K978' standard for 'N132962' detector,Sr,38,87.62,0.08809,0.00183,0.08684,0.00339,0.02445,0.00138
'NIST K978' standard for 'N132962' detector,Cs,55,132.90545196,0.02257,0.00011,0.02225,0.00077,0.00413,0.00022
'NIST K978' standard for 'N132962' detector,La,57,138.90547,0.01734,0.00009,0.01710,0.00059,0.00304,0.00016
'NIST K978' standard for 'N132962' detector,Eu,63,151.964,0.02122,0.00006,0.02092,0.00072,0.00340,0.00018
'NIST K978' standard for 'N132962' detector,Gd,64,157.25,0.02203,0.00007,0.02172,0.00075,0.00341,0.00018
# Notes
#	Analytical total: 1.014 ± 0.035
#	Residual written to NIST K978 std[residual].msa.
#	Plot output to 'NIST K978 std[quantify].pdf'
#
Name,Element,Z,A,C[z],U[C[z]],N[z]],U[N[z]],A[z],U[A[z]]
'NIST K978',O,8,15.999,0.39390,0.00000,0.39382,0.00000,0.61232,0.00000
'NIST K978',Mg,12,24.305,0.01357,0.00000,0.01357,0.00000,0.01388,0.00000
'NIST K978',Al,13,26.9815384,0.08923,0.00000,0.08921,0.00000,0.08225,0.00000
'NIST K978',Si,14,28.085,0.21017,0.00000,0.21013,0.00000,0.18612,0.00000
'NIST K978',K,19,39.0983,0.01868,0.00000,0.01867,0.00000,0.01188,0.00000
'NIST K978',Ca,20,40.078,0.06747,0.00000,0.06745,0.00000,0.04187,0.00000
'NIST K978',Ti,22,47.867,0.00671,0.00000,0.00671,0.00000,0.00349,0.00000
'NIST K978',Rb,37,85.4678,0.02057,0.00000,0.02057,0.00000,0.00599,0.00000
'NIST K978',Sr,38,87.62,0.10054,0.00000,0.10052,0.00000,0.02854,0.00000
'NIST K978',Cs,55,132.90545196,0.02122,0.00000,0.02122,0.00000,0.00397,0.00000
'NIST K978',La,57,138.90547,0.01919,0.00000,0.01918,0.00000,0.00344,0.00000
'NIST K978',Eu,63,151.964,0.01943,0.00000,0.01943,0.00000,0.00318,0.00000
'NIST K978',Gd,64,157.25,0.01952,0.00000,0.01952,0.00000,0.00309,0.00000
